Repository: jacobergzhou/Poisson-Ratio

File: Poisson_ratio.csv (part 66 of 70)
,Code,Glass #,Author,Year,Trademark,Ag2O,AgI,Al,Al2O3,AlF3,AlN,As,As2O3,As2O5,As2S3,As2Se3,AsSe,B,B2O3,Ba,BaCl2,BaF2,BaO,Be,BeF2,BeO,Bi2O3,BiCl3,Br,C,Ca,CaF2,CaO,Cd,CdCl2,CdF2,CdO,Ce2O3,CeF3,CeO2,Cl,Co,Co3O4,CoO,Cr,Cr2O3,Cs,Cs2O,CsCl,CsF,Cu,Cu2O,CuO,Dy2O3,Er,Er2O3,ErF3,Eu,Eu2O3,EuF3,F,Fe,Fe2O3,FeO,Ga,Ga2O3,Ga2S3,Ga2Se3,GaF3,Gd2O3,GdF3,Ge,GeO2,GeS2,GeSe2,H2O,HfF4,HfO2,Hg,Ho2O3,I,InF3,K,K2O,K2S,K2SO4,KBr,KCl,KF,KHF2,La,La2O3,La2S3,LaF3,Li,Li2O,Li2S,Li2SO4,LiBr,LiCl,LiF,LiI,Mg,MgF2,MgO,Mn,Mn2O3,MnF2,MnO,MnO2,Mo,MoO2,MoO3,N,Na,Na2O,Na2S,Na2SO4,NaCl,NaF,NaPO3,Nb,Nb2O5,Nd,Nd2O3,NdF3,NH4NO3,Ni,NiO,O,OH,P,P2O5,Pb,PbCl2,PbF2,PbO,PdO,Pr2O3,Pr6O11,PrF3,R2O3,Rb2O,RbF,Rh2O3,RŒO,RuO2,S,Sb,Sb2O3,Sb2S3,Sc2O3,Se,Si,Si3N4,SiC,SiO2,Sm2O3,Sn,SnO,SnO2,SO2,SO3,Sr,SrCl2,SrF2,SrO,Ta2O3,Ta2O5,Tb2O3,TbF3,Te,TeO2,Th,ThF4,ThO2,Ti,TiO2,Tl,Tl2O,Tl2Se,TlSe,Tm2O3,U,U3O8,UO2,V,V2O5,VO6,WO3,Y,Y2O3,Yb2O3,YbF3,YF3,Zn,ZnCl2,ZnF2,ZnO,ZnSO4,Zr,ZrF4,ZrO2,Young's modulus E (GPa),Shear modulus G (GPa),Poisson's ratio v
5028,39839,470654,Li Hong,2012,,-,-,-,6.829999,-,-,-,0.12,-,-,-,-,-,0.0,-,-,-,0.0,-,-,0.0,0.0,-,-,-,-,-,0.0,-,-,-,0.0,-,-,-,-,-,-,-,-,-,-,0.0,-,-,-,-,-,-,-,-,-,-,-,-,-,-,-,-,-,0.0,-,-,-,-,-,-,0.0,-,-,0.0,-,-,-,-,-,-,-,0.0,-,-,-,-,-,-,-,6.19,-,-,-,1.5,-,-,-,-,-,-,,-,23.09,-,-,-,-,-,-,-,-,-,-,0.0,-,-,-,-,-,-,-,-,1,-,-,-,-,-,-,-,61.27,-,-,-,0.0,-,-,-,-,14.14,-,-,-,100.0,-,-,-,-,-,-,-,-,-,-,0.0,-,-,-,-,-,-,-,-,-,0.0,-,-,-,-,-,0.0,-,-,-,-,0.0,-,-,-,-,-,-,-,-,-,-,-,0.0,-,-,-,-,-,-,-,-,0.0,-,-,-,0.0,62.0,24.8,0.25
5029,39839,470655,Li Hong,2012,,-,-,-,6.829999,-,-,-,0.12,-,-,-,-,-,0.0,-,-,-,0.0,-,-,0.0,0.0,-,-,-,-,-,0.0,-,-,-,0.0,-,-,-,-,-,-,-,-,-,-,0.0,-,-,-,-,-,-,-,-,-,-,-,-,-,-,-,-,-,0.0,-,-,-,-,-,-,0.0,-,-,0.0,-,-,-,-,-,-,-,0.0,-,-,-,-,-,-,-,1.19,-,-,-,1.5,-,-,-,-,-,-,,-,23.09,-,-,-,-,-,-,-,-,-,-,0.0,-,-,-,-,-,-,-,-,1,-,-,-,-,-,-,-,61.27,-,-,-,0.0,-,-,-,-,9.139999,-,-,-,100.0,-,-,-,-,-,-,-,-,-,-,0.0,-,-,-,-,-,-,-,-,-,0.0,-,-,-,-,-,0.0,-,-,-,-,5.0,-,-,-,-,-,-,-,-,-,-,-,0.0,-,-,-,-,-,-,-,-,0.0,-,-,-,0.0,64.3,25.92,0.24
5030,39839,470656,Li Hong,2012,,-,-,-,8.742575,-,-,-,0.1188,-,-,-,-,-,0.0,-,-,-,0.0,-,-,0.0,0.0,-,-,-,-,-,0.0,-,-,-,0.0,-,-,-,-,-,-,-,-,-,-,0.0,-,-,-,-,-,-,-,-,-,-,-,-,-,-,-,-,-,0.0,-,-,-,-,-,-,0.0,-,-,0.0,-,-,-,-,-,-,-,0.0,-,-,-,-,-,-,-,11.08,-,-,-,1.485149,-,-,-,-,-,-,,-,16.92079,-,-,-,-,-,-,-,-,-,-,0.0,-,-,-,-,-,-,-,-,0.9901,-,-,-,-,-,-,-,60.66336,-,-,-,0.0,-,-,-,-,20.93069,-,-,-,99.99999,-,-,-,-,-,-,-,-,-,-,0.0,-,-,-,-,-,-,-,-,-,0.0,-,-,-,-,-,0.0,-,-,-,-,0.0,-,-,-,-,-,-,-,-,-,-,-,0.0,-,-,-,-,-,-,-,-,0.0,-,-,-,0.0,62.6,24.84,0.26
5031,39845,470743,Li Hong,2012,,-,-,-,18.92,-,-,-,-,-,-,-,-,-,12.35,-,-,-,0.0,-,-,0.0,0.0,-,-,-,-,-,0.0,-,-,-,0.0,-,-,-,-,-,-,-,-,-,-,0.0,-,-,-,-,-,-,-,-,-,-,-,-,-,-,-,-,-,0.0,-,-,-,-,-,-,0.0,-,-,0.0,-,-,-,-,-,-,-,0.0,-,-,-,-,-,-,-,22.31,-,-,-,0.0,-,-,-,-,-,-,,-,0.0,-,-,-,-,-,-,-,-,-,-,0.0,-,-,-,-,-,-,-,-,-,-,-,-,-,-,-,-,0.0,-,-,-,0.0,-,-,-,-,53.58001,-,-,-,100.0,-,-,-,-,-,-,-,-,-,-,46.42,-,-,-,-,-,-,-,-,-,0.0,-,-,-,-,-,0.0,-,-,-,-,0.0,-,-,-,-,-,-,-,-,-,-,-,0.0,-,-,-,-,-,-,-,-,0.0,-,-,-,0.0,104.0,40.0,0.3
5032,39845,470744,Li Hong,2012,,-,-,-,18.92,-,-,-,-,-,-,-,-,-,12.35,-,-,-,0.0,-,-,0.0,0.0,-,-,-,-,-,0.0,-,-,-,0.0,-,-,-,-,-,-,-,-,-,-,0.0,-,-,-,-,-,-,-,-,-,-,-,-,-,-,-,-,-,0.0,-,-,-,-,-,-,0.0,-,-,0.0,-,-,-,-,-,-,-,0.0,-,-,-,-,-,-,-,20.31,-,-,-,0.0,-,-,-,-,-,-,,-,0.0,-,-,-,-,-,-,-,-,-,-,0.0,-,-,-,-,-,-,-,-,-,-,-,-,-,-,-,-,0.0,-,-,-,0.0,-,-,-,-,53.58001,-,-,-,100.0,-,-,-,-,-,-,-,-,-,-,46.42,-,-,-,-,-,-,-,-,-,0.0,-,-,-,-,-,0.0,-,-,-,-,0.0,-,-,-,-,-,-,-,-,-,-,-,0.0,-,-,2,-,-,-,-,-,0.0,-,-,-,0.0,105.0,40.38,0.3
5033,39845,470745,Li Hong,2012,,-,-,-,18.92,-,-,-,-,-,-,-,-,-,12.35,-,-,-,0.0,-,-,0.0,0.0,-,-,-,-,-,0.0,-,-,-,0.0,-,-,-,-,-,-,-,-,-,-,0.0,-,-,-,-,-,-,-,-,-,-,-,-,-,-,-,-,-,0.0,-,-,-,-,-,-,0.0,-,-,0.0,-,-,-,-,-,-,-,0.0,-,-,-,-,-,-,-,18.31,-,-,-,0.0,-,-,-,-,-,-,,-,0.0,-,-,-,-,-,-,-,-,-,-,0.0,-,-,-,-,-,-,-,-,-,-,-,-,-,-,-,-,0.0,-,-,-,0.0,-,-,-,-,53.58001,-,-,-,100.0,-,-,-,-,-,-,-,-,-,-,46.42,-,-,-,-,-,-,-,-,-,0.0,-,-,-,-,-,0.0,-,-,-,-,0.0,-,-,-,-,-,-,-,-,-,-,-,0.0,-,-,4,-,-,-,-,-,0.0,-,-,-,0.0,106.0,40.76,0.3
5034,39845,470746,Li Hong,2012,,-,-,-,18.92,-,-,-,-,-,-,-,-,-,12.35,-,-,-,0.0,-,-,0.0,0.0,-,-,-,-,-,0.0,-,-,-,0.0,-,-,-,-,-,-,-,-,-,-,0.0,-,-,-,-,-,-,-,-,-,-,-,-,-,-,-,-,-,0.0,-,-,-,-,-,-,0.0,-,-,0.0,-,-,-,-,-,-,-,0.0,-,-,-,-,-,-,-,14.31,-,-,-,0.0,-,-,-,-,-,-,,-,0.0,-,-,-,-,-,-,-,-,-,-,0.0,-,-,-,-,-,-,-,-,-,-,-,-,-,-,-,-,0.0,-,-,-,0.0,-,-,-,-,53.58001,-,-,-,100.0,-,-,-,-,-,-,-,-,-,-,46.42,-,-,-,-,-,-,-,-,-,0.0,-,-,-,-,-,0.0,-,-,-,-,0.0,-,-,-,-,-,-,-,-,-,-,-,0.0,-,-,8,-,-,-,-,-,0.0,-,-,-,0.0,108.0,41.53,0.3
5035,39845,470747,Li Hong,2012,,-,-,-,18.92,-,-,-,-,-,-,-,-,-,12.35,-,-,-,0.0,-,-,0.0,0.0,-,-,-,-,-,0.0,-,-,-,0.0,-,-,-,-,-,-,-,-,-,-,0.0,-,-,-,-,-,-,-,-,-,-,-,-,-,-,-,-,-,0.0,-,-,-,-,-,-,0.0,-,-,0.0,-,-,-,-,-,-,-,0.0,-,-,-,-,-,-,-,20.31,-,-,-,0.0,-,-,-,-,-,-,,-,0.0,-,-,-,-,-,-,-,-,-,-,0.0,-,-,-,-,-,-,-,-,2,-,-,-,-,-,-,-,0.0,-,-,-,0.0,-,-,-,-,53.58001,-,-,-,100.0,-,-,-,-,-,-,-,-,-,-,46.42,-,-,-,-,-,-,-,-,-,0.0,-,-,-,-,-,0.0,-,-,-,-,0.0,-,-,-,-,-,-,-,-,-,-,-,0.0,-,-,-,-,-,-,-,-,0.0,-,-,-,0.0,104.0,40.0,0.3
5036,39845,470748,Li Hong,2012,,-,-,-,18.92,-,-,-,-,-,-,-,-,-,12.35,-,-,-,0.0,-,-,0.0,0.0,-,-,-,-,-,0.0,-,-,-,0.0,-,-,-,-,-,-,-,-,-,-,0.0,-,-,-,-,-,-,-,-,-,-,-,-,-,-,-,-,-,0.0,-,-,-,-,-,-,0.0,-,-,0.0,-,-,-,-,-,-,-,0.0,-,-,-,-,-,-,-,18.31,-,-,-,0.0,-,-,-,-,-,-,,-,0.0,-,-,-,-,-,-,-,-,-,-,0.0,-,-,-,-,-,-,-,-,4,-,-,-,-,-,-,-,0.0,-,-,-,0.0,-,-,-,-,53.58001,-,-,-,100.0,-,-,-,-,-,-,-,-,-,-,46.42,-,-,-,-,-,-,-,-,-,0.0,-,-,-,-,-,0.0,-,-,-,-,0.0,-,-,-,-,-,-,-,-,-,-,-,0.0,-,-,-,-,-,-,-,-,0.0,-,-,-,0.0,105.0,40.38,0.3
5037,39845,470749,Li Hong,2012,,-,-,-,18.93,-,-,-,-,-,-,-,-,-,12.36,-,-,-,0.0,-,-,0.0,0.0,-,-,-,-,-,0.0,-,-,-,0.0,-,-,-,-,-,-,-,-,-,-,0.0,-,-,-,-,-,-,-,-,-,-,-,-,-,-,-,-,-,0.0,-,-,-,-,-,-,0.0,-,-,0.0,-,-,-,-,-,-,-,0.0,-,-,-,-,-,-,-,21.83,-,-,-,0.0,-,-,-,-,-,-,,-,0.0,-,-,-,-,-,-,-,-,-,-,0.0,-,-,-,-,-,-,-,-,-,-,-,-,-,-,-,-,0.0,-,-,-,0.0,-,-,-,-,53.55,-,-,-,100.0,-,-,-,-,-,-,-,-,-,-,46.45,-,-,-,-,-,-,-,-,-,0.0,-,-,-,-,-,0.0,-,-,-,-,0.0,-,-,-,-,-,-,-,-,-,-,-,0.0,-,-,0.43,-,-,-,-,-,0.0,-,-,-,0.0,105.0,40.38,0.3
5038,39845,470750,Li Hong,2012,,-,-,-,18.92,-,-,-,-,-,-,-,-,-,12.35,-,-,-,0.0,-,-,0.0,0.0,-,-,-,-,-,0.0,-,-,-,0.0,-,-,-,-,-,-,-,-,-,-,0.0,-,-,-,-,-,-,-,-,-,-,-,-,-,-,-,-,-,0.0,-,-,-,-,-,-,0.0,-,-,0.0,-,-,-,-,-,-,-,0.0,-,-,-,-,-,-,-,21.81,-,-,-,0.0,-,-,-,-,-,-,,-,0.0,-,-,-,-,-,-,-,-,-,-,0.0,-,-,-,-,-,-,-,-,0.5,-,-,-,-,-,-,-,0.0,-,-,-,0.0,-,-,-,-,53.58001,-,-,-,100.0,-,-,-,-,-,-,-,-,-,-,46.42,-,-,-,-,-,-,-,-,-,0.0,-,-,-,-,-,0.0,-,-,-,-,0.0,-,-,-,-,-,-,-,-,-,-,-,0.0,-,-,-,-,-,-,-,-,0.0,-,-,-,0.0,104.0,40.0,0.3
5039,39845,470751,Li Hong,2012,,-,-,-,20.92,-,-,-,-,-,-,-,-,-,9.350001,-,-,-,0.0,-,-,0.0,0.0,-,-,-,-,-,0.0,-,-,-,0.0,-,-,-,-,-,-,-,-,-,-,0.0,-,-,-,-,-,-,-,-,-,-,-,-,-,-,-,-,-,0.0,-,-,-,-,-,-,0.0,-,-,0.0,-,-,-,-,-,-,-,0.0,-,-,-,-,-,-,-,22.81,-,-,-,0.0,-,-,-,-,-,-,,-,0.0,-,-,-,-,-,-,-,-,-,-,0.0,-,-,-,-,-,-,-,-,0.5,-,-,-,-,-,-,-,0.0,-,-,-,0.0,-,-,-,-,53.58001,-,-,-,100.0,-,-,-,-,-,-,-,-,-,-,46.42,-,-,-,-,-,-,-,-,-,0.0,-,-,-,-,-,0.0,-,-,-,-,0.0,-,-,-,-,-,-,-,-,-,-,-,0.0,-,-,-,-,-,-,-,-,0.0,-,-,-,0.0,106.0,40.76,0.3
5040,39845,470752,Li Hong,2012,,-,-,-,21.92,-,-,-,-,-,-,-,-,-,8.350001,-,-,-,0.0,-,-,0.0,0.0,-,-,-,-,-,0.0,-,-,-,0.0,-,-,-,-,-,-,-,-,-,-,0.0,-,-,-,-,-,-,-,-,-,-,-,-,-,-,-,-,-,0.0,-,-,-,-,-,-,0.0,-,-,0.0,-,-,-,-,-,-,-,0.0,-,-,-,-,-,-,-,22.81,-,-,-,0.0,-,-,-,-,-,-,,-,0.0,-,-,-,-,-,-,-,-,-,-,0.0,-,-,-,-,-,-,-,-,0.5,-,-,-,-,-,-,-,0.0,-,-,-,0.0,-,-,-,-,53.58001,-,-,-,100.0,-,-,-,-,-,-,-,-,-,-,46.42,-,-,-,-,-,-,-,-,-,0.0,-,-,-,-,-,0.0,-,-,-,-,0.0,-,-,-,-,-,-,-,-,-,-,-,0.0,-,-,-,-,-,-,-,-,0.0,-,-,-,0.0,107.0,41.15,0.3
5041,39845,470755,Li Hong,2012,,-,-,-,4.44,-,-,-,-,-,-,-,-,-,14.31,-,-,-,0.0,-,-,0.0,0.0,-,-,-,-,-,0.0,-,-,-,0.0,-,-,-,-,-,-,-,-,-,-,0.0,-,-,-,-,-,-,-,-,-,-,-,-,-,-,-,-,-,0.0,-,-,-,-,-,-,0.0,-,-,0.0,-,-,-,-,-,-,-,0.0,-,-,-,-,-,-,-,5.25,-,-,-,0.0,-,-,-,-,-,-,,-,0.0,-,-,-,-,-,-,-,-,-,-,17.75,-,-,-,-,-,-,-,-,-,-,-,-,-,-,-,-,0.0,-,-,-,0.0,-,-,-,-,28.0,-,-,-,100.0,-,-,-,-,-,-,-,-,-,-,54.25,-,-,-,-,-,-,-,-,-,0.0,-,-,-,-,-,0.0,-,-,-,-,0.0,-,-,-,-,-,-,-,-,-,-,-,0.0,-,-,4,-,-,-,-,-,0.0,-,-,-,0.0,81.0,32.14,0.26
5042,39845,470756,Li Hong,2012,,-,-,-,4.44,-,-,-,-,-,-,-,-,-,14.31,-,-,-,0.0,-,-,0.0,0.0,-,-,-,-,-,0.0,-,-,-,0.0,-,-,-,-,-,-,-,-,-,-,0.0,-,-,-,-,-,-,-,-,-,-,-,-,-,-,-,-,-,0.0,-,-,-,-,-,-,0.0,-,-,0.0,-,-,-,-,-,-,-,0.0,-,-,-,-,-,-,-,1.25,-,-,-,0.0,-,-,-,-,-,-,,-,0.0,-,-,-,-,-,-,-,-,-,-,17.75,-,-,-,-,-,-,-,-,-,-,-,-,-,-,-,-,0.0,-,-,-,0.0,-,-,-,-,28.0,-,-,-,100.0,-,-,-,-,-,-,-,-,-,-,54.25,-,-,-,-,-,-,-,-,-,0.0,-,-,-,-,-,0.0,-,-,-,-,0.0,-,-,-,-,-,-,-,-,-,-,-,0.0,-,-,8,-,-,-,-,-,0.0,-,-,-,0.0,80.0,31.74,0.26
5043,39858,471002,Ellison A.J.,2012,,-,-,-,12.43124,-,-,-,-,-,-,-,-,-,4.530453,-,-,-,1.40014,-,-,0.0,0.0,-,-,-,-,-,5.130512,-,-,-,0.0,-,-,-,-,-,-,-,-,-,-,0.0,-,-,-,-,-,-,-,-,-,-,-,-,-,-,0.03,-,-,0.0,-,-,-,-,-,-,0.0,-,-,0.0,-,-,-,-,-,-,-,0.0,-,-,-,-,-,-,-,-,-,-,-,0.0,-,-,-,-,-,-,,-,4.990498,-,-,-,-,-,-,-,-,-,-,0.0,-,-,-,-,-,-,-,-,-,-,-,-,-,-,-,-,0.0,-,-,-,0.0,-,-,-,-,16.9917,-,-,-,100.0,-,-,-,-,-,-,-,-,-,-,67.83678,-,-,-,0.09001,-,-,-,-,-,3.550354,-,-,-,-,-,0.0,-,-,-,-,0.0,-,-,-,-,-,-,-,-,-,-,-,0.0,-,-,-,-,-,-,-,-,0.0,-,-,-,0.010001,81.3,32.8,0.238
5044,39858,471003,Ellison A.J.,2012,,-,-,-,12.33,-,-,-,-,-,-,-,-,-,4.46,-,-,-,1.4,-,-,0.0,0.0,-,-,-,-,-,5.09,-,-,-,0.0,-,-,-,-,-,-,-,-,-,-,0.0,-,-,-,-,-,-,-,-,-,-,-,-,-,-,0.03,-,-,0.0,-,-,-,-,-,-,0.0,-,-,0.0,-,-,-,-,-,-,-,0.0,-,-,-,-,-,-,-,-,-,-,-,0.0,-,-,-,-,-,-,,-,5.19,-,-,-,-,-,-,-,-,-,-,0.0,-,-,-,-,-,-,-,-,-,-,-,-,-,-,-,-,0.0,-,-,-,0.0,-,-,-,-,16.82,-,-,-,100.0,-,-,-,-,-,-,-,-,-,-,67.86,-,-,-,0.08,-,-,-,-,-,3.55,-,-,-,-,-,0.0,-,-,-,-,0.0,-,-,-,-,-,-,-,-,-,-,-,0.0,-,-,-,-,-,-,-,-,0.0,-,-,-,0.009999999,81.6,32.9,0.24
5045,39858,471004,Ellison A.J.,2012,,-,-,-,11.74,-,-,-,-,-,-,-,-,-,4.62,-,-,-,1.45,-,-,0.0,0.0,-,-,-,-,-,4.84,-,-,-,0.0,-,-,-,-,-,-,-,-,-,-,0.0,-,-,-,-,-,-,-,-,-,-,-,-,-,-,0.03,-,-,0.0,-,-,-,-,-,-,0.0,-,-,0.0,-,-,-,-,-,-,-,0.0,-,-,-,-,-,-,-,-,-,-,-,0.0,-,-,-,-,-,-,,-,4.92,-,-,-,-,-,-,-,-,-,-,0.0,-,-,-,-,-,-,-,-,-,-,-,-,-,-,-,-,0.0,-,-,-,0.0,-,-,-,-,16.39,-,-,-,99.99999,-,-,-,-,-,-,-,-,-,-,69.14,-,-,-,0.08,-,-,-,-,-,3.17,-,-,-,-,-,0.0,-,-,-,-,0.0,-,-,-,-,-,-,-,-,-,-,-,0.0,-,-,-,-,-,-,-,-,0.0,-,-,-,0.01,80.5,32.4,0.241
5046,39858,471005,Ellison A.J.,2012,,-,-,-,12.10879,-,-,-,-,-,-,-,-,-,4.629538,-,-,-,1.239876,-,-,0.0,0.0,-,-,-,-,-,5.369463,-,-,-,0.0,-,-,-,-,-,-,-,-,-,-,0.0,-,-,-,-,-,-,-,-,-,-,-,-,-,-,0.03,-,-,0.0,-,-,-,-,-,-,0.0,-,-,0.0,-,-,-,-,-,-,-,0.0,-,-,-,-,-,-,-,-,-,-,-,0.0,-,-,-,-,-,-,,-,4.859514,-,-,-,-,-,-,-,-,-,-,0.0,-,-,-,-,-,-,-,-,-,-,-,-,-,-,-,-,0.0,-,-,-,0.0,-,-,-,-,16.76832,-,-,-,100.0,-,-,-,-,-,-,-,-,-,-,68.55315,-,-,-,0.08999,-,-,-,-,-,3.109689,-,-,-,-,-,0.0,-,-,-,-,0.0,-,-,-,-,-,-,-,-,-,-,-,0.0,-,-,-,-,-,-,-,-,0.0,-,-,-,0.009999,81.0,32.7,0.239
5047,39858,471006,Ellison A.J.,2012,,-,-,-,12.25,-,-,-,-,-,-,-,-,-,4.6,-,-,-,1.24,-,-,0.0,0.0,-,-,-,-,-,5.210001,-,-,-,0.0,-,-,-,-,-,-,-,-,-,-,0.0,-,-,-,-,-,-,-,-,-,-,-,-,-,-,0.03,-,-,0.0,-,-,-,-,-,-,0.0,-,-,0.0,-,-,-,-,-,-,-,0.0,-,-,-,-,-,-,-,-,-,-,-,0.0,-,-,-,-,-,-,,-,4.85,-,-,-,-,-,-,-,-,-,-,0.0,-,-,-,-,-,-,-,-,-,-,-,-,-,-,-,-,0.0,-,-,-,0.0,-,-,-,-,16.88,-,-,-,100.0,-,-,-,-,-,-,-,-,-,-,68.13,-,-,-,0.08,-,-,-,-,-,3.6,-,-,-,-,-,0.0,-,-,-,-,0.0,-,-,-,-,-,-,-,-,-,-,-,0.0,-,-,-,-,-,-,-,-,0.0,-,-,-,0.01,81.4,32.8,0.241
5048,39858,471007,Ellison A.J.,2012,,-,-,-,12.14842,-,-,-,-,-,-,-,-,-,4.442422,-,-,-,1.089858,-,-,0.0,0.0,-,-,-,-,-,5.249317,-,-,-,0.0,-,-,-,-,-,-,-,-,-,-,0.0,-,-,-,-,-,-,-,-,-,-,-,-,-,-,0.03,-,-,0.0,-,-,-,-,-,-,0.0,-,-,0.0,-,-,-,-,-,-,-,0.0,-,-,-,-,-,-,-,-,-,-,-,0.0,-,-,-,-,-,-,,-,4.949356,-,-,-,-,-,-,-,-,-,-,0.0,-,-,-,-,-,-,-,-,-,-,-,-,-,-,-,-,0.0,-,-,-,0.0,-,-,-,-,16.62084,-,-,-,100.0,-,-,-,-,-,-,-,-,-,-,68.4911,-,-,-,0.09999,-,-,-,-,-,3.469549,-,-,-,-,-,0.0,-,-,-,-,0.0,-,-,-,-,-,-,-,-,-,-,-,0.0,-,-,-,-,-,-,-,-,0.0,-,-,-,0.0299961,81.2,32.8,0.237
5049,39858,471008,Ellison A.J.,2012,,-,-,-,12.32877,-,-,-,-,-,-,-,-,-,4.419559,-,-,-,0.869913,-,-,0.0,0.0,-,-,-,-,-,5.879413,-,-,-,0.0,-,-,-,-,-,-,-,-,-,-,0.0,-,-,-,-,-,-,-,-,-,-,-,-,-,-,0.03,-,-,0.0,-,-,-,-,-,-,0.0,-,-,0.0,-,-,-,-,-,-,-,0.0,-,-,-,-,-,-,-,-,-,-,-,0.0,-,-,-,-,-,-,,-,4.859514,-,-,-,-,-,-,-,-,-,-,0.0,-,-,-,-,-,-,-,-,-,-,-,-,-,-,-,-,0.0,-,-,-,0.0,-,-,-,-,16.77832,-,-,-,100.0,-,-,-,-,-,-,-,-,-,-,68.35317,-,-,-,0.09999,-,-,-,-,-,3.129687,-,-,-,-,-,0.0,-,-,-,-,0.0,-,-,-,-,-,-,-,-,-,-,-,0.0,-,-,-,-,-,-,-,-,0.0,-,-,-,0.029997,81.3,32.9,0.234
5050,39858,471009,Ellison A.J.,2012,,-,-,-,12.41876,-,-,-,-,-,-,-,-,-,4.389561,-,-,-,1.059894,-,-,0.0,0.0,-,-,-,-,-,5.259474,-,-,-,0.0,-,-,-,-,-,-,-,-,-,-,0.0,-,-,-,-,-,-,-,-,-,-,-,-,-,-,0.03,-,-,0.0,-,-,-,-,-,-,0.0,-,-,0.0,-,-,-,-,-,-,-,0.0,-,-,-,-,-,-,-,-,-,-,-,0.0,-,-,-,-,-,-,,-,5.229477,-,-,-,-,-,-,-,-,-,-,0.0,-,-,-,-,-,-,-,-,-,-,-,-,-,-,-,-,0.0,-,-,-,0.0,-,-,-,-,16.83832,-,-,-,99.99998,-,-,-,-,-,-,-,-,-,-,67.9332,-,-,-,0.08999,-,-,-,-,-,3.569643,-,-,-,-,-,0.0,-,-,-,-,0.0,-,-,-,-,-,-,-,-,-,-,-,0.0,-,-,-,-,-,-,-,-,0.0,-,-,-,0.019998,81.9,32.2,0.24
5051,39858,471010,Ellison A.J.,2012,,-,-,-,12.53,-,-,-,-,-,-,-,-,-,4.92,-,-,-,2.17,-,-,0.0,0.0,-,-,-,-,-,6.679999,-,-,-,0.0,-,-,-,-,-,-,-,-,-,-,0.0,-,-,-,-,-,-,-,-,-,-,-,-,-,-,0.01,-,-,0.0,-,-,-,-,-,-,0.0,-,-,0.0,-,-,-,-,-,-,-,0.0,-,-,-,-,-,-,-,-,-,-,-,0.0,-,-,-,-,-,-,,-,4.07,-,-,-,-,-,-,-,-,-,-,0.0,-,-,-,-,-,-,-,-,-,-,-,-,-,-,-,-,0.0,-,-,-,0.0,-,-,-,-,17.46,-,-,-,100.0,-,-,-,-,-,-,-,-,-,-,67.62,-,-,-,0.05,-,-,-,-,-,1.9,-,-,-,-,-,0.0,-,-,-,-,0.0,-,-,-,-,-,-,-,-,-,-,-,0.0,-,-,-,-,-,-,-,-,0.0,-,-,-,0.05,79.7,32.5,0.226
5052,39858,471013,Ellison A.J.,2012,,-,-,-,12.41,-,-,-,-,-,-,-,-,-,4.1,-,-,-,1.74,-,-,0.0,0.0,-,-,-,-,-,6.02,-,-,-,0.0,-,-,-,-,-,-,-,-,-,-,0.0,-,-,-,-,-,-,-,-,-,-,-,-,-,-,0.03,-,-,0.0,-,-,-,-,-,-,0.0,-,-,0.0,-,-,-,-,-,-,-,0.0,-,-,-,-,-,-,-,-,-,-,-,0.0,-,-,-,-,-,-,,-,4.53,-,-,-,-,-,-,-,-,-,-,0.0,-,-,-,-,-,-,-,-,-,-,-,-,-,-,-,-,0.0,-,-,-,0.0,-,-,-,-,16.54,-,-,-,100.0,-,-,-,-,-,-,-,-,-,-,68.63,-,-,-,0.1,-,-,-,-,-,2.41,-,-,-,-,-,0.0,-,-,-,-,0.0,-,-,-,-,-,-,-,-,-,-,-,0.0,-,-,-,-,-,-,-,-,0.0,-,-,-,0.03,80.9,32.9,0.23
5053,39858,471014,Ellison A.J.,2012,,-,-,-,11.84882,-,-,-,-,-,-,-,-,-,3.889611,-,-,-,1.739826,-,-,0.0,0.0,-,-,-,-,-,5.039497,-,-,-,0.0,-,-,-,-,-,-,-,-,-,-,0.0,-,-,-,-,-,-,-,-,-,-,-,-,-,-,0.03,-,-,0.0,-,-,-,-,-,-,0.0,-,-,0.0,-,-,-,-,-,-,-,0.0,-,-,-,-,-,-,-,-,-,-,-,0.0,-,-,-,-,-,-,,-,4.929508,-,-,-,-,-,-,-,-,-,-,0.0,-,-,-,-,-,-,-,-,-,-,-,-,-,-,-,-,0.0,-,-,-,0.0,-,-,-,-,15.76842,-,-,-,100.0,-,-,-,-,-,-,-,-,-,-,69.52306,-,-,-,0.11,-,-,-,-,-,2.869713,-,-,-,-,-,0.0,-,-,-,-,0.0,-,-,-,-,-,-,-,-,-,-,-,0.0,-,-,-,-,-,-,-,-,0.0,-,-,-,0.019998,80.7,32.7,0.232
5054,39858,471015,Ellison A.J.,2012,,-,-,-,12.07,-,-,-,-,-,-,-,-,-,3.78,-,-,-,1.55,-,-,0.0,0.0,-,-,-,-,-,5.36,-,-,-,0.0,-,-,-,-,-,-,-,-,-,-,0.0,-,-,-,-,-,-,-,-,-,-,-,-,-,-,0.02,-,-,0.0,-,-,-,-,-,-,0.0,-,-,0.0,-,-,-,-,-,-,-,0.0,-,-,-,-,-,-,-,-,-,-,-,0.0,-,-,-,-,-,-,,-,4.94,-,-,-,-,-,-,-,-,-,-,0.0,-,-,-,-,-,-,-,-,-,-,-,-,-,-,-,-,0.0,-,-,-,0.0,-,-,-,-,15.87,-,-,-,100.0,-,-,-,-,-,-,-,-,-,-,69.24,-,-,-,0.11,-,-,-,-,-,2.91,-,-,-,-,-,0.0,-,-,-,-,0.0,-,-,-,-,-,-,-,-,-,-,-,0.0,-,-,-,-,-,-,-,-,0.0,-,-,-,0.02,80.8,32.8,0.231
5055,39858,471016,Ellison A.J.,2012,,-,-,-,12.38124,-,-,-,-,-,-,-,-,-,4.110411,-,-,-,1.860186,-,-,0.0,0.0,-,-,-,-,-,6.440644,-,-,-,0.0,-,-,-,-,-,-,-,-,-,-,0.0,-,-,-,-,-,-,-,-,-,-,-,-,-,-,0.03,-,-,0.0,-,-,-,-,-,-,0.0,-,-,0.0,-,-,-,-,-,-,-,0.0,-,-,-,-,-,-,-,-,-,-,-,0.0,-,-,-,-,-,-,,-,4.220422,-,-,-,-,-,-,-,-,-,-,0.0,-,-,-,-,-,-,-,-,-,-,-,-,-,-,-,-,0.0,-,-,-,0.0,-,-,-,-,16.52165,-,-,-,100.0,-,-,-,-,-,-,-,-,-,-,68.9669,-,-,-,0.11,-,-,-,-,-,1.860186,-,-,-,-,-,0.0,-,-,-,-,0.0,-,-,-,-,-,-,-,-,-,-,-,0.0,-,-,-,-,-,-,-,-,0.0,-,-,-,0.020002,11.7,4.75,0.232
5056,39858,471017,Ellison A.J.,2012,,-,-,-,12.37876,-,-,-,-,-,-,-,-,-,3.9996,-,-,-,1.79982,-,-,0.0,0.0,-,-,-,-,-,6.279372,-,-,-,0.0,-,-,-,-,-,-,-,-,-,-,0.0,-,-,-,-,-,-,-,-,-,-,-,-,-,-,0.03,-,-,0.0,-,-,-,-,-,-,0.0,-,-,0.0,-,-,-,-,-,-,-,0.0,-,-,-,-,-,-,-,-,-,-,-,0.0,-,-,-,-,-,-,,-,4.379562,-,-,-,-,-,-,-,-,-,-,0.0,-,-,-,-,-,-,-,-,-,-,-,-,-,-,-,-,0.0,-,-,-,0.0,-,-,-,-,16.40836,-,-,-,100.0,-,-,-,-,-,-,-,-,-,-,68.93311,-,-,-,0.11,-,-,-,-,-,2.069793,-,-,-,-,-,0.0,-,-,-,-,0.0,-,-,-,-,-,-,-,-,-,-,-,0.0,-,-,-,-,-,-,-,-,0.0,-,-,-,0.019998,11.7,4.76,0.237
5057,39858,471018,Ellison A.J.,2012,,-,-,-,12.06,-,-,-,-,-,-,-,-,-,3.28,-,-,-,1.69,-,-,0.0,0.0,-,-,-,-,-,5.35,-,-,-,0.0,-,-,-,-,-,-,-,-,-,-,0.0,-,-,-,-,-,-,-,-,-,-,-,-,-,-,0.02,-,-,0.0,-,-,-,-,-,-,0.0,-,-,0.0,-,-,-,-,-,-,-,0.0,-,-,-,-,-,-,-,-,-,-,-,0.0,-,-,-,-,-,-,,-,4.94,-,-,-,-,-,-,-,-,-,-,0.0,-,-,-,-,-,-,-,-,-,-,-,-,-,-,-,-,0.0,-,-,-,0.0,-,-,-,-,15.36,-,-,-,99.99999,-,-,-,-,-,-,-,-,-,-,69.5,-,-,-,0.1,-,-,-,-,-,3.03,-,-,-,-,-,0.0,-,-,-,-,0.0,-,-,-,-,-,-,-,-,-,-,-,0.0,-,-,-,-,-,-,-,-,0.0,-,-,-,0.03,81.6,33.0,0.235
5058,39858,471019,Ellison A.J.,2012,,-,-,-,12.40248,-,-,-,-,-,-,-,-,-,4.350871,-,-,-,2.010402,-,-,0.0,0.0,-,-,-,-,-,5.971194,-,-,-,0.0,-,-,-,-,-,-,-,-,-,-,0.0,-,-,-,-,-,-,-,-,-,-,-,-,-,-,0.02,-,-,0.0,-,-,-,-,-,-,0.0,-,-,0.0,-,-,-,-,-,-,-,0.0,-,-,-,-,-,-,-,-,-,-,-,0.0,-,-,-,-,-,-,,-,3.980796,-,-,-,-,-,-,-,-,-,-,0.0,-,-,-,-,-,-,-,-,-,-,-,-,-,-,-,-,0.0,-,-,-,0.0,-,-,-,-,16.77336,-,-,-,100.0,-,-,-,-,-,-,-,-,-,-,69.40388,-,-,-,0.10002,-,-,-,-,-,1.730346,-,-,-,-,-,0.0,-,-,-,-,0.0,-,-,-,-,-,-,-,-,-,-,-,0.0,-,-,-,-,-,-,-,-,0.0,-,-,-,0.030006,11.6,4.72,0.233
5059,39858,471026,Ellison A.J.,2012,,-,-,-,12.3484,-,-,-,-,-,-,-,-,-,4.440212,-,-,-,1.754034,-,-,0.0,0.0,-,-,-,-,-,6.114062,-,-,-,0.0,-,-,-,-,-,-,-,-,-,-,0.0,-,-,-,-,-,-,-,-,-,-,-,-,-,-,0.02005,-,-,0.0,-,-,-,-,-,-,0.0,-,-,0.0,-,-,-,-,-,-,-,0.0,-,-,-,-,-,-,-,-,-,-,-,0.0,-,-,-,-,-,-,,-,3.999198,-,-,-,-,-,-,-,-,-,-,0.0,-,-,-,-,-,-,-,-,-,-,-,-,-,-,-,-,0.0,-,-,-,0.0,-,-,-,-,16.80866,-,-,-,99.99999,-,-,-,-,-,-,-,-,-,-,69.39962,-,-,-,0.1103,-,-,-,-,-,1.784104,-,-,-,-,-,0.0,-,-,-,-,0.0,-,-,-,-,-,-,-,-,-,-,-,0.0,-,-,-,-,-,-,-,-,0.0,-,-,-,0.03006916,11.7,4.73,0.24
5060,39858,471027,Ellison A.J.,2012,,-,-,-,12.20686,-,-,-,-,-,-,-,-,-,4.389657,-,-,-,1.733814,-,-,0.0,0.0,-,-,-,-,-,6.043295,-,-,-,0.0,-,-,-,-,-,-,-,-,-,-,0.0,-,-,-,-,-,-,-,-,-,-,-,-,-,-,0.02004,-,-,0.0,-,-,-,-,-,-,0.0,-,-,0.0,-,-,-,-,-,-,-,0.0,-,-,-,-,-,-,-,-,-,-,-,0.0,-,-,-,-,-,-,,-,3.948687,-,-,-,-,-,-,-,-,-,-,0.0,-,-,-,-,-,-,-,-,-,-,-,-,-,-,-,-,0.0,-,-,-,0.0,-,-,-,-,16.61656,-,-,-,100.0,-,-,-,-,-,-,-,-,-,-,69.75346,-,-,-,0.1102,-,-,-,-,-,1.76388,-,-,-,-,-,0.0,-,-,-,-,0.0,-,-,-,-,-,-,-,-,-,-,-,0.0,-,-,-,-,-,-,-,-,0.0,-,-,-,0.03006615,11.6,4.72,0.23
5061,39858,471028,Ellison A.J.,2012,,-,-,-,12.49875,-,-,-,-,-,-,-,-,-,4.490328,-,-,-,1.774081,-,-,0.0,0.0,-,-,-,-,-,6.184225,-,-,-,0.0,-,-,-,-,-,-,-,-,-,-,0.0,-,-,-,-,-,-,-,-,-,-,-,-,-,-,0.02005,-,-,0.0,-,-,-,-,-,-,0.0,-,-,0.0,-,-,-,-,-,-,-,0.0,-,-,-,-,-,-,-,-,-,-,-,0.0,-,-,-,-,-,-,,-,4.059337,-,-,-,-,-,-,-,-,-,-,0.0,-,-,-,-,-,-,-,-,-,-,-,-,-,-,-,-,0.0,-,-,-,0.0,-,-,-,-,17.00912,-,-,-,99.99999,-,-,-,-,-,-,-,-,-,-,69.02877,-,-,-,0.1103,-,-,-,-,-,1.80415,-,-,-,-,-,0.0,-,-,-,-,0.0,-,-,-,-,-,-,-,-,-,-,-,0.0,-,-,-,-,-,-,-,-,0.0,-,-,-,0.03006916,11.6,4.73,0.23
5062,39858,471029,Ellison A.J.,2012,,-,-,-,12.41876,-,-,-,-,-,-,-,-,-,4.419559,-,-,-,1.849815,-,-,0.0,0.0,-,-,-,-,-,6.419359,-,-,-,0.0,-,-,-,-,-,-,-,-,-,-,0.0,-,-,-,-,-,-,-,-,-,-,-,-,-,-,0.03,-,-,0.0,-,-,-,-,-,-,0.0,-,-,0.0,-,-,-,-,-,-,-,0.0,-,-,-,-,-,-,-,-,-,-,-,0.0,-,-,-,-,-,-,,-,3.909609,-,-,-,-,-,-,-,-,-,-,0.0,-,-,-,-,-,-,-,-,-,-,-,-,-,-,-,-,0.0,-,-,-,0.0,-,-,-,-,16.86831,-,-,-,100.0,-,-,-,-,-,-,-,-,-,-,68.9931,-,-,-,0.11,-,-,-,-,-,1.829817,-,-,-,-,-,0.0,-,-,-,-,0.0,-,-,-,-,-,-,-,-,-,-,-,0.0,-,-,-,-,-,-,-,-,0.0,-,-,-,0.019998,11.6,4.72,0.24
5063,39858,471030,Ellison A.J.,2012,,-,-,-,12.39124,-,-,-,-,-,-,-,-,-,4.41044,-,-,-,1.870187,-,-,0.0,0.0,-,-,-,-,-,6.320632,-,-,-,0.0,-,-,-,-,-,-,-,-,-,-,0.0,-,-,-,-,-,-,-,-,-,-,-,-,-,-,0.03,-,-,0.0,-,-,-,-,-,-,0.0,-,-,0.0,-,-,-,-,-,-,-,0.0,-,-,-,-,-,-,-,-,-,-,-,0.0,-,-,-,-,-,-,,-,3.960396,-,-,-,-,-,-,-,-,-,-,0.0,-,-,-,-,-,-,-,-,-,-,-,-,-,-,-,-,0.0,-,-,-,0.0,-,-,-,-,16.83168,-,-,-,99.99999,-,-,-,-,-,-,-,-,-,-,69.0569,-,-,-,0.11,-,-,-,-,-,1.830183,-,-,-,-,-,0.0,-,-,-,-,0.0,-,-,-,-,-,-,-,-,-,-,-,0.0,-,-,-,-,-,-,-,-,0.0,-,-,-,0.020002,11.6,4.74,0.23
5064,39860,471115,Li Hong,2012,,-,-,-,4.689531,-,-,-,-,-,-,-,-,-,0.0,-,-,-,3.749625,-,-,0.0,0.0,-,-,-,-,-,1.889811,-,-,-,0.0,-,-,-,-,-,-,-,-,-,-,0.0,-,-,-,-,-,-,-,-,-,-,-,-,-,-,-,-,-,0.0,-,-,-,-,-,-,0.0,-,-,0.0,-,-,-,-,-,-,-,11.92881,-,-,-,-,-,-,-,0.6199,-,-,-,2.779722,-,-,-,-,-,-,,-,6.169383,-,-,-,-,-,-,-,-,-,-,8.469153,-,-,-,-,-,-,-,-,-,-,-,-,-,-,-,-,56.37436,-,-,-,0.0,-,-,-,-,7.179282,-,-,-,100.0,-,-,-,0.39,-,-,-,-,-,-,0.0,-,-,-,-,-,-,-,-,-,0.0,-,-,-,-,-,1.459854,-,-,-,-,0.0,-,-,-,-,-,-,-,-,-,-,-,0.0,-,-,1.48,-,-,-,-,-,0.0,-,-,-,0.0,50.3,19.96,0.26
5065,39860,471116,Li Hong,2012,,-,-,-,4.13,-,-,-,-,-,-,-,-,-,0.0,-,-,-,4.96,-,-,0.0,0.0,-,-,-,-,-,1.66,-,-,-,0.0,-,-,-,-,-,-,-,-,-,-,0.0,-,-,-,-,-,-,-,-,-,-,-,-,-,-,-,-,-,0.0,-,-,-,-,-,-,0.0,-,-,0.0,-,-,-,-,-,-,-,10.5,-,-,-,-,-,-,-,0.78,-,-,-,2.44,-,-,-,-,-,-,,-,10.67,-,-,-,-,-,-,-,-,-,-,7.46,-,-,-,-,-,-,3.37,-,-,-,-,-,-,-,-,-,49.64,-,-,-,0.0,-,-,-,-,6.77,-,-,-,100.0,-,-,-,0.35,-,-,-,-,-,-,0.0,-,-,-,-,-,-,-,-,-,0.0,-,-,-,-,-,2.53,-,-,-,-,0.0,-,-,-,-,-,-,-,-,-,-,-,0.0,-,-,1.51,-,-,-,-,-,0.0,-,-,-,0.0,60.2,23.88,0.26
5066,39860,471117,Li Hong,2012,,-,-,-,4.20042,-,-,-,-,-,-,-,-,-,2.570257,-,-,-,5.040504,-,-,0.0,0.0,-,-,-,-,-,1.690169,-,-,-,0.0,-,-,-,-,-,-,-,-,-,-,0.0,-,-,-,-,-,-,-,-,-,-,-,-,-,-,-,-,-,0.0,-,-,-,-,-,-,0.0,-,-,0.0,-,-,-,-,-,-,-,10.68107,-,-,-,-,-,-,-,0.8701,-,-,-,2.490249,-,-,-,-,-,-,,-,7.430743,-,-,-,-,-,-,-,-,-,-,7.590759,-,-,-,-,-,-,-,-,-,-,-,-,-,-,-,-,50.49505,-,-,-,0.0,-,-,-,-,9.440943,-,-,-,100.0,-,-,-,0.35,-,-,-,-,-,-,2.570257,-,-,-,-,-,-,-,-,-,0.0,-,-,-,-,-,2.570257,-,-,-,-,0.0,-,-,-,-,-,-,-,-,-,-,-,0.0,-,-,1.45,-,-,-,-,-,0.0,-,-,-,0.0,56.3,22.34,0.26
5067,39860,471118,Li Hong,2012,,-,-,-,4.24,-,-,-,-,-,-,-,-,-,0.0,-,-,-,1.69,-,-,0.0,0.0,-,-,-,-,-,1.7,-,-,-,0.0,-,-,-,-,-,-,-,-,-,-,0.0,-,-,-,-,-,-,-,-,-,-,-,-,-,-,-,-,-,0.0,-,-,-,-,-,-,0.0,-,-,0.0,-,-,-,-,-,-,-,10.77,-,-,-,-,-,-,-,2.53,-,-,-,2.51,-,-,-,-,-,-,,-,10.94,-,-,-,-,-,-,-,-,-,-,7.65,-,-,-,-,-,-,3.46,-,-,-,-,-,-,-,-,-,50.89,-,-,-,0.0,-,-,-,-,8.66,-,-,-,100.0,-,-,-,0.35,-,-,-,-,-,-,0.0,-,-,-,-,-,-,-,-,-,0.0,-,-,-,-,-,1.73,-,-,-,-,0.0,-,-,-,-,-,-,-,-,-,-,-,0.0,-,-,1.54,-,-,-,-,-,0.0,-,-,-,0.0,62.2,24.68,0.26
5068,39860,471119,Li Hong,2012,,-,-,-,4.22,-,-,-,-,-,-,-,-,-,1.29,-,-,-,3.37,-,-,0.0,0.0,-,-,-,-,-,1.7,-,-,-,0.0,-,-,-,-,-,-,-,-,-,-,0.0,-,-,-,-,-,-,-,-,-,-,-,-,-,-,-,-,-,0.0,-,-,-,-,-,-,0.0,-,-,0.0,-,-,-,-,-,-,-,10.73,-,-,-,-,-,-,-,1.7,-,-,-,2.5,-,-,-,-,-,-,,-,9.18,-,-,-,-,-,-,-,-,-,-,7.62,-,-,-,-,-,-,1.72,-,-,-,-,-,-,-,-,-,50.69,-,-,-,0.0,-,-,-,-,9.05,-,-,-,100.0,-,-,-,0.35,-,-,-,-,-,-,1.29,-,-,-,-,-,-,-,-,-,0.0,-,-,-,-,-,2.15,-,-,-,-,0.0,-,-,-,-,-,-,-,-,-,-,-,0.0,-,-,1.49,-,-,-,-,-,0.0,-,-,-,0.0,59.0,23.41,0.26
5069,39860,471120,Li Hong,2012,,-,-,-,4.200419,-,-,-,-,-,-,-,-,-,2.570257,-,-,-,5.040504,-,-,0.0,0.0,-,-,-,-,-,1.690169,-,-,-,0.0,-,-,-,-,-,-,-,-,-,-,0.0,-,-,-,-,-,-,-,-,-,-,-,-,-,-,-,-,-,0.0,-,-,-,-,-,-,0.0,-,-,0.0,-,-,-,-,-,-,-,10.68107,-,-,-,-,-,-,-,0.8001,-,-,-,2.490249,-,-,-,-,-,-,,-,7.430742,-,-,-,-,-,-,-,-,-,-,7.590759,-,-,-,-,-,-,3.43,-,-,-,-,-,-,-,-,-,50.49505,-,-,-,0.0,-,-,-,-,9.440943,-,-,-,100.0,-,-,-,0.35,-,-,-,-,-,-,0.0,-,-,-,-,-,-,-,-,-,0.0,-,-,-,-,-,1.710171,-,-,-,-,0.0,-,-,-,-,-,-,-,-,-,-,-,0.0,-,-,1.52,-,-,-,-,-,0.0,-,-,-,0.0,60.3,23.92,0.26
5070,39860,471121,Li Hong,2012,,-,-,-,4.09,-,-,-,-,-,-,-,-,-,2.51,-,-,-,1.64,-,-,0.0,0.0,-,-,-,-,-,1.65,-,-,-,0.0,-,-,-,-,-,-,-,-,-,-,0.0,-,-,-,-,-,-,-,-,-,-,-,-,-,-,-,-,-,0.0,-,-,-,-,-,-,0.0,-,-,0.0,-,-,-,-,-,-,-,10.41,-,-,-,-,-,-,-,0.8,-,-,-,2.42,-,-,-,-,-,-,,-,10.58,-,-,-,-,-,-,-,-,-,-,7.39,-,-,-,-,-,-,3.34,-,-,-,-,-,-,-,-,-,49.19,-,-,-,0.0,-,-,-,-,9.200001,-,-,-,99.99998,-,-,-,0.34,-,-,-,-,-,-,2.51,-,-,-,-,-,-,-,-,-,0.0,-,-,-,-,-,1.67,-,-,-,-,0.0,-,-,-,-,-,-,-,-,-,-,-,0.0,-,-,1.46,-,-,-,-,-,0.0,-,-,-,0.0,61.6,24.44,0.26
5071,39860,471122,Li Hong,2012,,-,-,-,4.640928,-,-,-,-,-,-,-,-,-,0.0,-,-,-,1.85037,-,-,0.0,0.0,-,-,-,-,-,1.860372,-,-,-,0.0,-,-,-,-,-,-,-,-,-,-,0.0,-,-,-,-,-,-,-,-,-,-,-,-,-,-,-,-,-,0.0,-,-,-,-,-,-,0.0,-,-,0.0,-,-,-,-,-,-,-,11.79236,-,-,-,-,-,-,-,1.09,-,-,-,2.740548,-,-,-,-,-,-,,-,8.191639,-,-,-,-,-,-,-,-,-,-,8.371675,-,-,-,-,-,-,-,-,-,-,-,-,-,-,-,-,55.71114,-,-,-,0.0,-,-,-,-,7.591518,-,-,-,100.0,-,-,-,0.3901,-,-,-,-,-,-,0.0,-,-,-,-,-,-,-,-,-,0.0,-,-,-,-,-,1.890378,-,-,-,-,0.0,-,-,-,-,-,-,-,-,-,-,-,0.0,-,-,1.47,-,-,-,-,-,0.0,-,-,-,0.0,54.7,21.7,0.26
5072,39860,471123,Li Hong,2012,,-,-,-,4.13,-,-,-,-,-,-,-,-,-,0.0,-,-,-,4.960001,-,-,0.0,0.0,-,-,-,-,-,1.66,-,-,-,0.0,-,-,-,-,-,-,-,-,-,-,0.0,-,-,-,-,-,-,-,-,-,-,-,-,-,-,-,-,-,0.0,-,-,-,-,-,-,0.0,-,-,0.0,-,-,-,-,-,-,-,10.5,-,-,-,-,-,-,-,2.41,-,-,-,2.44,-,-,-,-,-,-,,-,7.300001,-,-,-,-,-,-,-,-,-,-,7.460001,-,-,-,-,-,-,3.37,-,-,-,-,-,-,-,-,-,49.64,-,-,-,0.0,-,-,-,-,8.450001,-,-,-,100.0,-,-,-,0.35,-,-,-,-,-,-,2.53,-,-,-,-,-,-,-,-,-,0.0,-,-,-,-,-,1.69,-,-,-,-,0.0,-,-,-,-,-,-,-,-,-,-,-,0.0,-,-,1.56,-,-,-,-,-,0.0,-,-,-,0.0,60.5,24.0,0.26
5073,39860,471124,Li Hong,2012,,-,-,-,4.240423,-,-,-,-,-,-,-,-,-,2.590259,-,-,-,1.690169,-,-,0.0,0.0,-,-,-,-,-,1.70017,-,-,-,0.0,-,-,-,-,-,-,-,-,-,-,0.0,-,-,-,-,-,-,-,-,-,-,-,-,-,-,-,-,-,0.0,-,-,-,-,-,-,0.0,-,-,0.0,-,-,-,-,-,-,-,10.77108,-,-,-,-,-,-,-,2.51,-,-,-,2.510251,-,-,-,-,-,-,,-,7.480747,-,-,-,-,-,-,-,-,-,-,7.650764,-,-,-,-,-,-,3.46,-,-,-,-,-,-,-,-,-,50.89508,-,-,-,0.0,-,-,-,-,11.25112,-,-,-,99.99998,-,-,-,0.35,-,-,-,-,-,-,0.0,-,-,-,-,-,-,-,-,-,0.0,-,-,-,-,-,2.590259,-,-,-,-,0.0,-,-,-,-,-,-,-,-,-,-,-,0.0,-,-,1.56,-,-,-,-,-,0.0,-,-,-,0.0,61.6,24.44,0.26
5074,39860,471125,Li Hong,2012,,-,-,-,3.869226,-,-,-,-,-,-,-,-,-,2.369526,-,-,-,4.639072,-,-,0.0,0.0,-,-,-,-,-,1.559688,-,-,-,0.0,-,-,-,-,-,-,-,-,-,-,0.0,-,-,-,-,-,-,-,-,-,-,-,-,-,-,-,-,-,0.0,-,-,-,-,-,-,0.0,-,-,0.0,-,-,-,-,-,-,-,9.838033,-,-,-,-,-,-,-,2.23,-,-,-,2.289542,-,-,-,-,-,-,,-,9.998001,-,-,-,-,-,-,-,-,-,-,6.988602,-,-,-,-,-,-,3.159,-,-,-,-,-,-,-,-,-,46.4907,-,-,-,0.0,-,-,-,-,10.29794,-,-,-,100.0,-,-,-,0.3199,-,-,-,-,-,-,2.369526,-,-,-,-,-,-,-,-,-,0.0,-,-,-,-,-,2.369526,-,-,-,-,0.0,-,-,-,-,-,-,-,-,-,-,-,0.0,-,-,1.51,-,-,-,-,-,0.0,-,-,-,0.0,63.3,25.11,0.26
5075,39860,471126,Li Hong,2012,,-,-,-,4.200419,-,-,-,-,-,-,-,-,-,0.0,-,-,-,5.040503,-,-,0.0,0.0,-,-,-,-,-,1.690169,-,-,-,0.0,-,-,-,-,-,-,-,-,-,-,0.0,-,-,-,-,-,-,-,-,-,-,-,-,-,-,-,-,-,0.0,-,-,-,-,-,-,0.0,-,-,0.0,-,-,-,-,-,-,-,10.68107,-,-,-,-,-,-,-,0.8901,-,-,-,2.490249,-,-,-,-,-,-,,-,10.86108,-,-,-,-,-,-,-,-,-,-,7.590758,-,-,-,-,-,-,-,-,-,-,-,-,-,-,-,-,50.49504,-,-,-,0.0,-,-,-,-,6.870686,-,-,-,100.0,-,-,-,0.35,-,-,-,-,-,-,2.570256,-,-,-,-,-,-,-,-,-,0.0,-,-,-,-,-,1.710171,-,-,-,-,0.0,-,-,-,-,-,-,-,-,-,-,-,0.0,-,-,1.43,-,-,-,-,-,0.0,-,-,-,0.0,57.6,22.85,0.26
5076,39860,471127,Li Hong,2012,,-,-,-,4.13,-,-,-,-,-,-,-,-,-,2.53,-,-,-,4.96,-,-,0.0,0.0,-,-,-,-,-,1.66,-,-,-,0.0,-,-,-,-,-,-,-,-,-,-,0.0,-,-,-,-,-,-,-,-,-,-,-,-,-,-,-,-,-,0.0,-,-,-,-,-,-,0.0,-,-,0.0,-,-,-,-,-,-,-,10.5,-,-,-,-,-,-,-,2.5,-,-,-,2.44,-,-,-,-,-,-,,-,10.67,-,-,-,-,-,-,-,-,-,-,7.46,-,-,-,-,-,-,-,-,-,-,-,-,-,-,-,-,49.64,-,-,-,0.0,-,-,-,-,10.98,-,-,-,100.0,-,-,-,0.35,-,-,-,-,-,-,0.0,-,-,-,-,-,-,-,-,-,0.0,-,-,-,-,-,1.69,-,-,-,-,0.0,-,-,-,-,-,-,-,-,-,-,-,0.0,-,-,1.47,-,-,-,-,-,0.0,-,-,-,0.0,59.5,23.61,0.26
5077,39860,471128,Li Hong,2012,,-,-,-,4.240424,-,-,-,-,-,-,-,-,-,0.0,-,-,-,1.690169,-,-,0.0,0.0,-,-,-,-,-,1.70017,-,-,-,0.0,-,-,-,-,-,-,-,-,-,-,0.0,-,-,-,-,-,-,-,-,-,-,-,-,-,-,-,-,-,0.0,-,-,-,-,-,-,0.0,-,-,0.0,-,-,-,-,-,-,-,10.77108,-,-,-,-,-,-,-,2.61,-,-,-,2.510251,-,-,-,-,-,-,,-,10.94109,-,-,-,-,-,-,-,-,-,-,7.650765,-,-,-,-,-,-,-,-,-,-,-,-,-,-,-,-,50.89509,-,-,-,0.0,-,-,-,-,8.660866,-,-,-,100.0,-,-,-,0.35,-,-,-,-,-,-,2.590259,-,-,-,-,-,-,-,-,-,0.0,-,-,-,-,-,2.590259,-,-,-,-,0.0,-,-,-,-,-,-,-,-,-,-,-,0.0,-,-,1.46,-,-,-,-,-,0.0,-,-,-,0.0,58.6,23.25,0.26
5078,39860,471129,Li Hong,2012,,-,-,-,4.310431,-,-,-,-,-,-,-,-,-,2.640264,-,-,-,1.720172,-,-,0.0,0.0,-,-,-,-,-,1.730173,-,-,-,0.0,-,-,-,-,-,-,-,-,-,-,0.0,-,-,-,-,-,-,-,-,-,-,-,-,-,-,-,-,-,0.0,-,-,-,-,-,-,0.0,-,-,0.0,-,-,-,-,-,-,-,10.9611,-,-,-,-,-,-,-,0.9601,-,-,-,2.550255,-,-,-,-,-,-,,-,11.13111,-,-,-,-,-,-,-,-,-,-,7.780778,-,-,-,-,-,-,-,-,-,-,-,-,-,-,-,-,51.79518,-,-,-,0.0,-,-,-,-,9.690969,-,-,-,100.0,-,-,-,0.36,-,-,-,-,-,-,0.0,-,-,-,-,-,-,-,-,-,0.0,-,-,-,-,-,2.640264,-,-,-,-,0.0,-,-,-,-,-,-,-,-,-,-,-,0.0,-,-,1.42,-,-,-,-,-,0.0,-,-,-,0.0,58.0,23.01,0.26
5079,39860,471130,Li Hong,2012,,-,-,-,4.309999,-,-,-,-,-,-,-,-,-,0.0,-,-,-,1.72,-,-,0.0,0.0,-,-,-,-,-,1.73,-,-,-,0.0,-,-,-,-,-,-,-,-,-,-,0.0,-,-,-,-,-,-,-,-,-,-,-,-,-,-,-,-,-,0.0,-,-,-,-,-,-,0.0,-,-,0.0,-,-,-,-,-,-,-,10.96,-,-,-,-,-,-,-,0.87,-,-,-,2.549999,-,-,-,-,-,-,,-,7.619999,-,-,-,-,-,-,-,-,-,-,7.779999,-,-,-,-,-,-,3.52,-,-,-,-,-,-,-,-,-,51.78999,-,-,-,0.0,-,-,-,-,7.049999,-,-,-,99.99998,-,-,-,0.36,-,-,-,-,-,-,2.64,-,-,-,-,-,-,-,-,-,0.0,-,-,-,-,-,2.64,-,-,-,-,0.0,-,-,-,-,-,-,-,-,-,-,-,0.0,-,-,1.51,-,-,-,-,-,0.0,-,-,-,0.0,58.4,23.17,0.26
5080,39860,471131,Li Hong,2012,,-,-,-,4.309999,-,-,-,-,-,-,-,-,-,2.64,-,-,-,1.72,-,-,0.0,0.0,-,-,-,-,-,1.73,-,-,-,0.0,-,-,-,-,-,-,-,-,-,-,0.0,-,-,-,-,-,-,-,-,-,-,-,-,-,-,-,-,-,0.0,-,-,-,-,-,-,0.0,-,-,0.0,-,-,-,-,-,-,-,10.96,-,-,-,-,-,-,-,2.67,-,-,-,2.549999,-,-,-,-,-,-,,-,7.619999,-,-,-,-,-,-,-,-,-,-,7.779999,-,-,-,-,-,-,-,-,-,-,-,-,-,-,-,-,51.78999,-,-,-,0.0,-,-,-,-,11.45,-,-,-,99.99998,-,-,-,0.36,-,-,-,-,-,-,2.64,-,-,-,-,-,-,-,-,-,0.0,-,-,-,-,-,1.76,-,-,-,-,0.0,-,-,-,-,-,-,-,-,-,-,-,0.0,-,-,1.47,-,-,-,-,-,0.0,-,-,-,0.0,57.6,22.85,0.26
5081,39860,471134,Li Hong,2012,,-,-,-,4.689531,-,-,-,-,-,-,-,-,-,0.0,-,-,-,3.749625,-,-,0.0,0.0,-,-,-,-,-,1.889811,-,-,-,0.0,-,-,-,-,-,-,-,-,-,-,0.0,-,-,-,-,-,-,-,-,-,-,-,-,-,-,-,-,-,0.0,-,-,-,-,-,-,0.0,-,-,0.0,-,-,-,-,-,-,-,11.92881,-,-,-,-,-,-,-,1.44,-,-,-,2.779722,-,-,-,-,-,-,,-,6.169383,-,-,-,-,-,-,-,-,-,-,8.469153,-,-,-,-,-,-,-,-,0.6799,-,-,-,-,-,-,-,56.37436,-,-,-,0.0,-,-,-,-,7.19928,-,-,-,100.0,-,-,-,0.39,-,-,-,-,-,-,0.0,-,-,-,-,-,-,-,-,-,0.0,-,-,-,-,-,1.439856,-,-,-,-,0.0,-,-,-,-,-,-,-,-,-,-,-,0.0,-,-,-,-,-,-,-,-,0.0,-,-,-,0.0,52.8,20.95,0.26
5082,39860,471135,Li Hong,2012,,-,-,-,4.13248,-,-,-,-,-,-,-,-,-,0.0,-,-,-,4.962978,-,-,0.0,0.0,-,-,-,-,-,1.660997,-,-,-,0.0,-,-,-,-,-,-,-,-,-,-,0.0,-,-,-,-,-,-,-,-,-,-,-,-,-,-,-,-,-,0.0,-,-,-,-,-,-,0.0,-,-,0.0,-,-,-,-,-,-,-,10.5063,-,-,-,-,-,-,-,1.631,-,-,-,2.441465,-,-,-,-,-,-,,-,10.67641,-,-,-,-,-,-,-,-,-,-,7.464479,-,-,-,-,-,-,3.372,-,0.6004,-,-,-,-,-,-,-,49.6698,-,-,-,0.0,-,-,-,-,6.714029,-,-,-,100.0,-,-,-,0.3502,-,-,-,-,-,-,0.0,-,-,-,-,-,-,-,-,-,0.0,-,-,-,-,-,2.531519,-,-,-,-,0.0,-,-,-,-,-,-,-,-,-,-,-,0.0,-,-,-,-,-,-,-,-,0.0,-,-,-,0.0,60.3,23.92,0.26
5083,39860,471136,Li Hong,2012,,-,-,-,4.200419,-,-,-,-,-,-,-,-,-,2.570257,-,-,-,5.040504,-,-,0.0,0.0,-,-,-,-,-,1.690169,-,-,-,0.0,-,-,-,-,-,-,-,-,-,-,0.0,-,-,-,-,-,-,-,-,-,-,-,-,-,-,-,-,-,0.0,-,-,-,-,-,-,0.0,-,-,0.0,-,-,-,-,-,-,-,10.68107,-,-,-,-,-,-,-,1.71,-,-,-,2.490249,-,-,-,-,-,-,,-,7.430743,-,-,-,-,-,-,-,-,-,-,7.590759,-,-,-,-,-,-,-,-,0.6101,-,-,-,-,-,-,-,50.49505,-,-,-,0.0,-,-,-,-,9.440943,-,-,-,100.0,-,-,-,0.35,-,-,-,-,-,-,2.570257,-,-,-,-,-,-,-,-,-,0.0,-,-,-,-,-,2.570257,-,-,-,-,0.0,-,-,-,-,-,-,-,-,-,-,-,0.0,-,-,-,-,-,-,-,-,0.0,-,-,-,0.0,56.0,22.22,0.26
5084,39860,471137,Li Hong,2012,,-,-,-,4.24,-,-,-,-,-,-,-,-,-,0.0,-,-,-,1.69,-,-,0.0,0.0,-,-,-,-,-,1.7,-,-,-,0.0,-,-,-,-,-,-,-,-,-,-,0.0,-,-,-,-,-,-,-,-,-,-,-,-,-,-,-,-,-,0.0,-,-,-,-,-,-,0.0,-,-,0.0,-,-,-,-,-,-,-,10.77,-,-,-,-,-,-,-,3.46,-,-,-,2.51,-,-,-,-,-,-,,-,10.94,-,-,-,-,-,-,-,-,-,-,7.65,-,-,-,-,-,-,3.46,-,0.61,-,-,-,-,-,-,-,50.89,-,-,-,0.0,-,-,-,-,8.66,-,-,-,100.0,-,-,-,0.35,-,-,-,-,-,-,0.0,-,-,-,-,-,-,-,-,-,0.0,-,-,-,-,-,1.73,-,-,-,-,0.0,-,-,-,-,-,-,-,-,-,-,-,0.0,-,-,-,-,-,-,-,-,0.0,-,-,-,0.0,61.7,24.48,0.26
5085,39860,471138,Li Hong,2012,,-,-,-,4.219999,-,-,-,-,-,-,-,-,-,1.29,-,-,-,3.37,-,-,0.0,0.0,-,-,-,-,-,1.7,-,-,-,0.0,-,-,-,-,-,-,-,-,-,-,0.0,-,-,-,-,-,-,-,-,-,-,-,-,-,-,-,-,-,0.0,-,-,-,-,-,-,0.0,-,-,0.0,-,-,-,-,-,-,-,10.73,-,-,-,-,-,-,-,2.58,-,-,-,2.5,-,-,-,-,-,-,,-,9.179999,-,-,-,-,-,-,-,-,-,-,7.619999,-,-,-,-,-,-,1.72,-,0.61,-,-,-,-,-,-,-,50.68999,-,-,-,0.0,-,-,-,-,9.049999,-,-,-,100.0,-,-,-,0.35,-,-,-,-,-,-,1.29,-,-,-,-,-,-,-,-,-,0.0,-,-,-,-,-,2.15,-,-,-,-,0.0,-,-,-,-,-,-,-,-,-,-,-,0.0,-,-,-,-,-,-,-,-,0.0,-,-,-,0.0,58.8,23.33,0.26
5086,39860,471139,Li Hong,2012,,-,-,-,4.200419,-,-,-,-,-,-,-,-,-,2.570256,-,-,-,5.040503,-,-,0.0,0.0,-,-,-,-,-,1.690169,-,-,-,0.0,-,-,-,-,-,-,-,-,-,-,0.0,-,-,-,-,-,-,-,-,-,-,-,-,-,-,-,-,-,0.0,-,-,-,-,-,-,0.0,-,-,0.0,-,-,-,-,-,-,-,10.68107,-,-,-,-,-,-,-,1.71,-,-,-,2.490249,-,-,-,-,-,-,,-,7.430742,-,-,-,-,-,-,-,-,-,-,7.590758,-,-,-,-,-,-,3.43,-,0.6101,-,-,-,-,-,-,-,50.49504,-,-,-,0.0,-,-,-,-,9.440942,-,-,-,100.0,-,-,-,0.35,-,-,-,-,-,-,0.0,-,-,-,-,-,-,-,-,-,0.0,-,-,-,-,-,1.710171,-,-,-,-,0.0,-,-,-,-,-,-,-,-,-,-,-,0.0,-,-,-,-,-,-,-,-,0.0,-,-,-,0.0,59.2,23.49,0.26
5087,39860,471140,Li Hong,2012,,-,-,-,4.090001,-,-,-,-,-,-,-,-,-,2.51,-,-,-,1.64,-,-,0.0,0.0,-,-,-,-,-,1.65,-,-,-,0.0,-,-,-,-,-,-,-,-,-,-,0.0,-,-,-,-,-,-,-,-,-,-,-,-,-,-,-,-,-,0.0,-,-,-,-,-,-,0.0,-,-,0.0,-,-,-,-,-,-,-,10.41,-,-,-,-,-,-,-,1.67,-,-,-,2.42,-,-,-,-,-,-,,-,10.58,-,-,-,-,-,-,-,-,-,-,7.390001,-,-,-,-,-,-,3.34,-,0.59,-,-,-,-,-,-,-,49.19,-,-,-,0.0,-,-,-,-,9.200001,-,-,-,100.0,-,-,-,0.34,-,-,-,-,-,-,2.51,-,-,-,-,-,-,-,-,-,0.0,-,-,-,-,-,1.67,-,-,-,-,0.0,-,-,-,-,-,-,-,-,-,-,-,0.0,-,-,-,-,-,-,-,-,0.0,-,-,-,0.0,60.6,24.04,0.26
5088,39860,471141,Li Hong,2012,,-,-,-,4.640928,-,-,-,-,-,-,-,-,-,0.0,-,-,-,1.85037,-,-,0.0,0.0,-,-,-,-,-,1.860372,-,-,-,0.0,-,-,-,-,-,-,-,-,-,-,0.0,-,-,-,-,-,-,-,-,-,-,-,-,-,-,-,-,-,0.0,-,-,-,-,-,-,0.0,-,-,0.0,-,-,-,-,-,-,-,11.79236,-,-,-,-,-,-,-,1.89,-,-,-,2.740548,-,-,-,-,-,-,,-,8.191638,-,-,-,-,-,-,-,-,-,-,8.371674,-,-,-,-,-,-,-,-,0.6701,-,-,-,-,-,-,-,55.71114,-,-,-,0.0,-,-,-,-,7.591518,-,-,-,100.0,-,-,-,0.3901,-,-,-,-,-,-,0.0,-,-,-,-,-,-,-,-,-,0.0,-,-,-,-,-,1.890378,-,-,-,-,0.0,-,-,-,-,-,-,-,-,-,-,-,0.0,-,-,-,-,-,-,-,-,0.0,-,-,-,0.0,54.3,21.54,0.26
5089,39860,471142,Li Hong,2012,,-,-,-,4.13,-,-,-,-,-,-,-,-,-,0.0,-,-,-,4.96,-,-,0.0,0.0,-,-,-,-,-,1.66,-,-,-,0.0,-,-,-,-,-,-,-,-,-,-,0.0,-,-,-,-,-,-,-,-,-,-,-,-,-,-,-,-,-,0.0,-,-,-,-,-,-,0.0,-,-,0.0,-,-,-,-,-,-,-,10.5,-,-,-,-,-,-,-,3.37,-,-,-,2.44,-,-,-,-,-,-,,-,7.3,-,-,-,-,-,-,-,-,-,-,7.46,-,-,-,-,-,-,3.37,-,0.6,-,-,-,-,-,-,-,49.64,-,-,-,0.0,-,-,-,-,8.45,-,-,-,100.0,-,-,-,0.35,-,-,-,-,-,-,2.53,-,-,-,-,-,-,-,-,-,0.0,-,-,-,-,-,1.69,-,-,-,-,0.0,-,-,-,-,-,-,-,-,-,-,-,0.0,-,-,-,-,-,-,-,-,0.0,-,-,-,0.0,60.3,23.92,0.26
5090,39860,471143,Li Hong,2012,,-,-,-,4.240424,-,-,-,-,-,-,-,-,-,2.590259,-,-,-,1.690169,-,-,0.0,0.0,-,-,-,-,-,1.70017,-,-,-,0.0,-,-,-,-,-,-,-,-,-,-,0.0,-,-,-,-,-,-,-,-,-,-,-,-,-,-,-,-,-,0.0,-,-,-,-,-,-,0.0,-,-,0.0,-,-,-,-,-,-,-,10.77108,-,-,-,-,-,-,-,3.46,-,-,-,2.510251,-,-,-,-,-,-,,-,7.480748,-,-,-,-,-,-,-,-,-,-,7.650765,-,-,-,-,-,-,3.46,-,0.6101,-,-,-,-,-,-,-,50.89509,-,-,-,0.0,-,-,-,-,11.25112,-,-,-,100.0,-,-,-,0.35,-,-,-,-,-,-,0.0,-,-,-,-,-,-,-,-,-,0.0,-,-,-,-,-,2.590259,-,-,-,-,0.0,-,-,-,-,-,-,-,-,-,-,-,0.0,-,-,-,-,-,-,-,-,0.0,-,-,-,0.0,61.1,24.24,0.26
5091,39860,471144,Li Hong,2012,,-,-,-,3.87,-,-,-,-,-,-,-,-,-,2.37,-,-,-,4.64,-,-,0.0,0.0,-,-,-,-,-,1.56,-,-,-,0.0,-,-,-,-,-,-,-,-,-,-,0.0,-,-,-,-,-,-,-,-,-,-,-,-,-,-,-,-,-,0.0,-,-,-,-,-,-,0.0,-,-,0.0,-,-,-,-,-,-,-,9.84,-,-,-,-,-,-,-,3.16,-,-,-,2.29,-,-,-,-,-,-,,-,10.0,-,-,-,-,-,-,-,-,-,-,6.99,-,-,-,-,-,-,3.16,-,0.56,-,-,-,-,-,-,-,46.5,-,-,-,0.0,-,-,-,-,10.28,-,-,-,100.0,-,-,-,0.32,-,-,-,-,-,-,2.37,-,-,-,-,-,-,-,-,-,0.0,-,-,-,-,-,2.37,-,-,-,-,0.0,-,-,-,-,-,-,-,-,-,-,-,0.0,-,-,-,-,-,-,-,-,0.0,-,-,-,0.0,62.2,24.68,0.26
5092,39860,471145,Li Hong,2012,,-,-,-,4.200419,-,-,-,-,-,-,-,-,-,0.0,-,-,-,5.040503,-,-,0.0,0.0,-,-,-,-,-,1.690169,-,-,-,0.0,-,-,-,-,-,-,-,-,-,-,0.0,-,-,-,-,-,-,-,-,-,-,-,-,-,-,-,-,-,0.0,-,-,-,-,-,-,0.0,-,-,0.0,-,-,-,-,-,-,-,10.68107,-,-,-,-,-,-,-,1.71,-,-,-,2.490249,-,-,-,-,-,-,,-,10.86108,-,-,-,-,-,-,-,-,-,-,7.590758,-,-,-,-,-,-,-,-,0.6101,-,-,-,-,-,-,-,50.49504,-,-,-,0.0,-,-,-,-,6.870686,-,-,-,100.0,-,-,-,0.35,-,-,-,-,-,-,2.570256,-,-,-,-,-,-,-,-,-,0.0,-,-,-,-,-,1.710171,-,-,-,-,0.0,-,-,-,-,-,-,-,-,-,-,-,0.0,-,-,-,-,-,-,-,-,0.0,-,-,-,0.0,56.9,22.57,0.26
5093,39860,471146,Li Hong,2012,,-,-,-,4.13,-,-,-,-,-,-,-,-,-,2.53,-,-,-,4.96,-,-,0.0,0.0,-,-,-,-,-,1.66,-,-,-,0.0,-,-,-,-,-,-,-,-,-,-,0.0,-,-,-,-,-,-,-,-,-,-,-,-,-,-,-,-,-,0.0,-,-,-,-,-,-,0.0,-,-,0.0,-,-,-,-,-,-,-,10.5,-,-,-,-,-,-,-,3.37,-,-,-,2.44,-,-,-,-,-,-,,-,10.67,-,-,-,-,-,-,-,-,-,-,7.46,-,-,-,-,-,-,-,-,0.6,-,-,-,-,-,-,-,49.64,-,-,-,0.0,-,-,-,-,10.98,-,-,-,100.0,-,-,-,0.35,-,-,-,-,-,-,0.0,-,-,-,-,-,-,-,-,-,0.0,-,-,-,-,-,1.69,-,-,-,-,0.0,-,-,-,-,-,-,-,-,-,-,-,0.0,-,-,-,-,-,-,-,-,0.0,-,-,-,0.0,59.8,23.73,0.26
5094,39860,471147,Li Hong,2012,,-,-,-,4.240424,-,-,-,-,-,-,-,-,-,0.0,-,-,-,1.690169,-,-,0.0,0.0,-,-,-,-,-,1.70017,-,-,-,0.0,-,-,-,-,-,-,-,-,-,-,0.0,-,-,-,-,-,-,-,-,-,-,-,-,-,-,-,-,-,0.0,-,-,-,-,-,-,0.0,-,-,0.0,-,-,-,-,-,-,-,10.77108,-,-,-,-,-,-,-,3.46,-,-,-,2.510251,-,-,-,-,-,-,,-,10.94109,-,-,-,-,-,-,-,-,-,-,7.650765,-,-,-,-,-,-,-,-,0.6101,-,-,-,-,-,-,-,50.89509,-,-,-,0.0,-,-,-,-,8.660866,-,-,-,100.0,-,-,-,0.35,-,-,-,-,-,-,2.590259,-,-,-,-,-,-,-,-,-,0.0,-,-,-,-,-,2.590259,-,-,-,-,0.0,-,-,-,-,-,-,-,-,-,-,-,0.0,-,-,-,-,-,-,-,-,0.0,-,-,-,0.0,58.7,23.29,0.26
5095,39860,471148,Li Hong,2012,,-,-,-,4.310431,-,-,-,-,-,-,-,-,-,2.640264,-,-,-,1.720172,-,-,0.0,0.0,-,-,-,-,-,1.730173,-,-,-,0.0,-,-,-,-,-,-,-,-,-,-,0.0,-,-,-,-,-,-,-,-,-,-,-,-,-,-,-,-,-,0.0,-,-,-,-,-,-,0.0,-,-,0.0,-,-,-,-,-,-,-,10.9611,-,-,-,-,-,-,-,1.76,-,-,-,2.550255,-,-,-,-,-,-,,-,11.13111,-,-,-,-,-,-,-,-,-,-,7.780778,-,-,-,-,-,-,-,-,0.6201,-,-,-,-,-,-,-,51.79518,-,-,-,0.0,-,-,-,-,9.690969,-,-,-,100.0,-,-,-,0.36,-,-,-,-,-,-,0.0,-,-,-,-,-,-,-,-,-,0.0,-,-,-,-,-,2.640264,-,-,-,-,0.0,-,-,-,-,-,-,-,-,-,-,-,0.0,-,-,-,-,-,-,-,-,0.0,-,-,-,0.0,58.3,23.13,0.26
5096,39860,471149,Li Hong,2012,,-,-,-,4.309999,-,-,-,-,-,-,-,-,-,0.0,-,-,-,1.72,-,-,0.0,0.0,-,-,-,-,-,1.73,-,-,-,0.0,-,-,-,-,-,-,-,-,-,-,0.0,-,-,-,-,-,-,-,-,-,-,-,-,-,-,-,-,-,0.0,-,-,-,-,-,-,0.0,-,-,0.0,-,-,-,-,-,-,-,10.96,-,-,-,-,-,-,-,1.76,-,-,-,2.549999,-,-,-,-,-,-,,-,7.619999,-,-,-,-,-,-,-,-,-,-,7.779999,-,-,-,-,-,-,3.52,-,0.62,-,-,-,-,-,-,-,51.78999,-,-,-,0.0,-,-,-,-,7.049999,-,-,-,99.99998,-,-,-,0.36,-,-,-,-,-,-,2.64,-,-,-,-,-,-,-,-,-,0.0,-,-,-,-,-,2.64,-,-,-,-,0.0,-,-,-,-,-,-,-,-,-,-,-,0.0,-,-,-,-,-,-,-,-,0.0,-,-,-,0.0,58.4,23.17,0.26
5097,39860,471150,Li Hong,2012,,-,-,-,4.309999,-,-,-,-,-,-,-,-,-,2.64,-,-,-,1.72,-,-,0.0,0.0,-,-,-,-,-,1.73,-,-,-,0.0,-,-,-,-,-,-,-,-,-,-,0.0,-,-,-,-,-,-,-,-,-,-,-,-,-,-,-,-,-,0.0,-,-,-,-,-,-,0.0,-,-,0.0,-,-,-,-,-,-,-,10.96,-,-,-,-,-,-,-,3.52,-,-,-,2.549999,-,-,-,-,-,-,,-,7.619999,-,-,-,-,-,-,-,-,-,-,7.779999,-,-,-,-,-,-,-,-,0.62,-,-,-,-,-,-,-,51.78999,-,-,-,0.0,-,-,-,-,11.45,-,-,-,99.99998,-,-,-,0.36,-,-,-,-,-,-,2.64,-,-,-,-,-,-,-,-,-,0.0,-,-,-,-,-,1.76,-,-,-,-,0.0,-,-,-,-,-,-,-,-,-,-,-,0.0,-,-,-,-,-,-,-,-,0.0,-,-,-,0.0,58.1,23.05,0.26
5098,39860,471151,Li Hong,2012,,-,-,-,5.619438,-,-,-,-,-,-,-,-,-,0.0,-,-,-,3.69963,-,-,0.0,0.0,-,-,-,-,-,3.689631,-,-,-,0.0,-,-,-,-,-,-,-,-,-,-,0.0,-,-,-,-,-,-,-,-,-,-,-,-,-,-,-,-,-,0.0,-,-,-,-,-,-,0.0,-,-,0.0,-,-,-,-,-,-,-,5.759424,-,-,-,-,-,-,-,1.46,-,-,-,5.519448,-,-,-,-,-,-,,-,14.9485,-,-,-,-,-,-,-,-,-,-,0.0,-,-,-,-,-,-,5.459,-,0.6199,-,-,-,-,-,-,-,52.87471,-,-,-,0.0,-,-,-,-,8.049195,-,-,-,100.0,-,-,-,0.35,-,-,-,-,-,-,0.0,-,-,-,-,-,-,-,-,-,0.0,-,-,-,-,-,0.0,-,-,-,-,0.0,-,-,-,-,-,-,-,-,-,-,-,0.0,-,-,-,-,-,-,-,-,0.0,-,-,-,0.0,68.1,27.24,0.25
5099,39860,471152,Li Hong,2012,,-,-,-,5.619438,-,-,-,-,-,-,-,-,-,0.0,-,-,-,3.69963,-,-,0.0,0.0,-,-,-,-,-,3.689631,-,-,-,0.0,-,-,-,-,-,-,-,-,-,-,0.0,-,-,-,-,-,-,-,-,-,-,-,-,-,-,-,-,-,0.0,-,-,-,-,-,-,0.0,-,-,0.0,-,-,-,-,-,-,-,5.769423,-,-,-,-,-,-,-,1.46,-,-,-,5.48945,-,-,-,-,-,-,,-,11.9488,-,-,-,-,-,-,-,-,-,-,0.0,-,-,-,-,-,-,3.46,-,0.6099,-,-,-,-,-,-,-,47.89521,-,-,-,0.0,-,-,-,-,8.049194,-,-,-,100.0,-,-,-,0.36,-,-,-,-,-,-,9.999,-,-,-,-,-,-,-,-,-,0.0,-,-,-,-,-,0.0,-,-,-,-,0.0,-,-,-,-,-,-,-,-,-,-,-,0.0,-,-,-,-,-,-,-,-,0.0,-,-,-,0.0,65.6,26.24,0.25
5100,39860,471153,Li Hong,2012,,-,-,-,5.610001,-,-,-,-,-,-,-,-,-,0.0,-,-,-,3.69,-,-,0.0,0.0,-,-,-,-,-,3.69,-,-,-,0.0,-,-,-,-,-,-,-,-,-,-,0.0,-,-,-,-,-,-,-,-,-,-,-,-,-,-,-,-,-,0.0,-,-,-,-,-,-,0.0,-,-,0.0,-,-,-,-,-,-,-,5.77,-,-,-,-,-,-,-,1.46,-,-,-,2.52,-,-,-,-,-,-,,-,9.950001,-,-,-,-,-,-,-,-,-,-,0.0,-,-,-,-,-,-,3.46,-,0.61,-,-,-,-,-,-,-,47.88,-,-,-,0.0,-,-,-,-,8.040001,-,-,-,100.0,-,-,-,0.36,-,-,-,-,-,-,15.0,-,-,-,-,-,-,-,-,-,0.0,-,-,-,-,-,0.0,-,-,-,-,0.0,-,-,-,-,-,-,-,-,-,-,-,0.0,-,-,-,-,-,-,-,-,0.0,-,-,-,0.0,62.6,25.24,0.24
5101,39860,471154,Li Hong,2012,,-,-,-,5.617113,-,-,-,-,-,-,-,-,-,9.994201,-,-,-,2.692054,-,-,0.0,0.0,-,-,-,-,-,2.707054,-,-,-,0.0,-,-,-,-,-,-,-,-,-,-,0.0,-,-,-,-,-,-,-,-,-,-,-,-,-,-,-,-,-,0.0,-,-,-,-,-,-,0.0,-,-,0.0,-,-,-,-,-,-,-,3.772075,-,-,-,-,-,-,-,1.458,-,-,-,2.50205,-,-,-,-,-,-,,-,9.928199,-,-,-,-,-,-,-,-,-,-,0.0,-,-,-,-,-,-,2.457,-,0.615,-,-,-,-,-,-,-,47.89196,-,-,-,0.0,-,-,-,-,18.03936,-,-,-,99.99999,-,-,-,0.355,-,-,-,-,-,-,10.0102,-,-,-,-,-,-,-,-,-,0.0,-,-,-,-,-,0.0,-,-,-,-,0.0,-,-,-,-,-,-,-,-,-,-,-,0.0,-,-,-,-,-,-,-,-,0.0,-,-,-,0.0,67.2,27.09,0.24
