Repository: jacobergzhou/Poisson-Ratio

File: Non_metal_07242019.csv (part 67 of 91)
Index,Code,Glass #,Author,Year,Trademark,glass_comp,Ag2O,AgI,Al,Al2O3,AlF3,AlN,As,As2O3,As2O5,As2S3,As2Se3,AsSe,B,B2O3,BaCl2,BaF2,BaO,BeF2,BeO,Bi2O3,BiCl3,Br,Ca,CaF2,CaO,Cd,CdCl2,CdF2,CdO,Ce2O3,CeF3,CeO2,Cl,Co3O4,CoO,Cr2O3,Cs2O,CsCl,CsF,Cu2O,CuO,Dy2O3,Er,Er2O3,ErF3,Eu,Eu2O3,EuF3,F,Fe,Fe2O3,FeO,Ga,Ga2O3,Ga2S3,Ga2Se3,GaF3,Gd2O3,GdF3,Ge,GeO2,GeS2,GeSe2,H2O,HfF4,HfO2,Hg,Ho2O3,I,InF3,K,K2O,K2S,K2SO4,KBr,KCl,KF,KHF2,La,La2O3,La2S3,LaF3,Li,Li2O,Li2S,Li2SO4,LiBr,LiCl,LiF,LiI,MgF2,MgO,Mn2O3,MnF2,MnO,MnO2,MoO2,MoO3,N,Na,Na2O,Na2S,Na2SO4,NaCl,NaF,NaPO3,Nb2O5,Nd,Nd2O3,NdF3,NH4NO3,NiO,O,OH,P,P2O5,Pb,PbCl2,PbF2,PbO,PdO,Pr2O3,Pr6O11,PrF3,Rb2O,RbF,Rh2O3,RuO2,S,Sb,Sb2O3,Sb2S3,Sc2O3,Se,Si,Si3N4,SiC,SiO2,Sm2O3,Sn,SnO,SnO2,SO2,SO3,Sr,SrCl2,SrF2,SrO,Ta2O3,Ta2O5,Tb2O3,TbF3,Te,TeO2,Th,ThF4,ThO2,TiO2,Tl,Tl2O,Tl2Se,TlSe,Tm2O3,U,U3O8,UO2,V,V2O5,VO6,WO3,Y,Y2O3,Yb2O3,YbF3,YF3,ZnCl2,ZnF2,ZnO,ZnSO4,ZrF4,ZrO2,Young's modulus E (GPa),Shear modulus G (GPa),Poisson's ratio v
# 3987,39858,471028,Ellison A.J.,2012,nan,(Al2O3)12.49874248 (B2O3)4.490325298999999 (BaO)1.774079933 (CaO)6.18422128 (Fe2O3)0.020049988 (MgO)4.059334558 (SiO2)69.02872847 (SnO2)0.110299934 (SrO)1.804148915 (ZrO2)0.030069142000000004 ,0.0,0,0.0,12.49874248,0.0,0.0,0.0,0.0,0.0,0,0,0,0.0,4.490325298999999,0,0.0,1.774079933,0.0,0.0,0.0,0.0,0,0.0,0.0,6.18422128,0.0,0,0,0.0,0.0,0,0.0,0.0,0.0,0.0,0.0,0.0,0,0.0,0.0,0.0,0.0,0.0,0.0,0,0.0,0.0,0,0.0,0.0,0.020049988,0.0,0.0,0.0,0,0,0,0.0,0,0.0,0.0,0,0,0.0,0,0.0,0.0,0.0,0,0.0,0.0,0.0,0,0,0.0,0.0,0,0.0,0.0,0.0,0,0.0,0.0,0.0,0,0,0,0.0,0.0,0,0.0,4.059334558,0.0,0,0.0,0.0,0.0,0.0,0.0,0.0,0.0,0.0,0.0,0.0,0.0,0.0,0.0,0.0,0.0,0.0,0.0,0.0,0.0,0.0,0.0,0.0,0.0,0.0,0.0,0.0,0.0,0.0,0.0,0,0.0,0.0,0.0,0.0,0.0,0.0,0.0,0,0.0,0.0,0.0,0.0,0.0,69.02872847,0.0,0,0.0,0.110299934,0.0,0.0,0.0,0,0.0,1.804148915,0.0,0.0,0.0,0,0.0,0.0,0.0,0.0,0,0.0,0.0,0.0,0,0,0,0.0,0.0,0.0,0.0,0.0,0.0,0.0,0.0,0.0,0.0,0.0,0.0,0.0,0.0,0.0,0,0.0,0.030069142000000004,11.6,4.73,0.23
# 3988,39858,471030,Ellison A.J.,2012,nan,(Al2O3)12.39124248 (B2O3)4.410440882 (BaO)1.8701873740000001 (CaO)6.320633264 (Fe2O3)0.030000006 (MgO)3.960396792 (SiO2)69.05691381 (SnO2)0.11000002199999999 (SrO)1.830183366 (ZrO2)0.020002004 ,0.0,0,0.0,12.39124248,0.0,0.0,0.0,0.0,0.0,0,0,0,0.0,4.410440882,0,0.0,1.8701873740000001,0.0,0.0,0.0,0.0,0,0.0,0.0,6.320633264,0.0,0,0,0.0,0.0,0,0.0,0.0,0.0,0.0,0.0,0.0,0,0.0,0.0,0.0,0.0,0.0,0.0,0,0.0,0.0,0,0.0,0.0,0.030000006,0.0,0.0,0.0,0,0,0,0.0,0,0.0,0.0,0,0,0.0,0,0.0,0.0,0.0,0,0.0,0.0,0.0,0,0,0.0,0.0,0,0.0,0.0,0.0,0,0.0,0.0,0.0,0,0,0,0.0,0.0,0,0.0,3.960396792,0.0,0,0.0,0.0,0.0,0.0,0.0,0.0,0.0,0.0,0.0,0.0,0.0,0.0,0.0,0.0,0.0,0.0,0.0,0.0,0.0,0.0,0.0,0.0,0.0,0.0,0.0,0.0,0.0,0.0,0.0,0,0.0,0.0,0.0,0.0,0.0,0.0,0.0,0,0.0,0.0,0.0,0.0,0.0,69.05691381,0.0,0,0.0,0.11000002199999999,0.0,0.0,0.0,0,0.0,1.830183366,0.0,0.0,0.0,0,0.0,0.0,0.0,0.0,0,0.0,0.0,0.0,0,0,0,0.0,0.0,0.0,0.0,0.0,0.0,0.0,0.0,0.0,0.0,0.0,0.0,0.0,0.0,0.0,0,0.0,0.020002004,11.6,4.74,0.23
# 3989,40457,468131,Hermansen C.,2013,nan,(Na2O)25.0 (SiO2)75.0 ,0.0,0,0.0,0.0,0.0,0.0,0.0,0.0,0.0,0,0,0,0.0,0.0,0,0.0,0.0,0.0,0.0,0.0,0.0,0,0.0,0.0,0.0,0.0,0,0,0.0,0.0,0,0.0,0.0,0.0,0.0,0.0,0.0,0,0.0,0.0,0.0,0.0,0.0,0.0,0,0.0,0.0,0,0.0,0.0,0.0,0.0,0.0,0.0,0,0,0,0.0,0,0.0,0.0,0,0,0.0,0,0.0,0.0,0.0,0,0.0,0.0,0.0,0,0,0.0,0.0,0,0.0,0.0,0.0,0,0.0,0.0,0.0,0,0,0,0.0,0.0,0,0.0,0.0,0.0,0,0.0,0.0,0.0,0.0,0.0,0.0,25.0,0.0,0.0,0.0,0.0,0.0,0.0,0.0,0.0,0.0,0.0,0.0,0.0,0.0,0.0,0.0,0.0,0.0,0.0,0.0,0.0,0.0,0.0,0,0.0,0.0,0.0,0.0,0.0,0.0,0.0,0,0.0,0.0,0.0,0.0,0.0,75.0,0.0,0,0.0,0.0,0.0,0.0,0.0,0,0.0,0.0,0.0,0.0,0.0,0,0.0,0.0,0.0,0.0,0,0.0,0.0,0.0,0,0,0,0.0,0.0,0.0,0.0,0.0,0.0,0.0,0.0,0.0,0.0,0.0,0.0,0.0,0.0,0.0,0,0.0,0.0,59.2,24.1,0.23
# 3990,40457,468138,Hermansen C.,2013,nan,(CaO)10.0 (K2O)15.0 (SiO2)75.0 ,0.0,0,0.0,0.0,0.0,0.0,0.0,0.0,0.0,0,0,0,0.0,0.0,0,0.0,0.0,0.0,0.0,0.0,0.0,0,0.0,0.0,10.0,0.0,0,0,0.0,0.0,0,0.0,0.0,0.0,0.0,0.0,0.0,0,0.0,0.0,0.0,0.0,0.0,0.0,0,0.0,0.0,0,0.0,0.0,0.0,0.0,0.0,0.0,0,0,0,0.0,0,0.0,0.0,0,0,0.0,0,0.0,0.0,0.0,0,0.0,0.0,15.0,0,0,0.0,0.0,0,0.0,0.0,0.0,0,0.0,0.0,0.0,0,0,0,0.0,0.0,0,0.0,0.0,0.0,0,0.0,0.0,0.0,0.0,0.0,0.0,0.0,0.0,0.0,0.0,0.0,0.0,0.0,0.0,0.0,0.0,0.0,0.0,0.0,0.0,0.0,0.0,0.0,0.0,0.0,0.0,0.0,0.0,0.0,0,0.0,0.0,0.0,0.0,0.0,0.0,0.0,0,0.0,0.0,0.0,0.0,0.0,75.0,0.0,0,0.0,0.0,0.0,0.0,0.0,0,0.0,0.0,0.0,0.0,0.0,0,0.0,0.0,0.0,0.0,0,0.0,0.0,0.0,0,0,0,0.0,0.0,0.0,0.0,0.0,0.0,0.0,0.0,0.0,0.0,0.0,0.0,0.0,0.0,0.0,0,0.0,0.0,62.7,25.4,0.23
# 3991,40497,468290,Trejo R.,2012,nan,(Al2O3)3.3546302619999997 (B2O3)5.866953709 (BaO)3.22709729 (CaO)5.388853814 (FeO)0.138699969 (K2O)2.256266504 (MgO)2.554182438 (Na2O)15.05583669 (SiO2)57.42451737 (ZnO)4.732961959 ,0.0,0,0.0,3.3546302619999997,0.0,0.0,0.0,0.0,0.0,0,0,0,0.0,5.866953709,0,0.0,3.22709729,0.0,0.0,0.0,0.0,0,0.0,0.0,5.388853814,0.0,0,0,0.0,0.0,0,0.0,0.0,0.0,0.0,0.0,0.0,0,0.0,0.0,0.0,0.0,0.0,0.0,0,0.0,0.0,0,0.0,0.0,0.0,0.138699969,0.0,0.0,0,0,0,0.0,0,0.0,0.0,0,0,0.0,0,0.0,0.0,0.0,0,0.0,0.0,2.256266504,0,0,0.0,0.0,0,0.0,0.0,0.0,0,0.0,0.0,0.0,0,0,0,0.0,0.0,0,0.0,2.554182438,0.0,0,0.0,0.0,0.0,0.0,0.0,0.0,15.05583669,0.0,0.0,0.0,0.0,0.0,0.0,0.0,0.0,0.0,0.0,0.0,0.0,0.0,0.0,0.0,0.0,0.0,0.0,0.0,0.0,0.0,0.0,0,0.0,0.0,0.0,0.0,0.0,0.0,0.0,0,0.0,0.0,0.0,0.0,0.0,57.42451737,0.0,0,0.0,0.0,0.0,0.0,0.0,0,0.0,0.0,0.0,0.0,0.0,0,0.0,0.0,0.0,0.0,0,0.0,0.0,0.0,0,0,0,0.0,0.0,0.0,0.0,0.0,0.0,0.0,0.0,0.0,0.0,0.0,0.0,0.0,0.0,4.732961959,0,0.0,0.0,72.8,29.59,0.23
# 3992,40613,476110,Akiba S.,2011,nan,(Al2O3)7.0 (MgO)5.5 (Na2O)14.0 (SiO2)73.0 (ZrO2)0.5 ,0.0,0,0.0,7.0,0.0,0.0,0.0,0.0,0.0,0,0,0,0.0,0.0,0,0.0,0.0,0.0,0.0,0.0,0.0,0,0.0,0.0,0.0,0.0,0,0,0.0,0.0,0,0.0,0.0,0.0,0.0,0.0,0.0,0,0.0,0.0,0.0,0.0,0.0,0.0,0,0.0,0.0,0,0.0,0.0,0.0,0.0,0.0,0.0,0,0,0,0.0,0,0.0,0.0,0,0,0.0,0,0.0,0.0,0.0,0,0.0,0.0,0.0,0,0,0.0,0.0,0,0.0,0.0,0.0,0,0.0,0.0,0.0,0,0,0,0.0,0.0,0,0.0,5.5,0.0,0,0.0,0.0,0.0,0.0,0.0,0.0,14.0,0.0,0.0,0.0,0.0,0.0,0.0,0.0,0.0,0.0,0.0,0.0,0.0,0.0,0.0,0.0,0.0,0.0,0.0,0.0,0.0,0.0,0.0,0,0.0,0.0,0.0,0.0,0.0,0.0,0.0,0,0.0,0.0,0.0,0.0,0.0,73.0,0.0,0,0.0,0.0,0.0,0.0,0.0,0,0.0,0.0,0.0,0.0,0.0,0,0.0,0.0,0.0,0.0,0,0.0,0.0,0.0,0,0,0,0.0,0.0,0.0,0.0,0.0,0.0,0.0,0.0,0.0,0.0,0.0,0.0,0.0,0.0,0.0,0,0.0,0.5,72.3,29.39,0.23
# 3993,40613,476114,Akiba S.,2011,nan,(Al2O3)7.0 (MgO)9.0 (Na2O)12.0 (SiO2)72.0 ,0.0,0,0.0,7.0,0.0,0.0,0.0,0.0,0.0,0,0,0,0.0,0.0,0,0.0,0.0,0.0,0.0,0.0,0.0,0,0.0,0.0,0.0,0.0,0,0,0.0,0.0,0,0.0,0.0,0.0,0.0,0.0,0.0,0,0.0,0.0,0.0,0.0,0.0,0.0,0,0.0,0.0,0,0.0,0.0,0.0,0.0,0.0,0.0,0,0,0,0.0,0,0.0,0.0,0,0,0.0,0,0.0,0.0,0.0,0,0.0,0.0,0.0,0,0,0.0,0.0,0,0.0,0.0,0.0,0,0.0,0.0,0.0,0,0,0,0.0,0.0,0,0.0,9.0,0.0,0,0.0,0.0,0.0,0.0,0.0,0.0,12.0,0.0,0.0,0.0,0.0,0.0,0.0,0.0,0.0,0.0,0.0,0.0,0.0,0.0,0.0,0.0,0.0,0.0,0.0,0.0,0.0,0.0,0.0,0,0.0,0.0,0.0,0.0,0.0,0.0,0.0,0,0.0,0.0,0.0,0.0,0.0,72.0,0.0,0,0.0,0.0,0.0,0.0,0.0,0,0.0,0.0,0.0,0.0,0.0,0,0.0,0.0,0.0,0.0,0,0.0,0.0,0.0,0,0,0,0.0,0.0,0.0,0.0,0.0,0.0,0.0,0.0,0.0,0.0,0.0,0.0,0.0,0.0,0.0,0,0.0,0.0,72.3,29.39,0.23
# 3994,40952,478502,Mauro J.C.,2013,nan,(Al2O3)12.98407878 (F)10.48972433 (Na2O)12.98407878 (SiO2)57.92895763 (SnO2)0.119896849 (ZnO)5.493263637 ,0.0,0,0.0,12.98407878,0.0,0.0,0.0,0.0,0.0,0,0,0,0.0,0.0,0,0.0,0.0,0.0,0.0,0.0,0.0,0,0.0,0.0,0.0,0.0,0,0,0.0,0.0,0,0.0,0.0,0.0,0.0,0.0,0.0,0,0.0,0.0,0.0,0.0,0.0,0.0,0,0.0,0.0,0,10.48972433,0.0,0.0,0.0,0.0,0.0,0,0,0,0.0,0,0.0,0.0,0,0,0.0,0,0.0,0.0,0.0,0,0.0,0.0,0.0,0,0,0.0,0.0,0,0.0,0.0,0.0,0,0.0,0.0,0.0,0,0,0,0.0,0.0,0,0.0,0.0,0.0,0,0.0,0.0,0.0,0.0,0.0,0.0,12.98407878,0.0,0.0,0.0,0.0,0.0,0.0,0.0,0.0,0.0,0.0,0.0,0.0,0.0,0.0,0.0,0.0,0.0,0.0,0.0,0.0,0.0,0.0,0,0.0,0.0,0.0,0.0,0.0,0.0,0.0,0,0.0,0.0,0.0,0.0,0.0,57.92895763,0.0,0,0.0,0.119896849,0.0,0.0,0.0,0,0.0,0.0,0.0,0.0,0.0,0,0.0,0.0,0.0,0.0,0,0.0,0.0,0.0,0,0,0,0.0,0.0,0.0,0.0,0.0,0.0,0.0,0.0,0.0,0.0,0.0,0.0,0.0,0.0,5.493263637,0,0.0,0.0,68.9,28.0,0.23
# 3995,41177,480572,Soltani M.T.,2013,nan,(Li2O)20.0 (MoO3)10.0 (Sb2O3)70.0 ,0.0,0,0.0,0.0,0.0,0.0,0.0,0.0,0.0,0,0,0,0.0,0.0,0,0.0,0.0,0.0,0.0,0.0,0.0,0,0.0,0.0,0.0,0.0,0,0,0.0,0.0,0,0.0,0.0,0.0,0.0,0.0,0.0,0,0.0,0.0,0.0,0.0,0.0,0.0,0,0.0,0.0,0,0.0,0.0,0.0,0.0,0.0,0.0,0,0,0,0.0,0,0.0,0.0,0,0,0.0,0,0.0,0.0,0.0,0,0.0,0.0,0.0,0,0,0.0,0.0,0,0.0,0.0,0.0,0,0.0,0.0,20.0,0,0,0,0.0,0.0,0,0.0,0.0,0.0,0,0.0,0.0,0.0,10.0,0.0,0.0,0.0,0.0,0.0,0.0,0.0,0.0,0.0,0.0,0.0,0.0,0.0,0.0,0.0,0.0,0.0,0.0,0.0,0.0,0.0,0.0,0.0,0.0,0.0,0,0.0,0.0,0.0,0.0,0.0,0.0,70.0,0,0.0,0.0,0.0,0.0,0.0,0.0,0.0,0,0.0,0.0,0.0,0.0,0.0,0,0.0,0.0,0.0,0.0,0.0,0,0.0,0.0,0.0,0.0,0,0.0,0.0,0.0,0,0,0,0.0,0.0,0.0,0.0,0.0,0.0,0.0,0.0,0.0,0.0,0.0,0.0,0.0,0.0,0.0,0,0.0,0.0,3.45,1.4,0.23
# 3996,4562,14669,Osaka A.,1986,nan,(GeO2)42.92 (Na2O)14.16 (SiO2)42.92 ,0.0,0,0.0,0.0,0.0,0.0,0.0,0.0,0.0,0,0,0,0.0,0.0,0,0.0,0.0,0.0,0.0,0.0,0.0,0,0.0,0.0,0.0,0.0,0,0,0.0,0.0,0,0.0,0.0,0.0,0.0,0.0,0.0,0,0.0,0.0,0.0,0.0,0.0,0.0,0,0.0,0.0,0,0.0,0.0,0.0,0.0,0.0,0.0,0,0,0,0.0,0,0.0,42.92,0,0,0.0,0,0.0,0.0,0.0,0,0.0,0.0,0.0,0,0,0.0,0.0,0,0.0,0.0,0.0,0,0.0,0.0,0.0,0,0,0,0.0,0.0,0,0.0,0.0,0.0,0,0.0,0.0,0.0,0.0,0.0,0.0,14.16,0.0,0.0,0.0,0.0,0.0,0.0,0.0,0.0,0.0,0.0,0.0,0.0,0.0,0.0,0.0,0.0,0.0,0.0,0.0,0.0,0.0,0.0,0,0.0,0.0,0.0,0.0,0.0,0.0,0.0,0,0.0,0.0,0.0,0.0,0.0,42.92,0.0,0,0.0,0.0,0.0,0.0,0.0,0,0.0,0.0,0.0,0.0,0.0,0,0.0,0.0,0.0,0.0,0,0.0,0.0,0.0,0,0,0,0.0,0.0,0.0,0.0,0.0,0.0,0.0,0.0,0.0,0.0,0.0,0.0,0.0,0.0,0.0,0,0.0,0.0,71.9,29.23,0.2299008
# 3997,6619,38521,Gan Fuxi,1959,nan,(Al2O3)4.0 (B2O3)12.0 (Li2O)20.0 (SiO2)64.0 ,0.0,0,0.0,4.0,0.0,0.0,0.0,0.0,0.0,0,0,0,0.0,12.0,0,0.0,0.0,0.0,0.0,0.0,0.0,0,0.0,0.0,0.0,0.0,0,0,0.0,0.0,0,0.0,0.0,0.0,0.0,0.0,0.0,0,0.0,0.0,0.0,0.0,0.0,0.0,0,0.0,0.0,0,0.0,0.0,0.0,0.0,0.0,0.0,0,0,0,0.0,0,0.0,0.0,0,0,0.0,0,0.0,0.0,0.0,0,0.0,0.0,0.0,0,0,0.0,0.0,0,0.0,0.0,0.0,0,0.0,0.0,20.0,0,0,0,0.0,0.0,0,0.0,0.0,0.0,0,0.0,0.0,0.0,0.0,0.0,0.0,0.0,0.0,0.0,0.0,0.0,0.0,0.0,0.0,0.0,0.0,0.0,0.0,0.0,0.0,0.0,0.0,0.0,0.0,0.0,0.0,0.0,0.0,0.0,0,0.0,0.0,0.0,0.0,0.0,0.0,0.0,0,0.0,0.0,0.0,0.0,0.0,64.0,0.0,0,0.0,0.0,0.0,0.0,0.0,0,0.0,0.0,0.0,0.0,0.0,0,0.0,0.0,0.0,0.0,0,0.0,0.0,0.0,0,0,0,0.0,0.0,0.0,0.0,0.0,0.0,0.0,0.0,0.0,0.0,0.0,0.0,0.0,0.0,0.0,0,0.0,0.0,86.6,35.21,0.2297643
# 3998,3861,12466,Takahashi K.,1983,nan,(B2O3)40.0 (Na2O)20.0 (SiO2)40.0 ,0.0,0,0.0,0.0,0.0,0.0,0.0,0.0,0.0,0,0,0,0.0,40.0,0,0.0,0.0,0.0,0.0,0.0,0.0,0,0.0,0.0,0.0,0.0,0,0,0.0,0.0,0,0.0,0.0,0.0,0.0,0.0,0.0,0,0.0,0.0,0.0,0.0,0.0,0.0,0,0.0,0.0,0,0.0,0.0,0.0,0.0,0.0,0.0,0,0,0,0.0,0,0.0,0.0,0,0,0.0,0,0.0,0.0,0.0,0,0.0,0.0,0.0,0,0,0.0,0.0,0,0.0,0.0,0.0,0,0.0,0.0,0.0,0,0,0,0.0,0.0,0,0.0,0.0,0.0,0,0.0,0.0,0.0,0.0,0.0,0.0,20.0,0.0,0.0,0.0,0.0,0.0,0.0,0.0,0.0,0.0,0.0,0.0,0.0,0.0,0.0,0.0,0.0,0.0,0.0,0.0,0.0,0.0,0.0,0,0.0,0.0,0.0,0.0,0.0,0.0,0.0,0,0.0,0.0,0.0,0.0,0.0,40.0,0.0,0,0.0,0.0,0.0,0.0,0.0,0,0.0,0.0,0.0,0.0,0.0,0,0.0,0.0,0.0,0.0,0,0.0,0.0,0.0,0,0,0,0.0,0.0,0.0,0.0,0.0,0.0,0.0,0.0,0.0,0.0,0.0,0.0,0.0,0.0,0.0,0,0.0,0.0,71.0,28.87,0.22965010000000002
# 3999,3861,12503,Takahashi K.,1983,nan,(B2O3)27.02703 (Na2O)18.91892 (SiO2)54.05405 ,0.0,0,0.0,0.0,0.0,0.0,0.0,0.0,0.0,0,0,0,0.0,27.02703,0,0.0,0.0,0.0,0.0,0.0,0.0,0,0.0,0.0,0.0,0.0,0,0,0.0,0.0,0,0.0,0.0,0.0,0.0,0.0,0.0,0,0.0,0.0,0.0,0.0,0.0,0.0,0,0.0,0.0,0,0.0,0.0,0.0,0.0,0.0,0.0,0,0,0,0.0,0,0.0,0.0,0,0,0.0,0,0.0,0.0,0.0,0,0.0,0.0,0.0,0,0,0.0,0.0,0,0.0,0.0,0.0,0,0.0,0.0,0.0,0,0,0,0.0,0.0,0,0.0,0.0,0.0,0,0.0,0.0,0.0,0.0,0.0,0.0,18.91892,0.0,0.0,0.0,0.0,0.0,0.0,0.0,0.0,0.0,0.0,0.0,0.0,0.0,0.0,0.0,0.0,0.0,0.0,0.0,0.0,0.0,0.0,0,0.0,0.0,0.0,0.0,0.0,0.0,0.0,0,0.0,0.0,0.0,0.0,0.0,54.05405,0.0,0,0.0,0.0,0.0,0.0,0.0,0,0.0,0.0,0.0,0.0,0.0,0,0.0,0.0,0.0,0.0,0,0.0,0.0,0.0,0,0,0,0.0,0.0,0.0,0.0,0.0,0.0,0.0,0.0,0.0,0.0,0.0,0.0,0.0,0.0,0.0,0,0.0,0.0,76.5,31.11,0.22950820000000002
# 4000,37424,443683,Hemono N.,2010,nan,(P2O5)35.0 (SnO)65.0 ,0.0,0,0.0,0.0,0.0,0.0,0.0,0.0,0.0,0,0,0,0.0,0.0,0,0.0,0.0,0.0,0.0,0.0,0.0,0,0.0,0.0,0.0,0.0,0,0,0.0,0.0,0,0.0,0.0,0.0,0.0,0.0,0.0,0,0.0,0.0,0.0,0.0,0.0,0.0,0,0.0,0.0,0,0.0,0.0,0.0,0.0,0.0,0.0,0,0,0,0.0,0,0.0,0.0,0,0,0.0,0,0.0,0.0,0.0,0,0.0,0.0,0.0,0,0,0.0,0.0,0,0.0,0.0,0.0,0,0.0,0.0,0.0,0,0,0,0.0,0.0,0,0.0,0.0,0.0,0,0.0,0.0,0.0,0.0,0.0,0.0,0.0,0.0,0.0,0.0,0.0,0.0,0.0,0.0,0.0,0.0,0.0,0.0,0.0,0.0,0.0,35.0,0.0,0.0,0.0,0.0,0.0,0.0,0.0,0,0.0,0.0,0.0,0.0,0.0,0.0,0.0,0,0.0,0.0,0.0,0.0,0.0,0.0,0.0,0,65.0,0.0,0.0,0.0,0.0,0,0.0,0.0,0.0,0.0,0.0,0,0.0,0.0,0.0,0.0,0,0.0,0.0,0.0,0,0,0,0.0,0.0,0.0,0.0,0.0,0.0,0.0,0.0,0.0,0.0,0.0,0.0,0.0,0.0,0.0,0,0.0,0.0,30.0,12.2,0.22950820000000002
# 4001,3263,110720,State Optical I,1975,TF8,(K2O)3.6433121980000003 (Na2O)2.5794084330000002 (PbO)27.55694394 (Sb2O3)0.10969997599999999 (SiO2)66.11063546 ,0.0,0,0.0,0.0,0.0,0.0,0.0,0.0,0.0,0,0,0,0.0,0.0,0,0.0,0.0,0.0,0.0,0.0,0.0,0,0.0,0.0,0.0,0.0,0,0,0.0,0.0,0,0.0,0.0,0.0,0.0,0.0,0.0,0,0.0,0.0,0.0,0.0,0.0,0.0,0,0.0,0.0,0,0.0,0.0,0.0,0.0,0.0,0.0,0,0,0,0.0,0,0.0,0.0,0,0,0.0,0,0.0,0.0,0.0,0,0.0,0.0,3.6433121980000003,0,0,0.0,0.0,0,0.0,0.0,0.0,0,0.0,0.0,0.0,0,0,0,0.0,0.0,0,0.0,0.0,0.0,0,0.0,0.0,0.0,0.0,0.0,0.0,2.5794084330000002,0.0,0.0,0.0,0.0,0.0,0.0,0.0,0.0,0.0,0.0,0.0,0.0,0.0,0.0,0.0,0.0,0.0,0.0,27.55694394,0.0,0.0,0.0,0,0.0,0.0,0.0,0.0,0.0,0.0,0.10969997599999999,0,0.0,0.0,0.0,0.0,0.0,66.11063546,0.0,0,0.0,0.0,0.0,0.0,0.0,0,0.0,0.0,0.0,0.0,0.0,0,0.0,0.0,0.0,0.0,0,0.0,0.0,0.0,0,0,0,0.0,0.0,0.0,0.0,0.0,0.0,0.0,0.0,0.0,0.0,0.0,0.0,0.0,0.0,0.0,0,0.0,0.0,56.2,22.86,0.22922129999999996
# 4002,39407,465140,Zheng Qiuju,2012,nan,(Al2O3)19.38 (B2O3)4.98 (Fe2O3)0.88 (Na2O)13.63 (SiO2)61.13 ,0.0,0,0.0,19.38,0.0,0.0,0.0,0.0,0.0,0,0,0,0.0,4.98,0,0.0,0.0,0.0,0.0,0.0,0.0,0,0.0,0.0,0.0,0.0,0,0,0.0,0.0,0,0.0,0.0,0.0,0.0,0.0,0.0,0,0.0,0.0,0.0,0.0,0.0,0.0,0,0.0,0.0,0,0.0,0.0,0.88,0.0,0.0,0.0,0,0,0,0.0,0,0.0,0.0,0,0,0.0,0,0.0,0.0,0.0,0,0.0,0.0,0.0,0,0,0.0,0.0,0,0.0,0.0,0.0,0,0.0,0.0,0.0,0,0,0,0.0,0.0,0,0.0,0.0,0.0,0,0.0,0.0,0.0,0.0,0.0,0.0,13.63,0.0,0.0,0.0,0.0,0.0,0.0,0.0,0.0,0.0,0.0,0.0,0.0,0.0,0.0,0.0,0.0,0.0,0.0,0.0,0.0,0.0,0.0,0,0.0,0.0,0.0,0.0,0.0,0.0,0.0,0,0.0,0.0,0.0,0.0,0.0,61.13,0.0,0,0.0,0.0,0.0,0.0,0.0,0,0.0,0.0,0.0,0.0,0.0,0,0.0,0.0,0.0,0.0,0,0.0,0.0,0.0,0,0,0,0.0,0.0,0.0,0.0,0.0,0.0,0.0,0.0,0.0,0.0,0.0,0.0,0.0,0.0,0.0,0,0.0,0.0,70.8,28.8,0.2291667
# 4003,214,20085,Polukhin V.N.,1983,nan,(Al2O3)4.825537614 (GeO2)74.23904406 (Na2O)10.46770916 (SiO2)10.46770916 ,0.0,0,0.0,4.825537614,0.0,0.0,0.0,0.0,0.0,0,0,0,0.0,0.0,0,0.0,0.0,0.0,0.0,0.0,0.0,0,0.0,0.0,0.0,0.0,0,0,0.0,0.0,0,0.0,0.0,0.0,0.0,0.0,0.0,0,0.0,0.0,0.0,0.0,0.0,0.0,0,0.0,0.0,0,0.0,0.0,0.0,0.0,0.0,0.0,0,0,0,0.0,0,0.0,74.23904406,0,0,0.0,0,0.0,0.0,0.0,0,0.0,0.0,0.0,0,0,0.0,0.0,0,0.0,0.0,0.0,0,0.0,0.0,0.0,0,0,0,0.0,0.0,0,0.0,0.0,0.0,0,0.0,0.0,0.0,0.0,0.0,0.0,10.46770916,0.0,0.0,0.0,0.0,0.0,0.0,0.0,0.0,0.0,0.0,0.0,0.0,0.0,0.0,0.0,0.0,0.0,0.0,0.0,0.0,0.0,0.0,0,0.0,0.0,0.0,0.0,0.0,0.0,0.0,0,0.0,0.0,0.0,0.0,0.0,10.46770916,0.0,0,0.0,0.0,0.0,0.0,0.0,0,0.0,0.0,0.0,0.0,0.0,0,0.0,0.0,0.0,0.0,0,0.0,0.0,0.0,0,0,0,0.0,0.0,0.0,0.0,0.0,0.0,0.0,0.0,0.0,0.0,0.0,0.0,0.0,0.0,0.0,0,0.0,0.0,62.5,25.4,0.22899999999999998
# 4005,237,20242,Livshits V.Ya.,1992,nan,(Li2O)20.0 (Na2O)5.0 (SiO2)60.0 (TiO2)15.0 ,0.0,0,0.0,0.0,0.0,0.0,0.0,0.0,0.0,0,0,0,0.0,0.0,0,0.0,0.0,0.0,0.0,0.0,0.0,0,0.0,0.0,0.0,0.0,0,0,0.0,0.0,0,0.0,0.0,0.0,0.0,0.0,0.0,0,0.0,0.0,0.0,0.0,0.0,0.0,0,0.0,0.0,0,0.0,0.0,0.0,0.0,0.0,0.0,0,0,0,0.0,0,0.0,0.0,0,0,0.0,0,0.0,0.0,0.0,0,0.0,0.0,0.0,0,0,0.0,0.0,0,0.0,0.0,0.0,0,0.0,0.0,20.0,0,0,0,0.0,0.0,0,0.0,0.0,0.0,0,0.0,0.0,0.0,0.0,0.0,0.0,5.0,0.0,0.0,0.0,0.0,0.0,0.0,0.0,0.0,0.0,0.0,0.0,0.0,0.0,0.0,0.0,0.0,0.0,0.0,0.0,0.0,0.0,0.0,0,0.0,0.0,0.0,0.0,0.0,0.0,0.0,0,0.0,0.0,0.0,0.0,0.0,60.0,0.0,0,0.0,0.0,0.0,0.0,0.0,0,0.0,0.0,0.0,0.0,0.0,0,0.0,0.0,0.0,0.0,0,15.0,0.0,0.0,0,0,0,0.0,0.0,0.0,0.0,0.0,0.0,0.0,0.0,0.0,0.0,0.0,0.0,0.0,0.0,0.0,0,0.0,0.0,94.7,38.5,0.22899999999999998
# 4006,290,21030,Karapetyan G.O.,1979,nan,(Al2O3)22.0 (Li2O)15.0 (SiO2)63.0 ,0.0,0,0.0,22.0,0.0,0.0,0.0,0.0,0.0,0,0,0,0.0,0.0,0,0.0,0.0,0.0,0.0,0.0,0.0,0,0.0,0.0,0.0,0.0,0,0,0.0,0.0,0,0.0,0.0,0.0,0.0,0.0,0.0,0,0.0,0.0,0.0,0.0,0.0,0.0,0,0.0,0.0,0,0.0,0.0,0.0,0.0,0.0,0.0,0,0,0,0.0,0,0.0,0.0,0,0,0.0,0,0.0,0.0,0.0,0,0.0,0.0,0.0,0,0,0.0,0.0,0,0.0,0.0,0.0,0,0.0,0.0,15.0,0,0,0,0.0,0.0,0,0.0,0.0,0.0,0,0.0,0.0,0.0,0.0,0.0,0.0,0.0,0.0,0.0,0.0,0.0,0.0,0.0,0.0,0.0,0.0,0.0,0.0,0.0,0.0,0.0,0.0,0.0,0.0,0.0,0.0,0.0,0.0,0.0,0,0.0,0.0,0.0,0.0,0.0,0.0,0.0,0,0.0,0.0,0.0,0.0,0.0,63.0,0.0,0,0.0,0.0,0.0,0.0,0.0,0,0.0,0.0,0.0,0.0,0.0,0,0.0,0.0,0.0,0.0,0,0.0,0.0,0.0,0,0,0,0.0,0.0,0.0,0.0,0.0,0.0,0.0,0.0,0.0,0.0,0.0,0.0,0.0,0.0,0.0,0,0.0,0.0,87.3,35.5,0.22899999999999998
# 4007,290,21031,Karapetyan G.O.,1979,nan,(Al2O3)2.0 (Li2O)33.0 (SiO2)65.0 ,0.0,0,0.0,2.0,0.0,0.0,0.0,0.0,0.0,0,0,0,0.0,0.0,0,0.0,0.0,0.0,0.0,0.0,0.0,0,0.0,0.0,0.0,0.0,0,0,0.0,0.0,0,0.0,0.0,0.0,0.0,0.0,0.0,0,0.0,0.0,0.0,0.0,0.0,0.0,0,0.0,0.0,0,0.0,0.0,0.0,0.0,0.0,0.0,0,0,0,0.0,0,0.0,0.0,0,0,0.0,0,0.0,0.0,0.0,0,0.0,0.0,0.0,0,0,0.0,0.0,0,0.0,0.0,0.0,0,0.0,0.0,33.0,0,0,0,0.0,0.0,0,0.0,0.0,0.0,0,0.0,0.0,0.0,0.0,0.0,0.0,0.0,0.0,0.0,0.0,0.0,0.0,0.0,0.0,0.0,0.0,0.0,0.0,0.0,0.0,0.0,0.0,0.0,0.0,0.0,0.0,0.0,0.0,0.0,0,0.0,0.0,0.0,0.0,0.0,0.0,0.0,0,0.0,0.0,0.0,0.0,0.0,65.0,0.0,0,0.0,0.0,0.0,0.0,0.0,0,0.0,0.0,0.0,0.0,0.0,0,0.0,0.0,0.0,0.0,0,0.0,0.0,0.0,0,0,0,0.0,0.0,0.0,0.0,0.0,0.0,0.0,0.0,0.0,0.0,0.0,0.0,0.0,0.0,0.0,0,0.0,0.0,82.4,33.5,0.22899999999999998
# 4008,291,21054,Livshits V.Ya.,1982,nan,(Al2O3)5.0 (Li2O)24.0 (Na2O)8.0 (SiO2)63.0 ,0.0,0,0.0,5.0,0.0,0.0,0.0,0.0,0.0,0,0,0,0.0,0.0,0,0.0,0.0,0.0,0.0,0.0,0.0,0,0.0,0.0,0.0,0.0,0,0,0.0,0.0,0,0.0,0.0,0.0,0.0,0.0,0.0,0,0.0,0.0,0.0,0.0,0.0,0.0,0,0.0,0.0,0,0.0,0.0,0.0,0.0,0.0,0.0,0,0,0,0.0,0,0.0,0.0,0,0,0.0,0,0.0,0.0,0.0,0,0.0,0.0,0.0,0,0,0.0,0.0,0,0.0,0.0,0.0,0,0.0,0.0,24.0,0,0,0,0.0,0.0,0,0.0,0.0,0.0,0,0.0,0.0,0.0,0.0,0.0,0.0,8.0,0.0,0.0,0.0,0.0,0.0,0.0,0.0,0.0,0.0,0.0,0.0,0.0,0.0,0.0,0.0,0.0,0.0,0.0,0.0,0.0,0.0,0.0,0,0.0,0.0,0.0,0.0,0.0,0.0,0.0,0,0.0,0.0,0.0,0.0,0.0,63.0,0.0,0,0.0,0.0,0.0,0.0,0.0,0,0.0,0.0,0.0,0.0,0.0,0,0.0,0.0,0.0,0.0,0,0.0,0.0,0.0,0,0,0,0.0,0.0,0.0,0.0,0.0,0.0,0.0,0.0,0.0,0.0,0.0,0.0,0.0,0.0,0.0,0,0.0,0.0,82.7,33.7,0.22899999999999998
# 4009,291,21056,Livshits V.Ya.,1982,nan,(Al2O3)5.0 (Li2O)27.0 (Na2O)5.0 (SiO2)63.0 ,0.0,0,0.0,5.0,0.0,0.0,0.0,0.0,0.0,0,0,0,0.0,0.0,0,0.0,0.0,0.0,0.0,0.0,0.0,0,0.0,0.0,0.0,0.0,0,0,0.0,0.0,0,0.0,0.0,0.0,0.0,0.0,0.0,0,0.0,0.0,0.0,0.0,0.0,0.0,0,0.0,0.0,0,0.0,0.0,0.0,0.0,0.0,0.0,0,0,0,0.0,0,0.0,0.0,0,0,0.0,0,0.0,0.0,0.0,0,0.0,0.0,0.0,0,0,0.0,0.0,0,0.0,0.0,0.0,0,0.0,0.0,27.0,0,0,0,0.0,0.0,0,0.0,0.0,0.0,0,0.0,0.0,0.0,0.0,0.0,0.0,5.0,0.0,0.0,0.0,0.0,0.0,0.0,0.0,0.0,0.0,0.0,0.0,0.0,0.0,0.0,0.0,0.0,0.0,0.0,0.0,0.0,0.0,0.0,0,0.0,0.0,0.0,0.0,0.0,0.0,0.0,0,0.0,0.0,0.0,0.0,0.0,63.0,0.0,0,0.0,0.0,0.0,0.0,0.0,0,0.0,0.0,0.0,0.0,0.0,0,0.0,0.0,0.0,0.0,0,0.0,0.0,0.0,0,0,0,0.0,0.0,0.0,0.0,0.0,0.0,0.0,0.0,0.0,0.0,0.0,0.0,0.0,0.0,0.0,0,0.0,0.0,84.0,34.2,0.22899999999999998
# 4010,291,21057,Livshits V.Ya.,1982,nan,(Al2O3)5.0 (Li2O)29.0 (Na2O)3.0 (SiO2)63.0 ,0.0,0,0.0,5.0,0.0,0.0,0.0,0.0,0.0,0,0,0,0.0,0.0,0,0.0,0.0,0.0,0.0,0.0,0.0,0,0.0,0.0,0.0,0.0,0,0,0.0,0.0,0,0.0,0.0,0.0,0.0,0.0,0.0,0,0.0,0.0,0.0,0.0,0.0,0.0,0,0.0,0.0,0,0.0,0.0,0.0,0.0,0.0,0.0,0,0,0,0.0,0,0.0,0.0,0,0,0.0,0,0.0,0.0,0.0,0,0.0,0.0,0.0,0,0,0.0,0.0,0,0.0,0.0,0.0,0,0.0,0.0,29.0,0,0,0,0.0,0.0,0,0.0,0.0,0.0,0,0.0,0.0,0.0,0.0,0.0,0.0,3.0,0.0,0.0,0.0,0.0,0.0,0.0,0.0,0.0,0.0,0.0,0.0,0.0,0.0,0.0,0.0,0.0,0.0,0.0,0.0,0.0,0.0,0.0,0,0.0,0.0,0.0,0.0,0.0,0.0,0.0,0,0.0,0.0,0.0,0.0,0.0,63.0,0.0,0,0.0,0.0,0.0,0.0,0.0,0,0.0,0.0,0.0,0.0,0.0,0,0.0,0.0,0.0,0.0,0,0.0,0.0,0.0,0,0,0,0.0,0.0,0.0,0.0,0.0,0.0,0.0,0.0,0.0,0.0,0.0,0.0,0.0,0.0,0.0,0,0.0,0.0,84.2,34.3,0.22899999999999998
# 4011,292,21089,Karapetyan G.O.,1980,nan,(Al2O3)2.261425113 (Li2O)49.38517247 (SiO2)48.35340242 ,0.0,0,0.0,2.261425113,0.0,0.0,0.0,0.0,0.0,0,0,0,0.0,0.0,0,0.0,0.0,0.0,0.0,0.0,0.0,0,0.0,0.0,0.0,0.0,0,0,0.0,0.0,0,0.0,0.0,0.0,0.0,0.0,0.0,0,0.0,0.0,0.0,0.0,0.0,0.0,0,0.0,0.0,0,0.0,0.0,0.0,0.0,0.0,0.0,0,0,0,0.0,0,0.0,0.0,0,0,0.0,0,0.0,0.0,0.0,0,0.0,0.0,0.0,0,0,0.0,0.0,0,0.0,0.0,0.0,0,0.0,0.0,49.38517247,0,0,0,0.0,0.0,0,0.0,0.0,0.0,0,0.0,0.0,0.0,0.0,0.0,0.0,0.0,0.0,0.0,0.0,0.0,0.0,0.0,0.0,0.0,0.0,0.0,0.0,0.0,0.0,0.0,0.0,0.0,0.0,0.0,0.0,0.0,0.0,0.0,0,0.0,0.0,0.0,0.0,0.0,0.0,0.0,0,0.0,0.0,0.0,0.0,0.0,48.35340242,0.0,0,0.0,0.0,0.0,0.0,0.0,0,0.0,0.0,0.0,0.0,0.0,0,0.0,0.0,0.0,0.0,0,0.0,0.0,0.0,0,0,0,0.0,0.0,0.0,0.0,0.0,0.0,0.0,0.0,0.0,0.0,0.0,0.0,0.0,0.0,0.0,0,0.0,0.0,84.2,34.2,0.22899999999999998
# 4012,292,21072,Karapetyan G.O.,1980,nan,(Al2O3)19.24147846 (Li2O)9.50571724 (SiO2)67.28338462 (TiO2)3.969419682 ,0.0,0,0.0,19.24147846,0.0,0.0,0.0,0.0,0.0,0,0,0,0.0,0.0,0,0.0,0.0,0.0,0.0,0.0,0.0,0,0.0,0.0,0.0,0.0,0,0,0.0,0.0,0,0.0,0.0,0.0,0.0,0.0,0.0,0,0.0,0.0,0.0,0.0,0.0,0.0,0,0.0,0.0,0,0.0,0.0,0.0,0.0,0.0,0.0,0,0,0,0.0,0,0.0,0.0,0,0,0.0,0,0.0,0.0,0.0,0,0.0,0.0,0.0,0,0,0.0,0.0,0,0.0,0.0,0.0,0,0.0,0.0,9.50571724,0,0,0,0.0,0.0,0,0.0,0.0,0.0,0,0.0,0.0,0.0,0.0,0.0,0.0,0.0,0.0,0.0,0.0,0.0,0.0,0.0,0.0,0.0,0.0,0.0,0.0,0.0,0.0,0.0,0.0,0.0,0.0,0.0,0.0,0.0,0.0,0.0,0,0.0,0.0,0.0,0.0,0.0,0.0,0.0,0,0.0,0.0,0.0,0.0,0.0,67.28338462,0.0,0,0.0,0.0,0.0,0.0,0.0,0,0.0,0.0,0.0,0.0,0.0,0,0.0,0.0,0.0,0.0,0,3.969419682,0.0,0.0,0,0,0,0.0,0.0,0.0,0.0,0.0,0.0,0.0,0.0,0.0,0.0,0.0,0.0,0.0,0.0,0.0,0,0.0,0.0,88.9,36.1,0.22899999999999998
# 4013,1965,110879,Kisin B.I.,1959,BK8,(As2O3)0.184200077 (B2O3)15.54024653 (BaO)9.519328997999999 (K2O)4.303299807 (Na2O)2.7642861610000002 (SiO2)64.45494707 (ZnO)3.233691358 ,0.0,0,0.0,0.0,0.0,0.0,0.0,0.184200077,0.0,0,0,0,0.0,15.54024653,0,0.0,9.519328997999999,0.0,0.0,0.0,0.0,0,0.0,0.0,0.0,0.0,0,0,0.0,0.0,0,0.0,0.0,0.0,0.0,0.0,0.0,0,0.0,0.0,0.0,0.0,0.0,0.0,0,0.0,0.0,0,0.0,0.0,0.0,0.0,0.0,0.0,0,0,0,0.0,0,0.0,0.0,0,0,0.0,0,0.0,0.0,0.0,0,0.0,0.0,4.303299807,0,0,0.0,0.0,0,0.0,0.0,0.0,0,0.0,0.0,0.0,0,0,0,0.0,0.0,0,0.0,0.0,0.0,0,0.0,0.0,0.0,0.0,0.0,0.0,2.7642861610000002,0.0,0.0,0.0,0.0,0.0,0.0,0.0,0.0,0.0,0.0,0.0,0.0,0.0,0.0,0.0,0.0,0.0,0.0,0.0,0.0,0.0,0.0,0,0.0,0.0,0.0,0.0,0.0,0.0,0.0,0,0.0,0.0,0.0,0.0,0.0,64.45494707,0.0,0,0.0,0.0,0.0,0.0,0.0,0,0.0,0.0,0.0,0.0,0.0,0,0.0,0.0,0.0,0.0,0,0.0,0.0,0.0,0,0,0,0.0,0.0,0.0,0.0,0.0,0.0,0.0,0.0,0.0,0.0,0.0,0.0,0.0,0.0,3.233691358,0,0.0,0.0,80.3,32.66,0.22899999999999998
# 4014,1966,110940,Kisin B.I.,1959,TF8,(K2O)3.6433121980000003 (Na2O)2.5794084330000002 (PbO)27.55694394 (Sb2O3)0.10969997599999999 (SiO2)66.11063546 ,0.0,0,0.0,0.0,0.0,0.0,0.0,0.0,0.0,0,0,0,0.0,0.0,0,0.0,0.0,0.0,0.0,0.0,0.0,0,0.0,0.0,0.0,0.0,0,0,0.0,0.0,0,0.0,0.0,0.0,0.0,0.0,0.0,0,0.0,0.0,0.0,0.0,0.0,0.0,0,0.0,0.0,0,0.0,0.0,0.0,0.0,0.0,0.0,0,0,0,0.0,0,0.0,0.0,0,0,0.0,0,0.0,0.0,0.0,0,0.0,0.0,3.6433121980000003,0,0,0.0,0.0,0,0.0,0.0,0.0,0,0.0,0.0,0.0,0,0,0,0.0,0.0,0,0.0,0.0,0.0,0,0.0,0.0,0.0,0.0,0.0,0.0,2.5794084330000002,0.0,0.0,0.0,0.0,0.0,0.0,0.0,0.0,0.0,0.0,0.0,0.0,0.0,0.0,0.0,0.0,0.0,0.0,27.55694394,0.0,0.0,0.0,0,0.0,0.0,0.0,0.0,0.0,0.0,0.10969997599999999,0,0.0,0.0,0.0,0.0,0.0,66.11063546,0.0,0,0.0,0.0,0.0,0.0,0.0,0,0.0,0.0,0.0,0.0,0.0,0,0.0,0.0,0.0,0.0,0,0.0,0.0,0.0,0,0,0,0.0,0.0,0.0,0.0,0.0,0.0,0.0,0.0,0.0,0.0,0.0,0.0,0.0,0.0,0.0,0,0.0,0.0,56.2,22.86,0.22899999999999998
# 4015,2314,31325,Tennison D.G.,1981,nan,(Na2O)15.0 (Rb2O)10.0 (SiO2)75.0 ,0.0,0,0.0,0.0,0.0,0.0,0.0,0.0,0.0,0,0,0,0.0,0.0,0,0.0,0.0,0.0,0.0,0.0,0.0,0,0.0,0.0,0.0,0.0,0,0,0.0,0.0,0,0.0,0.0,0.0,0.0,0.0,0.0,0,0.0,0.0,0.0,0.0,0.0,0.0,0,0.0,0.0,0,0.0,0.0,0.0,0.0,0.0,0.0,0,0,0,0.0,0,0.0,0.0,0,0,0.0,0,0.0,0.0,0.0,0,0.0,0.0,0.0,0,0,0.0,0.0,0,0.0,0.0,0.0,0,0.0,0.0,0.0,0,0,0,0.0,0.0,0,0.0,0.0,0.0,0,0.0,0.0,0.0,0.0,0.0,0.0,15.0,0.0,0.0,0.0,0.0,0.0,0.0,0.0,0.0,0.0,0.0,0.0,0.0,0.0,0.0,0.0,0.0,0.0,0.0,0.0,0.0,0.0,0.0,0,10.0,0.0,0.0,0.0,0.0,0.0,0.0,0,0.0,0.0,0.0,0.0,0.0,75.0,0.0,0,0.0,0.0,0.0,0.0,0.0,0,0.0,0.0,0.0,0.0,0.0,0,0.0,0.0,0.0,0.0,0,0.0,0.0,0.0,0,0,0,0.0,0.0,0.0,0.0,0.0,0.0,0.0,0.0,0.0,0.0,0.0,0.0,0.0,0.0,0.0,0,0.0,0.0,57.2,23.3,0.22899999999999998
# 4016,3865,12550,Johnston R.A.,1975,nan,(Na2O)20.0 (SiO2)65.0 (TiO2)15.0 ,0.0,0,0.0,0.0,0.0,0.0,0.0,0.0,0.0,0,0,0,0.0,0.0,0,0.0,0.0,0.0,0.0,0.0,0.0,0,0.0,0.0,0.0,0.0,0,0,0.0,0.0,0,0.0,0.0,0.0,0.0,0.0,0.0,0,0.0,0.0,0.0,0.0,0.0,0.0,0,0.0,0.0,0,0.0,0.0,0.0,0.0,0.0,0.0,0,0,0,0.0,0,0.0,0.0,0,0,0.0,0,0.0,0.0,0.0,0,0.0,0.0,0.0,0,0,0.0,0.0,0,0.0,0.0,0.0,0,0.0,0.0,0.0,0,0,0,0.0,0.0,0,0.0,0.0,0.0,0,0.0,0.0,0.0,0.0,0.0,0.0,20.0,0.0,0.0,0.0,0.0,0.0,0.0,0.0,0.0,0.0,0.0,0.0,0.0,0.0,0.0,0.0,0.0,0.0,0.0,0.0,0.0,0.0,0.0,0,0.0,0.0,0.0,0.0,0.0,0.0,0.0,0,0.0,0.0,0.0,0.0,0.0,65.0,0.0,0,0.0,0.0,0.0,0.0,0.0,0,0.0,0.0,0.0,0.0,0.0,0,0.0,0.0,0.0,0.0,0,15.0,0.0,0.0,0,0,0,0.0,0.0,0.0,0.0,0.0,0.0,0.0,0.0,0.0,0.0,0.0,0.0,0.0,0.0,0.0,0,0.0,0.0,78.8,32.06,0.22899999999999998
# 4017,4204,50412,Molot V.A.,1992,nan,(B2O3)6.0 (Na2O)25.0 (SiO2)69.0 ,0.0,0,0.0,0.0,0.0,0.0,0.0,0.0,0.0,0,0,0,0.0,6.0,0,0.0,0.0,0.0,0.0,0.0,0.0,0,0.0,0.0,0.0,0.0,0,0,0.0,0.0,0,0.0,0.0,0.0,0.0,0.0,0.0,0,0.0,0.0,0.0,0.0,0.0,0.0,0,0.0,0.0,0,0.0,0.0,0.0,0.0,0.0,0.0,0,0,0,0.0,0,0.0,0.0,0,0,0.0,0,0.0,0.0,0.0,0,0.0,0.0,0.0,0,0,0.0,0.0,0,0.0,0.0,0.0,0,0.0,0.0,0.0,0,0,0,0.0,0.0,0,0.0,0.0,0.0,0,0.0,0.0,0.0,0.0,0.0,0.0,25.0,0.0,0.0,0.0,0.0,0.0,0.0,0.0,0.0,0.0,0.0,0.0,0.0,0.0,0.0,0.0,0.0,0.0,0.0,0.0,0.0,0.0,0.0,0,0.0,0.0,0.0,0.0,0.0,0.0,0.0,0,0.0,0.0,0.0,0.0,0.0,69.0,0.0,0,0.0,0.0,0.0,0.0,0.0,0,0.0,0.0,0.0,0.0,0.0,0,0.0,0.0,0.0,0.0,0,0.0,0.0,0.0,0,0,0,0.0,0.0,0.0,0.0,0.0,0.0,0.0,0.0,0.0,0.0,0.0,0.0,0.0,0.0,0.0,0,0.0,0.0,64.4,26.4,0.22899999999999998
# 4018,4205,50437,Molot V.A.,1992,nan,(Al2O3)26.1 (CaO)7.9 (Na2O)17.9 (SiO2)48.1 ,0.0,0,0.0,26.1,0.0,0.0,0.0,0.0,0.0,0,0,0,0.0,0.0,0,0.0,0.0,0.0,0.0,0.0,0.0,0,0.0,0.0,7.9,0.0,0,0,0.0,0.0,0,0.0,0.0,0.0,0.0,0.0,0.0,0,0.0,0.0,0.0,0.0,0.0,0.0,0,0.0,0.0,0,0.0,0.0,0.0,0.0,0.0,0.0,0,0,0,0.0,0,0.0,0.0,0,0,0.0,0,0.0,0.0,0.0,0,0.0,0.0,0.0,0,0,0.0,0.0,0,0.0,0.0,0.0,0,0.0,0.0,0.0,0,0,0,0.0,0.0,0,0.0,0.0,0.0,0,0.0,0.0,0.0,0.0,0.0,0.0,17.9,0.0,0.0,0.0,0.0,0.0,0.0,0.0,0.0,0.0,0.0,0.0,0.0,0.0,0.0,0.0,0.0,0.0,0.0,0.0,0.0,0.0,0.0,0,0.0,0.0,0.0,0.0,0.0,0.0,0.0,0,0.0,0.0,0.0,0.0,0.0,48.1,0.0,0,0.0,0.0,0.0,0.0,0.0,0,0.0,0.0,0.0,0.0,0.0,0,0.0,0.0,0.0,0.0,0,0.0,0.0,0.0,0,0,0,0.0,0.0,0.0,0.0,0.0,0.0,0.0,0.0,0.0,0.0,0.0,0.0,0.0,0.0,0.0,0,0.0,0.0,76.1,30.9,0.22899999999999998
# 4019,4602,15074,Oda K.,1989,nan,(Al2O3)18.9 (SiO2)64.1 (Y2O3)17.0 ,0.0,0,0.0,18.9,0.0,0.0,0.0,0.0,0.0,0,0,0,0.0,0.0,0,0.0,0.0,0.0,0.0,0.0,0.0,0,0.0,0.0,0.0,0.0,0,0,0.0,0.0,0,0.0,0.0,0.0,0.0,0.0,0.0,0,0.0,0.0,0.0,0.0,0.0,0.0,0,0.0,0.0,0,0.0,0.0,0.0,0.0,0.0,0.0,0,0,0,0.0,0,0.0,0.0,0,0,0.0,0,0.0,0.0,0.0,0,0.0,0.0,0.0,0,0,0.0,0.0,0,0.0,0.0,0.0,0,0.0,0.0,0.0,0,0,0,0.0,0.0,0,0.0,0.0,0.0,0,0.0,0.0,0.0,0.0,0.0,0.0,0.0,0.0,0.0,0.0,0.0,0.0,0.0,0.0,0.0,0.0,0.0,0.0,0.0,0.0,0.0,0.0,0.0,0.0,0.0,0.0,0.0,0.0,0.0,0,0.0,0.0,0.0,0.0,0.0,0.0,0.0,0,0.0,0.0,0.0,0.0,0.0,64.1,0.0,0,0.0,0.0,0.0,0.0,0.0,0,0.0,0.0,0.0,0.0,0.0,0,0.0,0.0,0.0,0.0,0,0.0,0.0,0.0,0,0,0,0.0,0.0,0.0,0.0,0.0,0.0,0.0,0.0,17.0,0.0,0.0,0.0,0.0,0.0,0.0,0,0.0,0.0,80.2,32.64,0.22899999999999998
# 4020,7079,121839,Butler B.P.,1996,nan,(Al2O3)10.382337199999998 (BaO)0.774032664 (CaO)9.959313865 (F)8.585047293999999 (Fe2O3)1.478008142 (K2O)2.459206548 (MgO)1.6848682819999998 (Na2O)7.229281825 (PbO)0.039807929 (SiO2)57.40809626 ,0.0,0,0.0,10.382337199999998,0.0,0.0,0.0,0.0,0.0,0,0,0,0.0,0.0,0,0.0,0.774032664,0.0,0.0,0.0,0.0,0,0.0,0.0,9.959313865,0.0,0,0,0.0,0.0,0,0.0,0.0,0.0,0.0,0.0,0.0,0,0.0,0.0,0.0,0.0,0.0,0.0,0,0.0,0.0,0,8.585047293999999,0.0,1.478008142,0.0,0.0,0.0,0,0,0,0.0,0,0.0,0.0,0,0,0.0,0,0.0,0.0,0.0,0,0.0,0.0,2.459206548,0,0,0.0,0.0,0,0.0,0.0,0.0,0,0.0,0.0,0.0,0,0,0,0.0,0.0,0,0.0,1.6848682819999998,0.0,0,0.0,0.0,0.0,0.0,0.0,0.0,7.229281825,0.0,0.0,0.0,0.0,0.0,0.0,0.0,0.0,0.0,0.0,0.0,0.0,0.0,0.0,0.0,0.0,0.0,0.0,0.039807929,0.0,0.0,0.0,0,0.0,0.0,0.0,0.0,0.0,0.0,0.0,0,0.0,0.0,0.0,0.0,0.0,57.40809626,0.0,0,0.0,0.0,0.0,0.0,0.0,0,0.0,0.0,0.0,0.0,0.0,0,0.0,0.0,0.0,0.0,0,0.0,0.0,0.0,0,0,0,0.0,0.0,0.0,0.0,0.0,0.0,0.0,0.0,0.0,0.0,0.0,0.0,0.0,0.0,0.0,0,0.0,0.0,74.8,30.42,0.22899999999999998
# 4021,7079,121841,Butler B.P.,1996,nan,(Al2O3)12.76517502 (CaO)12.13035526 (Fe2O3)0.8937996509999999 (K2O)1.675060346 (Li2O)1.248877512 (MgO)3.573684604 (Na2O)6.126745607999999 (PbO)0.032266037000000004 (SiO2)61.55403596 ,0.0,0,0.0,12.76517502,0.0,0.0,0.0,0.0,0.0,0,0,0,0.0,0.0,0,0.0,0.0,0.0,0.0,0.0,0.0,0,0.0,0.0,12.13035526,0.0,0,0,0.0,0.0,0,0.0,0.0,0.0,0.0,0.0,0.0,0,0.0,0.0,0.0,0.0,0.0,0.0,0,0.0,0.0,0,0.0,0.0,0.8937996509999999,0.0,0.0,0.0,0,0,0,0.0,0,0.0,0.0,0,0,0.0,0,0.0,0.0,0.0,0,0.0,0.0,1.675060346,0,0,0.0,0.0,0,0.0,0.0,0.0,0,0.0,0.0,1.248877512,0,0,0,0.0,0.0,0,0.0,3.573684604,0.0,0,0.0,0.0,0.0,0.0,0.0,0.0,6.126745607999999,0.0,0.0,0.0,0.0,0.0,0.0,0.0,0.0,0.0,0.0,0.0,0.0,0.0,0.0,0.0,0.0,0.0,0.0,0.032266037000000004,0.0,0.0,0.0,0,0.0,0.0,0.0,0.0,0.0,0.0,0.0,0,0.0,0.0,0.0,0.0,0.0,61.55403596,0.0,0,0.0,0.0,0.0,0.0,0.0,0,0.0,0.0,0.0,0.0,0.0,0,0.0,0.0,0.0,0.0,0,0.0,0.0,0.0,0,0,0,0.0,0.0,0.0,0.0,0.0,0.0,0.0,0.0,0.0,0.0,0.0,0.0,0.0,0.0,0.0,0,0.0,0.0,81.1,33.02,0.22899999999999998
# 4022,7080,121850,Butler B.P.,1996,nan,(Al2O3)12.29120419 (CaO)12.20688423 (Fe2O3)0.926199562 (K2O)1.764664166 (MgO)3.458502365 (Na2O)8.478758991 (PbO)0.008796079 (SiO2)60.22079153 (SrO)0.644198895 ,0.0,0,0.0,12.29120419,0.0,0.0,0.0,0.0,0.0,0,0,0,0.0,0.0,0,0.0,0.0,0.0,0.0,0.0,0.0,0,0.0,0.0,12.20688423,0.0,0,0,0.0,0.0,0,0.0,0.0,0.0,0.0,0.0,0.0,0,0.0,0.0,0.0,0.0,0.0,0.0,0,0.0,0.0,0,0.0,0.0,0.926199562,0.0,0.0,0.0,0,0,0,0.0,0,0.0,0.0,0,0,0.0,0,0.0,0.0,0.0,0,0.0,0.0,1.764664166,0,0,0.0,0.0,0,0.0,0.0,0.0,0,0.0,0.0,0.0,0,0,0,0.0,0.0,0,0.0,3.458502365,0.0,0,0.0,0.0,0.0,0.0,0.0,0.0,8.478758991,0.0,0.0,0.0,0.0,0.0,0.0,0.0,0.0,0.0,0.0,0.0,0.0,0.0,0.0,0.0,0.0,0.0,0.0,0.008796079,0.0,0.0,0.0,0,0.0,0.0,0.0,0.0,0.0,0.0,0.0,0,0.0,0.0,0.0,0.0,0.0,60.22079153,0.0,0,0.0,0.0,0.0,0.0,0.0,0,0.0,0.644198895,0.0,0.0,0.0,0,0.0,0.0,0.0,0.0,0,0.0,0.0,0.0,0,0,0,0.0,0.0,0.0,0.0,0.0,0.0,0.0,0.0,0.0,0.0,0.0,0.0,0.0,0.0,0.0,0,0.0,0.0,78.9,32.1,0.22899999999999998
# 4023,7830,74183,Patel N.D.,1983,nan,(MoO3)63.0 (P2O5)37.0 ,0.0,0,0.0,0.0,0.0,0.0,0.0,0.0,0.0,0,0,0,0.0,0.0,0,0.0,0.0,0.0,0.0,0.0,0.0,0,0.0,0.0,0.0,0.0,0,0,0.0,0.0,0,0.0,0.0,0.0,0.0,0.0,0.0,0,0.0,0.0,0.0,0.0,0.0,0.0,0,0.0,0.0,0,0.0,0.0,0.0,0.0,0.0,0.0,0,0,0,0.0,0,0.0,0.0,0,0,0.0,0,0.0,0.0,0.0,0,0.0,0.0,0.0,0,0,0.0,0.0,0,0.0,0.0,0.0,0,0.0,0.0,0.0,0,0,0,0.0,0.0,0,0.0,0.0,0.0,0,0.0,0.0,0.0,63.0,0.0,0.0,0.0,0.0,0.0,0.0,0.0,0.0,0.0,0.0,0.0,0.0,0.0,0.0,0.0,0.0,0.0,37.0,0.0,0.0,0.0,0.0,0.0,0.0,0.0,0,0.0,0.0,0.0,0.0,0.0,0.0,0.0,0,0.0,0.0,0.0,0.0,0.0,0.0,0.0,0,0.0,0.0,0.0,0.0,0.0,0,0.0,0.0,0.0,0.0,0.0,0,0.0,0.0,0.0,0.0,0,0.0,0.0,0.0,0,0,0,0.0,0.0,0.0,0.0,0.0,0.0,0.0,0.0,0.0,0.0,0.0,0.0,0.0,0.0,0.0,0,0.0,0.0,44.7,18.2,0.22899999999999998
# 4024,8696,59998,Vaills Y.,1992,nan,(CaO)8.045976437 (Na2O)14.94252895 (SiO2)77.01149461 ,0.0,0,0.0,0.0,0.0,0.0,0.0,0.0,0.0,0,0,0,0.0,0.0,0,0.0,0.0,0.0,0.0,0.0,0.0,0,0.0,0.0,8.045976437,0.0,0,0,0.0,0.0,0,0.0,0.0,0.0,0.0,0.0,0.0,0,0.0,0.0,0.0,0.0,0.0,0.0,0,0.0,0.0,0,0.0,0.0,0.0,0.0,0.0,0.0,0,0,0,0.0,0,0.0,0.0,0,0,0.0,0,0.0,0.0,0.0,0,0.0,0.0,0.0,0,0,0.0,0.0,0,0.0,0.0,0.0,0,0.0,0.0,0.0,0,0,0,0.0,0.0,0,0.0,0.0,0.0,0,0.0,0.0,0.0,0.0,0.0,0.0,14.94252895,0.0,0.0,0.0,0.0,0.0,0.0,0.0,0.0,0.0,0.0,0.0,0.0,0.0,0.0,0.0,0.0,0.0,0.0,0.0,0.0,0.0,0.0,0,0.0,0.0,0.0,0.0,0.0,0.0,0.0,0,0.0,0.0,0.0,0.0,0.0,77.01149461,0.0,0,0.0,0.0,0.0,0.0,0.0,0,0.0,0.0,0.0,0.0,0.0,0,0.0,0.0,0.0,0.0,0,0.0,0.0,0.0,0,0,0,0.0,0.0,0.0,0.0,0.0,0.0,0.0,0.0,0.0,0.0,0.0,0.0,0.0,0.0,0.0,0,0.0,0.0,74.0,30.1,0.22899999999999998
# 4025,14762,151382,Waxler R.M.,1971,nan,(BaO)1.4836189480000002 (Fe2O3)0.003021994 (K2O)10.09884923 (Na2O)8.786345926000001 (Nd2O3)1.126997682 (PbO)0.339723101 (Sb2O3)0.212799562 (SiO2)77.78468000000001 (TiO2)0.163963563 ,0.0,0,0.0,0.0,0.0,0.0,0.0,0.0,0.0,0,0,0,0.0,0.0,0,0.0,1.4836189480000002,0.0,0.0,0.0,0.0,0,0.0,0.0,0.0,0.0,0,0,0.0,0.0,0,0.0,0.0,0.0,0.0,0.0,0.0,0,0.0,0.0,0.0,0.0,0.0,0.0,0,0.0,0.0,0,0.0,0.0,0.003021994,0.0,0.0,0.0,0,0,0,0.0,0,0.0,0.0,0,0,0.0,0,0.0,0.0,0.0,0,0.0,0.0,10.09884923,0,0,0.0,0.0,0,0.0,0.0,0.0,0,0.0,0.0,0.0,0,0,0,0.0,0.0,0,0.0,0.0,0.0,0,0.0,0.0,0.0,0.0,0.0,0.0,8.786345926000001,0.0,0.0,0.0,0.0,0.0,0.0,0.0,1.126997682,0.0,0.0,0.0,0.0,0.0,0.0,0.0,0.0,0.0,0.0,0.339723101,0.0,0.0,0.0,0,0.0,0.0,0.0,0.0,0.0,0.0,0.212799562,0,0.0,0.0,0.0,0.0,0.0,77.78468000000001,0.0,0,0.0,0.0,0.0,0.0,0.0,0,0.0,0.0,0.0,0.0,0.0,0,0.0,0.0,0.0,0.0,0,0.163963563,0.0,0.0,0,0,0,0.0,0.0,0.0,0.0,0.0,0.0,0.0,0.0,0.0,0.0,0.0,0.0,0.0,0.0,0.0,0,0.0,0.0,64.1,26.1,0.22899999999999998
# 4026,16472,158852,Livshits V.Ya.,1999,nan,(Li2O)20.0 (Na2O)5.0 (SiO2)60.0 (TiO2)15.0 ,0.0,0,0.0,0.0,0.0,0.0,0.0,0.0,0.0,0,0,0,0.0,0.0,0,0.0,0.0,0.0,0.0,0.0,0.0,0,0.0,0.0,0.0,0.0,0,0,0.0,0.0,0,0.0,0.0,0.0,0.0,0.0,0.0,0,0.0,0.0,0.0,0.0,0.0,0.0,0,0.0,0.0,0,0.0,0.0,0.0,0.0,0.0,0.0,0,0,0,0.0,0,0.0,0.0,0,0,0.0,0,0.0,0.0,0.0,0,0.0,0.0,0.0,0,0,0.0,0.0,0,0.0,0.0,0.0,0,0.0,0.0,20.0,0,0,0,0.0,0.0,0,0.0,0.0,0.0,0,0.0,0.0,0.0,0.0,0.0,0.0,5.0,0.0,0.0,0.0,0.0,0.0,0.0,0.0,0.0,0.0,0.0,0.0,0.0,0.0,0.0,0.0,0.0,0.0,0.0,0.0,0.0,0.0,0.0,0,0.0,0.0,0.0,0.0,0.0,0.0,0.0,0,0.0,0.0,0.0,0.0,0.0,60.0,0.0,0,0.0,0.0,0.0,0.0,0.0,0,0.0,0.0,0.0,0.0,0.0,0,0.0,0.0,0.0,0.0,0,15.0,0.0,0.0,0,0,0,0.0,0.0,0.0,0.0,0.0,0.0,0.0,0.0,0.0,0.0,0.0,0.0,0.0,0.0,0.0,0,0.0,0.0,94.7,38.5,0.22899999999999998
# 4027,16763,171303,Livshits V.Ya.,1990,nan,(Al2O3)11.5 (BaO)10.35 (Na2O)20.25 (P2O5)57.9 ,0.0,0,0.0,11.5,0.0,0.0,0.0,0.0,0.0,0,0,0,0.0,0.0,0,0.0,10.35,0.0,0.0,0.0,0.0,0,0.0,0.0,0.0,0.0,0,0,0.0,0.0,0,0.0,0.0,0.0,0.0,0.0,0.0,0,0.0,0.0,0.0,0.0,0.0,0.0,0,0.0,0.0,0,0.0,0.0,0.0,0.0,0.0,0.0,0,0,0,0.0,0,0.0,0.0,0,0,0.0,0,0.0,0.0,0.0,0,0.0,0.0,0.0,0,0,0.0,0.0,0,0.0,0.0,0.0,0,0.0,0.0,0.0,0,0,0,0.0,0.0,0,0.0,0.0,0.0,0,0.0,0.0,0.0,0.0,0.0,0.0,20.25,0.0,0.0,0.0,0.0,0.0,0.0,0.0,0.0,0.0,0.0,0.0,0.0,0.0,0.0,57.9,0.0,0.0,0.0,0.0,0.0,0.0,0.0,0,0.0,0.0,0.0,0.0,0.0,0.0,0.0,0,0.0,0.0,0.0,0.0,0.0,0.0,0.0,0,0.0,0.0,0.0,0.0,0.0,0,0.0,0.0,0.0,0.0,0.0,0,0.0,0.0,0.0,0.0,0,0.0,0.0,0.0,0,0,0,0.0,0.0,0.0,0.0,0.0,0.0,0.0,0.0,0.0,0.0,0.0,0.0,0.0,0.0,0.0,0,0.0,0.0,58.3,23.8,0.22899999999999998
# 4028,23675,190642,Ohara K.,2000,nan,(Al2O3)16.84219882 (As2O3)0.32879997699999997 (BaO)1.739390878 (CaO)1.159957919 (Eu2O3)0.7577999470000001 (Li2O)10.0135293 (MgO)3.227807774 (SiO2)65.93051538 ,0.0,0,0.0,16.84219882,0.0,0.0,0.0,0.32879997699999997,0.0,0,0,0,0.0,0.0,0,0.0,1.739390878,0.0,0.0,0.0,0.0,0,0.0,0.0,1.159957919,0.0,0,0,0.0,0.0,0,0.0,0.0,0.0,0.0,0.0,0.0,0,0.0,0.0,0.0,0.0,0.0,0.0,0,0.0,0.7577999470000001,0,0.0,0.0,0.0,0.0,0.0,0.0,0,0,0,0.0,0,0.0,0.0,0,0,0.0,0,0.0,0.0,0.0,0,0.0,0.0,0.0,0,0,0.0,0.0,0,0.0,0.0,0.0,0,0.0,0.0,10.0135293,0,0,0,0.0,0.0,0,0.0,3.227807774,0.0,0,0.0,0.0,0.0,0.0,0.0,0.0,0.0,0.0,0.0,0.0,0.0,0.0,0.0,0.0,0.0,0.0,0.0,0.0,0.0,0.0,0.0,0.0,0.0,0.0,0.0,0.0,0.0,0.0,0.0,0,0.0,0.0,0.0,0.0,0.0,0.0,0.0,0,0.0,0.0,0.0,0.0,0.0,65.93051538,0.0,0,0.0,0.0,0.0,0.0,0.0,0,0.0,0.0,0.0,0.0,0.0,0,0.0,0.0,0.0,0.0,0,0.0,0.0,0.0,0,0,0,0.0,0.0,0.0,0.0,0.0,0.0,0.0,0.0,0.0,0.0,0.0,0.0,0.0,0.0,0.0,0,0.0,0.0,83.9,34.13,0.22899999999999998
# 4029,31388,393466,Gaafar M.S.,2007,nan,(B2O3)8.79 (Na2O)14.81 (SiO2)76.4 ,0.0,0,0.0,0.0,0.0,0.0,0.0,0.0,0.0,0,0,0,0.0,8.79,0,0.0,0.0,0.0,0.0,0.0,0.0,0,0.0,0.0,0.0,0.0,0,0,0.0,0.0,0,0.0,0.0,0.0,0.0,0.0,0.0,0,0.0,0.0,0.0,0.0,0.0,0.0,0,0.0,0.0,0,0.0,0.0,0.0,0.0,0.0,0.0,0,0,0,0.0,0,0.0,0.0,0,0,0.0,0,0.0,0.0,0.0,0,0.0,0.0,0.0,0,0,0.0,0.0,0,0.0,0.0,0.0,0,0.0,0.0,0.0,0,0,0,0.0,0.0,0,0.0,0.0,0.0,0,0.0,0.0,0.0,0.0,0.0,0.0,14.81,0.0,0.0,0.0,0.0,0.0,0.0,0.0,0.0,0.0,0.0,0.0,0.0,0.0,0.0,0.0,0.0,0.0,0.0,0.0,0.0,0.0,0.0,0,0.0,0.0,0.0,0.0,0.0,0.0,0.0,0,0.0,0.0,0.0,0.0,0.0,76.4,0.0,0,0.0,0.0,0.0,0.0,0.0,0,0.0,0.0,0.0,0.0,0.0,0,0.0,0.0,0.0,0.0,0,0.0,0.0,0.0,0,0,0,0.0,0.0,0.0,0.0,0.0,0.0,0.0,0.0,0.0,0.0,0.0,0.0,0.0,0.0,0.0,0,0.0,0.0,86.1,35.0,0.22899999999999998
# 4030,32592,389338,Marzouk S.Y.,2007,nan,(B2O3)72.38438000000001 (Na2O)10.84114 (SiO2)16.77448 ,0.0,0,0.0,0.0,0.0,0.0,0.0,0.0,0.0,0,0,0,0.0,72.38438000000001,0,0.0,0.0,0.0,0.0,0.0,0.0,0,0.0,0.0,0.0,0.0,0,0,0.0,0.0,0,0.0,0.0,0.0,0.0,0.0,0.0,0,0.0,0.0,0.0,0.0,0.0,0.0,0,0.0,0.0,0,0.0,0.0,0.0,0.0,0.0,0.0,0,0,0,0.0,0,0.0,0.0,0,0,0.0,0,0.0,0.0,0.0,0,0.0,0.0,0.0,0,0,0.0,0.0,0,0.0,0.0,0.0,0,0.0,0.0,0.0,0,0,0,0.0,0.0,0,0.0,0.0,0.0,0,0.0,0.0,0.0,0.0,0.0,0.0,10.84114,0.0,0.0,0.0,0.0,0.0,0.0,0.0,0.0,0.0,0.0,0.0,0.0,0.0,0.0,0.0,0.0,0.0,0.0,0.0,0.0,0.0,0.0,0,0.0,0.0,0.0,0.0,0.0,0.0,0.0,0,0.0,0.0,0.0,0.0,0.0,16.77448,0.0,0,0.0,0.0,0.0,0.0,0.0,0,0.0,0.0,0.0,0.0,0.0,0,0.0,0.0,0.0,0.0,0,0.0,0.0,0.0,0,0,0,0.0,0.0,0.0,0.0,0.0,0.0,0.0,0.0,0.0,0.0,0.0,0.0,0.0,0.0,0.0,0,0.0,0.0,86.1,35.0,0.22899999999999998
# 4031,34275,417281,Reddy C.N.,2008,nan,(B2O3)75.0 (Li2O)10.0 (V2O5)15.0 ,0.0,0,0.0,0.0,0.0,0.0,0.0,0.0,0.0,0,0,0,0.0,75.0,0,0.0,0.0,0.0,0.0,0.0,0.0,0,0.0,0.0,0.0,0.0,0,0,0.0,0.0,0,0.0,0.0,0.0,0.0,0.0,0.0,0,0.0,0.0,0.0,0.0,0.0,0.0,0,0.0,0.0,0,0.0,0.0,0.0,0.0,0.0,0.0,0,0,0,0.0,0,0.0,0.0,0,0,0.0,0,0.0,0.0,0.0,0,0.0,0.0,0.0,0,0,0.0,0.0,0,0.0,0.0,0.0,0,0.0,0.0,10.0,0,0,0,0.0,0.0,0,0.0,0.0,0.0,0,0.0,0.0,0.0,0.0,0.0,0.0,0.0,0.0,0.0,0.0,0.0,0.0,0.0,0.0,0.0,0.0,0.0,0.0,0.0,0.0,0.0,0.0,0.0,0.0,0.0,0.0,0.0,0.0,0.0,0,0.0,0.0,0.0,0.0,0.0,0.0,0.0,0,0.0,0.0,0.0,0.0,0.0,0.0,0.0,0,0.0,0.0,0.0,0.0,0.0,0,0.0,0.0,0.0,0.0,0.0,0,0.0,0.0,0.0,0.0,0,0.0,0.0,0.0,0,0,0,0.0,0.0,0.0,0.0,15.0,0.0,0.0,0.0,0.0,0.0,0.0,0.0,0.0,0.0,0.0,0,0.0,0.0,37.1,15.09,0.22899999999999998
# 4032,39287,460628,Hojamberdiev M.,2012,nan,(Al2O3)0.9800001079999999 (CaO)9.09 (Fe2O3)0.050000006 (K2O)0.26000002899999997 (MgO)4.9800005480000005 (Na2O)13.18000145 (SiO2)71.45999786 ,0.0,0,0.0,0.9800001079999999,0.0,0.0,0.0,0.0,0.0,0,0,0,0.0,0.0,0,0.0,0.0,0.0,0.0,0.0,0.0,0,0.0,0.0,9.09,0.0,0,0,0.0,0.0,0,0.0,0.0,0.0,0.0,0.0,0.0,0,0.0,0.0,0.0,0.0,0.0,0.0,0,0.0,0.0,0,0.0,0.0,0.050000006,0.0,0.0,0.0,0,0,0,0.0,0,0.0,0.0,0,0,0.0,0,0.0,0.0,0.0,0,0.0,0.0,0.26000002899999997,0,0,0.0,0.0,0,0.0,0.0,0.0,0,0.0,0.0,0.0,0,0,0,0.0,0.0,0,0.0,4.9800005480000005,0.0,0,0.0,0.0,0.0,0.0,0.0,0.0,13.18000145,0.0,0.0,0.0,0.0,0.0,0.0,0.0,0.0,0.0,0.0,0.0,0.0,0.0,0.0,0.0,0.0,0.0,0.0,0.0,0.0,0.0,0.0,0,0.0,0.0,0.0,0.0,0.0,0.0,0.0,0,0.0,0.0,0.0,0.0,0.0,71.45999786,0.0,0,0.0,0.0,0.0,0.0,0.0,0,0.0,0.0,0.0,0.0,0.0,0,0.0,0.0,0.0,0.0,0,0.0,0.0,0.0,0,0,0,0.0,0.0,0.0,0.0,0.0,0.0,0.0,0.0,0.0,0.0,0.0,0.0,0.0,0.0,0.0,0,0.0,0.0,74.0,45.67,0.22899999999999998
# 4033,39402,465108,Hojamberdiev M.,2012,nan,(CaO)12.71112085 (Na2O)14.37598096 (SiO2)72.16926484 (TiO2)0.74363335 ,0.0,0,0.0,0.0,0.0,0.0,0.0,0.0,0.0,0,0,0,0.0,0.0,0,0.0,0.0,0.0,0.0,0.0,0.0,0,0.0,0.0,12.71112085,0.0,0,0,0.0,0.0,0,0.0,0.0,0.0,0.0,0.0,0.0,0,0.0,0.0,0.0,0.0,0.0,0.0,0,0.0,0.0,0,0.0,0.0,0.0,0.0,0.0,0.0,0,0,0,0.0,0,0.0,0.0,0,0,0.0,0,0.0,0.0,0.0,0,0.0,0.0,0.0,0,0,0.0,0.0,0,0.0,0.0,0.0,0,0.0,0.0,0.0,0,0,0,0.0,0.0,0,0.0,0.0,0.0,0,0.0,0.0,0.0,0.0,0.0,0.0,14.37598096,0.0,0.0,0.0,0.0,0.0,0.0,0.0,0.0,0.0,0.0,0.0,0.0,0.0,0.0,0.0,0.0,0.0,0.0,0.0,0.0,0.0,0.0,0,0.0,0.0,0.0,0.0,0.0,0.0,0.0,0,0.0,0.0,0.0,0.0,0.0,72.16926484,0.0,0,0.0,0.0,0.0,0.0,0.0,0,0.0,0.0,0.0,0.0,0.0,0,0.0,0.0,0.0,0.0,0,0.74363335,0.0,0.0,0,0,0,0.0,0.0,0.0,0.0,0.0,0.0,0.0,0.0,0.0,0.0,0.0,0.0,0.0,0.0,0.0,0,0.0,0.0,73.3,29.83,0.22899999999999998
# 4034,40605,468539,Jingal R.,2012,nan,(Al2O3)17.27 (B2O3)6.89 (Na2O)17.27 (SiO2)58.57 ,0.0,0,0.0,17.27,0.0,0.0,0.0,0.0,0.0,0,0,0,0.0,6.89,0,0.0,0.0,0.0,0.0,0.0,0.0,0,0.0,0.0,0.0,0.0,0,0,0.0,0.0,0,0.0,0.0,0.0,0.0,0.0,0.0,0,0.0,0.0,0.0,0.0,0.0,0.0,0,0.0,0.0,0,0.0,0.0,0.0,0.0,0.0,0.0,0,0,0,0.0,0,0.0,0.0,0,0,0.0,0,0.0,0.0,0.0,0,0.0,0.0,0.0,0,0,0.0,0.0,0,0.0,0.0,0.0,0,0.0,0.0,0.0,0,0,0,0.0,0.0,0,0.0,0.0,0.0,0,0.0,0.0,0.0,0.0,0.0,0.0,17.27,0.0,0.0,0.0,0.0,0.0,0.0,0.0,0.0,0.0,0.0,0.0,0.0,0.0,0.0,0.0,0.0,0.0,0.0,0.0,0.0,0.0,0.0,0,0.0,0.0,0.0,0.0,0.0,0.0,0.0,0,0.0,0.0,0.0,0.0,0.0,58.57,0.0,0,0.0,0.0,0.0,0.0,0.0,0,0.0,0.0,0.0,0.0,0.0,0,0.0,0.0,0.0,0.0,0,0.0,0.0,0.0,0,0,0,0.0,0.0,0.0,0.0,0.0,0.0,0.0,0.0,0.0,0.0,0.0,0.0,0.0,0.0,0.0,0,0.0,0.0,73.4,29.86,0.22899999999999998
# 4035,40901,478147,Ellison A.J.,2013,nan,(Al2O3)13.25 (B2O3)2.52 (BaO)4.29 (CaO)4.58 (Fe2O3)0.01 (MgO)3.41 (SiO2)70.4 (SnO2)0.1 (SrO)1.42 (ZrO2)0.02 ,0.0,0,0.0,13.25,0.0,0.0,0.0,0.0,0.0,0,0,0,0.0,2.52,0,0.0,4.29,0.0,0.0,0.0,0.0,0,0.0,0.0,4.58,0.0,0,0,0.0,0.0,0,0.0,0.0,0.0,0.0,0.0,0.0,0,0.0,0.0,0.0,0.0,0.0,0.0,0,0.0,0.0,0,0.0,0.0,0.01,0.0,0.0,0.0,0,0,0,0.0,0,0.0,0.0,0,0,0.0,0,0.0,0.0,0.0,0,0.0,0.0,0.0,0,0,0.0,0.0,0,0.0,0.0,0.0,0,0.0,0.0,0.0,0,0,0,0.0,0.0,0,0.0,3.41,0.0,0,0.0,0.0,0.0,0.0,0.0,0.0,0.0,0.0,0.0,0.0,0.0,0.0,0.0,0.0,0.0,0.0,0.0,0.0,0.0,0.0,0.0,0.0,0.0,0.0,0.0,0.0,0.0,0.0,0.0,0,0.0,0.0,0.0,0.0,0.0,0.0,0.0,0,0.0,0.0,0.0,0.0,0.0,70.4,0.0,0,0.0,0.1,0.0,0.0,0.0,0,0.0,1.42,0.0,0.0,0.0,0,0.0,0.0,0.0,0.0,0,0.0,0.0,0.0,0,0,0,0.0,0.0,0.0,0.0,0.0,0.0,0.0,0.0,0.0,0.0,0.0,0.0,0.0,0.0,0.0,0,0.0,0.02,81.1,33.0,0.22899999999999998
# 4036,41259,480849,El0Mallawany R.,2013,nan,(Nb2O5)5.0 (TeO2)80.0 (TiO2)5.0 (WO3)10.0 ,0.0,0,0.0,0.0,0.0,0.0,0.0,0.0,0.0,0,0,0,0.0,0.0,0,0.0,0.0,0.0,0.0,0.0,0.0,0,0.0,0.0,0.0,0.0,0,0,0.0,0.0,0,0.0,0.0,0.0,0.0,0.0,0.0,0,0.0,0.0,0.0,0.0,0.0,0.0,0,0.0,0.0,0,0.0,0.0,0.0,0.0,0.0,0.0,0,0,0,0.0,0,0.0,0.0,0,0,0.0,0,0.0,0.0,0.0,0,0.0,0.0,0.0,0,0,0.0,0.0,0,0.0,0.0,0.0,0,0.0,0.0,0.0,0,0,0,0.0,0.0,0,0.0,0.0,0.0,0,0.0,0.0,0.0,0.0,0.0,0.0,0.0,0.0,0.0,0.0,0.0,0.0,5.0,0.0,0.0,0.0,0.0,0.0,0.0,0.0,0.0,0.0,0.0,0.0,0.0,0.0,0.0,0.0,0.0,0,0.0,0.0,0.0,0.0,0.0,0.0,0.0,0,0.0,0.0,0.0,0.0,0.0,0.0,0.0,0,0.0,0.0,0.0,0.0,0.0,0,0.0,0.0,0.0,0.0,0.0,0,0.0,80.0,0.0,0.0,0,5.0,0.0,0.0,0,0,0,0.0,0.0,0.0,0.0,0.0,0.0,10.0,0.0,0.0,0.0,0.0,0.0,0.0,0.0,0.0,0,0.0,0.0,36.6,23.7,0.22899999999999998
