Repository: jacobergzhou/Poisson-Ratio

File: Poisson_ratio.csv (part 67 of 70)
,Code,Glass #,Author,Year,Trademark,Ag2O,AgI,Al,Al2O3,AlF3,AlN,As,As2O3,As2O5,As2S3,As2Se3,AsSe,B,B2O3,Ba,BaCl2,BaF2,BaO,Be,BeF2,BeO,Bi2O3,BiCl3,Br,C,Ca,CaF2,CaO,Cd,CdCl2,CdF2,CdO,Ce2O3,CeF3,CeO2,Cl,Co,Co3O4,CoO,Cr,Cr2O3,Cs,Cs2O,CsCl,CsF,Cu,Cu2O,CuO,Dy2O3,Er,Er2O3,ErF3,Eu,Eu2O3,EuF3,F,Fe,Fe2O3,FeO,Ga,Ga2O3,Ga2S3,Ga2Se3,GaF3,Gd2O3,GdF3,Ge,GeO2,GeS2,GeSe2,H2O,HfF4,HfO2,Hg,Ho2O3,I,InF3,K,K2O,K2S,K2SO4,KBr,KCl,KF,KHF2,La,La2O3,La2S3,LaF3,Li,Li2O,Li2S,Li2SO4,LiBr,LiCl,LiF,LiI,Mg,MgF2,MgO,Mn,Mn2O3,MnF2,MnO,MnO2,Mo,MoO2,MoO3,N,Na,Na2O,Na2S,Na2SO4,NaCl,NaF,NaPO3,Nb,Nb2O5,Nd,Nd2O3,NdF3,NH4NO3,Ni,NiO,O,OH,P,P2O5,Pb,PbCl2,PbF2,PbO,PdO,Pr2O3,Pr6O11,PrF3,R2O3,Rb2O,RbF,Rh2O3,RŒO,RuO2,S,Sb,Sb2O3,Sb2S3,Sc2O3,Se,Si,Si3N4,SiC,SiO2,Sm2O3,Sn,SnO,SnO2,SO2,SO3,Sr,SrCl2,SrF2,SrO,Ta2O3,Ta2O5,Tb2O3,TbF3,Te,TeO2,Th,ThF4,ThO2,Ti,TiO2,Tl,Tl2O,Tl2Se,TlSe,Tm2O3,U,U3O8,UO2,V,V2O5,VO6,WO3,Y,Y2O3,Yb2O3,YbF3,YF3,Zn,ZnCl2,ZnF2,ZnO,ZnSO4,Zr,ZrF4,ZrO2,Young's modulus E (GPa),Shear modulus G (GPa),Poisson's ratio v
5102,39943,466341,Hager I.Z.,2012,,-,-,-,0.0,-,-,-,-,-,-,-,-,-,70.0,-,-,-,0.0,-,-,0.0,0.0,-,-,-,-,-,0.0,-,-,-,0.0,-,-,-,-,-,-,-,-,-,-,0.0,-,-,-,-,-,-,-,1,-,-,-,-,-,-,-,-,-,0.0,-,-,-,-,-,-,0.0,-,-,0.0,-,-,-,-,-,-,-,0.0,-,-,-,-,-,-,-,-,-,-,-,0.0,-,-,-,-,-,-,,-,0.0,-,-,-,-,-,-,-,-,-,-,14.0,-,-,-,15,-,-,-,-,-,-,-,-,-,-,-,-,0.0,-,-,-,0.0,-,-,-,-,71.0,-,-,-,85.0,-,-,-,-,-,-,-,-,-,-,0.0,-,-,-,-,-,-,-,-,-,0.0,-,-,-,-,-,0.0,-,-,-,-,0.0,-,-,-,-,-,-,-,-,-,-,-,0.0,-,-,-,-,-,-,-,-,0.0,-,-,-,0.0,53.1,20.77,0.265
5103,39943,466342,Hager I.Z.,2012,,-,-,-,0.0,-,-,-,-,-,-,-,-,-,70.0,-,-,-,0.0,-,-,0.0,0.0,-,-,-,-,-,0.0,-,-,-,0.0,-,-,-,-,-,-,-,-,-,-,0.0,-,-,-,-,-,-,-,2,-,-,-,-,-,-,-,-,-,0.0,-,-,-,-,-,-,0.0,-,-,0.0,-,-,-,-,-,-,-,0.0,-,-,-,-,-,-,-,-,-,-,-,0.0,-,-,-,-,-,-,,-,0.0,-,-,-,-,-,-,-,-,-,-,13.0,-,-,-,15,-,-,-,-,-,-,-,-,-,-,-,-,0.0,-,-,-,0.0,-,-,-,-,72.0,-,-,-,85.0,-,-,-,-,-,-,-,-,-,-,0.0,-,-,-,-,-,-,-,-,-,0.0,-,-,-,-,-,0.0,-,-,-,-,0.0,-,-,-,-,-,-,-,-,-,-,-,0.0,-,-,-,-,-,-,-,-,0.0,-,-,-,0.0,55.8,21.88,0.264
5104,39943,466343,Hager I.Z.,2012,,-,-,-,0.0,-,-,-,-,-,-,-,-,-,70.0,-,-,-,0.0,-,-,0.0,0.0,-,-,-,-,-,0.0,-,-,-,0.0,-,-,-,-,-,-,-,-,-,-,0.0,-,-,-,-,-,-,-,3,-,-,-,-,-,-,-,-,-,0.0,-,-,-,-,-,-,0.0,-,-,0.0,-,-,-,-,-,-,-,0.0,-,-,-,-,-,-,-,-,-,-,-,0.0,-,-,-,-,-,-,,-,0.0,-,-,-,-,-,-,-,-,-,-,12.0,-,-,-,15,-,-,-,-,-,-,-,-,-,-,-,-,0.0,-,-,-,0.0,-,-,-,-,73.0,-,-,-,85.0,-,-,-,-,-,-,-,-,-,-,0.0,-,-,-,-,-,-,-,-,-,0.0,-,-,-,-,-,0.0,-,-,-,-,0.0,-,-,-,-,-,-,-,-,-,-,-,0.0,-,-,-,-,-,-,-,-,0.0,-,-,-,0.0,59.1,23.19,0.263
5105,39943,466344,Hager I.Z.,2012,,-,-,-,0.0,-,-,-,-,-,-,-,-,-,70.0,-,-,-,0.0,-,-,0.0,0.0,-,-,-,-,-,0.0,-,-,-,0.0,-,-,-,-,-,-,-,-,-,-,0.0,-,-,-,-,-,-,-,-,1,-,-,-,-,-,-,-,-,0.0,-,-,-,-,-,-,0.0,-,-,0.0,-,-,-,-,-,-,-,0.0,-,-,-,-,-,-,-,-,-,-,-,0.0,-,-,-,-,-,-,,-,0.0,-,-,-,-,-,-,-,-,-,-,14.0,-,-,-,15,-,-,-,-,-,-,-,-,-,-,-,-,0.0,-,-,-,0.0,-,-,-,-,70.0,-,-,-,84.0,-,-,-,-,-,-,-,-,-,-,0.0,-,-,-,-,-,-,-,-,-,0.0,-,-,-,-,-,0.0,-,-,-,-,0.0,-,-,-,-,-,-,-,-,-,-,-,0.0,-,-,-,-,-,-,-,-,0.0,-,-,-,0.0,49.7,19.39,0.284
5106,39943,466345,Hager I.Z.,2012,,-,-,-,0.0,-,-,-,-,-,-,-,-,-,70.0,-,-,-,0.0,-,-,0.0,0.0,-,-,-,-,-,0.0,-,-,-,0.0,-,-,-,-,-,-,-,-,-,-,0.0,-,-,-,-,-,-,-,-,2,-,-,-,-,-,-,-,-,0.0,-,-,-,-,-,-,0.0,-,-,0.0,-,-,-,-,-,-,-,0.0,-,-,-,-,-,-,-,-,-,-,-,0.0,-,-,-,-,-,-,,-,0.0,-,-,-,-,-,-,-,-,-,-,13.0,-,-,-,15,-,-,-,-,-,-,-,-,-,-,-,-,0.0,-,-,-,0.0,-,-,-,-,70.0,-,-,-,83.0,-,-,-,-,-,-,-,-,-,-,0.0,-,-,-,-,-,-,-,-,-,0.0,-,-,-,-,-,0.0,-,-,-,-,0.0,-,-,-,-,-,-,-,-,-,-,-,0.0,-,-,-,-,-,-,-,-,0.0,-,-,-,0.0,49.1,19.3,0.272
5107,39943,466346,Hager I.Z.,2012,,-,-,-,0.0,-,-,-,-,-,-,-,-,-,70.0,-,-,-,0.0,-,-,0.0,0.0,-,-,-,-,-,0.0,-,-,-,0.0,-,-,-,-,-,-,-,-,-,-,0.0,-,-,-,-,-,-,-,-,3,-,-,-,-,-,-,-,-,0.0,-,-,-,-,-,-,0.0,-,-,0.0,-,-,-,-,-,-,-,0.0,-,-,-,-,-,-,-,-,-,-,-,0.0,-,-,-,-,-,-,,-,0.0,-,-,-,-,-,-,-,-,-,-,12.0,-,-,-,15,-,-,-,-,-,-,-,-,-,-,-,-,0.0,-,-,-,0.0,-,-,-,-,70.0,-,-,-,82.0,-,-,-,-,-,-,-,-,-,-,0.0,-,-,-,-,-,-,-,-,-,0.0,-,-,-,-,-,0.0,-,-,-,-,0.0,-,-,-,-,-,-,-,-,-,-,-,0.0,-,-,-,-,-,-,-,-,0.0,-,-,-,0.0,47.7,18.69,0.276
5108,39995,466445,Bahari H.,2012,,-,-,-,0.0,-,-,-,-,-,-,-,-,-,0.0,-,-,-,0.0,-,-,0.0,0.0,-,-,-,-,-,0.0,-,-,-,0.0,-,-,-,-,-,-,-,-,-,-,0.0,-,-,-,-,-,-,-,-,-,-,-,-,-,-,-,-,-,0.0,-,-,-,-,-,-,50.0,-,-,0.0,-,-,-,-,-,-,-,0.0,-,-,-,-,-,-,-,-,-,-,-,0.0,-,-,-,-,-,-,,-,0.0,-,-,-,-,-,-,-,-,-,-,0.0,-,-,-,-,-,-,-,-,-,-,-,-,-,-,-,-,0.0,-,-,-,50.0,-,-,-,-,0.0,-,-,-,100.0,-,-,-,-,-,-,-,-,-,-,0.0,-,-,-,-,-,-,-,-,-,0.0,-,-,-,-,-,0.0,-,-,-,-,0.0,-,-,-,-,-,-,-,-,-,-,-,0.0,-,-,-,-,-,-,-,-,0.0,-,-,-,0.0,49.6,19.5,0.272
5109,39995,466446,Bahari H.,2012,,-,-,-,0.0,-,-,-,-,-,-,-,-,-,0.0,-,-,-,0.0,-,-,0.0,5.263158,-,-,-,-,-,0.0,-,-,-,0.0,-,-,-,-,-,-,-,-,-,-,0.0,-,-,-,-,-,-,-,-,-,-,-,-,-,-,-,-,-,0.0,-,-,-,-,-,-,52.63158,-,-,0.0,-,-,-,-,-,-,-,0.0,-,-,-,-,-,-,-,-,-,-,-,0.0,-,-,-,-,-,-,,-,0.0,-,-,-,-,-,-,-,-,-,-,0.0,-,-,-,-,-,-,-,-,-,-,-,-,-,-,-,-,0.0,-,-,-,42.10526,-,-,-,-,5.263158,-,-,-,100.0,-,-,-,-,-,-,-,-,-,-,0.0,-,-,-,-,-,-,-,-,-,0.0,-,-,-,-,-,0.0,-,-,-,-,0.0,-,-,-,-,-,-,-,-,-,-,-,0.0,-,-,-,-,-,-,-,-,0.0,-,-,-,0.0,54.9,21.7,0.265
5110,39995,466447,Bahari H.,2012,,-,-,-,0.0,-,-,-,-,-,-,-,-,-,0.0,-,-,-,0.0,-,-,0.0,11.11111,-,-,-,-,-,0.0,-,-,-,0.0,-,-,-,-,-,-,-,-,-,-,0.0,-,-,-,-,-,-,-,-,-,-,-,-,-,-,-,-,-,0.0,-,-,-,-,-,-,55.55555,-,-,0.0,-,-,-,-,-,-,-,0.0,-,-,-,-,-,-,-,-,-,-,-,0.0,-,-,-,-,-,-,,-,0.0,-,-,-,-,-,-,-,-,-,-,0.0,-,-,-,-,-,-,-,-,-,-,-,-,-,-,-,-,0.0,-,-,-,33.33333,-,-,-,-,11.11111,-,-,-,100.0,-,-,-,-,-,-,-,-,-,-,0.0,-,-,-,-,-,-,-,-,-,0.0,-,-,-,-,-,0.0,-,-,-,-,0.0,-,-,-,-,-,-,-,-,-,-,-,0.0,-,-,-,-,-,-,-,-,0.0,-,-,-,0.0,58.4,23.15,0.262
5111,39995,466448,Bahari H.,2012,,-,-,-,0.0,-,-,-,-,-,-,-,-,-,0.0,-,-,-,0.0,-,-,0.0,17.64706,-,-,-,-,-,0.0,-,-,-,0.0,-,-,-,-,-,-,-,-,-,-,0.0,-,-,-,-,-,-,-,-,-,-,-,-,-,-,-,-,-,0.0,-,-,-,-,-,-,58.82353,-,-,0.0,-,-,-,-,-,-,-,0.0,-,-,-,-,-,-,-,-,-,-,-,0.0,-,-,-,-,-,-,,-,0.0,-,-,-,-,-,-,-,-,-,-,0.0,-,-,-,-,-,-,-,-,-,-,-,-,-,-,-,-,0.0,-,-,-,23.52941,-,-,-,-,17.64706,-,-,-,100.0,-,-,-,-,-,-,-,-,-,-,0.0,-,-,-,-,-,-,-,-,-,0.0,-,-,-,-,-,0.0,-,-,-,-,0.0,-,-,-,-,-,-,-,-,-,-,-,0.0,-,-,-,-,-,-,-,-,0.0,-,-,-,0.0,60.1,23.97,0.254
5112,39995,466449,Bahari H.,2012,,-,-,-,0.0,-,-,-,-,-,-,-,-,-,0.0,-,-,-,0.0,-,-,0.0,25.0,-,-,-,-,-,0.0,-,-,-,0.0,-,-,-,-,-,-,-,-,-,-,0.0,-,-,-,-,-,-,-,-,-,-,-,-,-,-,-,-,-,0.0,-,-,-,-,-,-,62.5,-,-,0.0,-,-,-,-,-,-,-,0.0,-,-,-,-,-,-,-,-,-,-,-,0.0,-,-,-,-,-,-,,-,0.0,-,-,-,-,-,-,-,-,-,-,0.0,-,-,-,-,-,-,-,-,-,-,-,-,-,-,-,-,0.0,-,-,-,12.5,-,-,-,-,25.0,-,-,-,100.0,-,-,-,-,-,-,-,-,-,-,0.0,-,-,-,-,-,-,-,-,-,0.0,-,-,-,-,-,0.0,-,-,-,-,0.0,-,-,-,-,-,-,-,-,-,-,-,0.0,-,-,-,-,-,-,-,-,0.0,-,-,-,0.0,63.8,25.76,0.238
5113,39995,466450,Bahari H.,2012,,-,-,-,0.0,-,-,-,-,-,-,-,-,-,0.0,-,-,-,0.0,-,-,0.0,33.33333,-,-,-,-,-,0.0,-,-,-,0.0,-,-,-,-,-,-,-,-,-,-,0.0,-,-,-,-,-,-,-,-,-,-,-,-,-,-,-,-,-,0.0,-,-,-,-,-,-,66.66666,-,-,0.0,-,-,-,-,-,-,-,0.0,-,-,-,-,-,-,-,-,-,-,-,0.0,-,-,-,-,-,-,,-,0.0,-,-,-,-,-,-,-,-,-,-,0.0,-,-,-,-,-,-,-,-,-,-,-,-,-,-,-,-,0.0,-,-,-,0.0,-,-,-,-,33.33333,-,-,-,100.0,-,-,-,-,-,-,-,-,-,-,0.0,-,-,-,-,-,-,-,-,-,0.0,-,-,-,-,-,0.0,-,-,-,-,0.0,-,-,-,-,-,-,-,-,-,-,-,0.0,-,-,-,-,-,-,-,-,0.0,-,-,-,0.0,69.3,28.66,0.21
5114,40153,466942,Lin Chung-Chern,2012,,-,-,-,0.0,-,-,-,-,-,-,-,-,-,0.0,-,-,-,0.0,-,-,0.0,0.0,-,-,-,-,-,27.7,-,-,-,0.0,-,-,-,-,-,-,-,-,-,-,0.0,-,-,-,-,-,-,-,-,-,-,-,-,-,-,-,-,-,0.0,-,-,-,-,-,-,0.0,-,-,0.0,-,-,-,-,-,-,-,0.0,-,-,-,-,-,-,-,-,-,-,-,0.0,-,-,-,-,-,-,,-,0.0,-,-,-,-,-,-,-,-,-,-,24.21,-,-,-,-,-,-,-,-,-,-,-,-,-,-,-,-,2.22,-,-,-,0.0,-,-,-,-,0.0,-,-,-,100.0,-,-,-,-,-,-,-,-,-,-,45.87,-,-,-,-,-,-,-,-,-,0.0,-,-,-,-,-,0.0,-,-,-,-,0.0,-,-,-,-,-,-,-,-,-,-,-,0.0,-,-,-,-,-,-,-,-,0.0,-,-,-,0.0,78.0,31.0,0.2580645
5115,40153,466943,Lin Chung-Chern,2012,,-,-,-,0.0,-,-,-,-,-,-,-,-,-,0.0,-,-,-,0.0,-,-,0.0,0.0,-,-,-,-,-,26.91,-,-,-,0.0,-,-,-,-,-,-,-,-,-,-,0.0,-,-,-,-,-,-,-,-,-,-,-,-,-,-,-,-,-,0.0,-,-,-,-,-,-,0.0,-,-,0.0,-,-,-,-,-,-,-,0.0,-,-,-,-,-,-,-,-,-,-,-,0.0,-,-,-,-,-,-,,-,0.0,-,-,-,-,-,-,-,-,-,-,24.35,-,-,-,-,-,-,-,-,-,-,-,-,-,-,-,-,2.6,-,-,-,0.0,-,-,-,-,0.0,-,-,-,100.0,-,-,-,-,-,-,-,-,-,-,46.14,-,-,-,-,-,-,-,-,-,0.0,-,-,-,-,-,0.0,-,-,-,-,0.0,-,-,-,-,-,-,-,-,-,-,-,0.0,-,-,-,-,-,-,-,-,0.0,-,-,-,0.0,77.0,30.0,0.2833333
5116,40153,466944,Lin Chung-Chern,2012,,-,-,-,0.0,-,-,-,-,-,-,-,-,-,0.0,-,-,-,0.0,-,-,0.0,0.0,-,-,-,-,-,25.67743,-,-,-,0.0,-,-,-,-,-,-,-,-,-,-,0.0,-,-,-,-,-,-,-,-,-,-,-,-,-,-,-,-,-,0.0,-,-,-,-,-,-,0.0,-,-,0.0,-,-,-,-,-,-,-,0.0,-,-,-,-,-,-,-,-,-,-,-,0.0,-,-,-,-,-,-,,-,0.0,-,-,-,-,-,-,-,-,-,-,24.56754,-,-,-,-,-,-,-,-,-,-,-,-,-,-,-,-,3.209679,-,-,-,0.0,-,-,-,-,0.0,-,-,-,100.0,-,-,-,-,-,-,-,-,-,-,46.54535,-,-,-,-,-,-,-,-,-,0.0,-,-,-,-,-,0.0,-,-,-,-,0.0,-,-,-,-,-,-,-,-,-,-,-,0.0,-,-,-,-,-,-,-,-,0.0,-,-,-,0.0,76.0,30.0,0.2666667
5117,40153,466945,Lin Chung-Chern,2012,,-,-,-,0.0,-,-,-,-,-,-,-,-,-,0.0,-,-,-,0.0,-,-,0.0,0.0,-,-,-,-,-,24.05,-,-,-,0.0,-,-,-,-,-,-,-,-,-,-,0.0,-,-,-,-,-,-,-,-,-,-,-,-,-,-,-,-,-,0.0,-,-,-,-,-,-,0.0,-,-,0.0,-,-,-,-,-,-,-,0.0,-,-,-,-,-,-,-,-,-,-,-,0.0,-,-,-,-,-,-,,-,0.0,-,-,-,-,-,-,-,-,-,-,24.85,-,-,-,-,-,-,-,-,-,-,-,-,-,-,-,-,4.01,-,-,-,0.0,-,-,-,-,0.0,-,-,-,100.0,-,-,-,-,-,-,-,-,-,-,47.09,-,-,-,-,-,-,-,-,-,0.0,-,-,-,-,-,0.0,-,-,-,-,0.0,-,-,-,-,-,-,-,-,-,-,-,0.0,-,-,-,-,-,-,-,-,0.0,-,-,-,0.0,75.0,29.0,0.2931035
5118,40153,466946,Lin Chung-Chern,2012,,-,-,-,0.0,-,-,-,-,-,-,-,-,-,0.0,-,-,-,0.0,-,-,0.0,0.0,-,-,-,-,-,20.0,-,-,-,0.0,-,-,-,-,-,-,-,-,-,-,0.0,-,-,-,-,-,-,-,-,-,-,-,-,-,-,-,-,-,0.0,-,-,-,-,-,-,0.0,-,-,0.0,-,-,-,-,-,-,-,0.0,-,-,-,-,-,-,-,-,-,-,-,0.0,-,-,-,-,-,-,,-,0.0,-,-,-,-,-,-,-,-,-,-,25.56,-,-,-,-,-,-,-,-,-,-,-,-,-,-,-,-,6.0,-,-,-,0.0,-,-,-,-,0.0,-,-,-,100.0,-,-,-,-,-,-,-,-,-,-,48.44,-,-,-,-,-,-,-,-,-,0.0,-,-,-,-,-,0.0,-,-,-,-,0.0,-,-,-,-,-,-,-,-,-,-,-,0.0,-,-,-,-,-,-,-,-,0.0,-,-,-,0.0,69.0,27.0,0.2777778
5119,40153,466947,Lin Chung-Chern,2012,,-,-,-,0.0,-,-,-,-,-,-,-,-,-,0.0,-,-,-,0.0,-,-,0.0,0.0,-,-,-,-,-,21.46,-,-,-,0.0,-,-,-,-,-,-,-,-,-,-,0.0,-,-,-,-,-,-,-,-,-,-,-,-,-,-,-,-,-,0.0,-,-,-,-,-,-,0.0,-,-,0.0,-,-,-,-,-,-,-,0.0,-,-,-,-,-,-,-,-,-,-,-,0.0,-,-,-,-,-,-,,-,0.0,-,-,-,-,-,-,-,-,-,-,19.42,-,-,-,-,-,-,-,-,-,-,-,-,-,-,-,-,2.61,-,-,-,0.0,-,-,-,-,0.0,-,-,-,100.0,-,-,-,-,-,-,-,-,-,-,56.51,-,-,-,-,-,-,-,-,-,0.0,-,-,-,-,-,0.0,-,-,-,-,0.0,-,-,-,-,-,-,-,-,-,-,-,0.0,-,-,-,-,-,-,-,-,0.0,-,-,-,0.0,76.0,30.0,0.2666667
5120,40153,466948,Lin Chung-Chern,2012,,-,-,-,0.0,-,-,-,-,-,-,-,-,-,0.0,-,-,-,0.0,-,-,0.0,0.0,-,-,-,-,-,20.65207,-,-,-,0.0,-,-,-,-,-,-,-,-,-,-,0.0,-,-,-,-,-,-,-,-,-,-,-,-,-,-,-,-,-,0.0,-,-,-,-,-,-,0.0,-,-,0.0,-,-,-,-,-,-,-,0.0,-,-,-,-,-,-,-,-,-,-,-,0.0,-,-,-,-,-,-,,-,0.0,-,-,-,-,-,-,-,-,-,-,19.53195,-,-,-,-,-,-,-,-,-,-,-,-,-,-,-,-,2.990299,-,-,-,0.0,-,-,-,-,0.0,-,-,-,100.0,-,-,-,-,-,-,-,-,-,-,56.82568,-,-,-,-,-,-,-,-,-,0.0,-,-,-,-,-,0.0,-,-,-,-,0.0,-,-,-,-,-,-,-,-,-,-,-,0.0,-,-,-,-,-,-,-,-,0.0,-,-,-,0.0,75.0,30.0,0.25
5121,40153,466949,Lin Chung-Chern,2012,,-,-,-,0.0,-,-,-,-,-,-,-,-,-,0.0,-,-,-,0.0,-,-,0.0,0.0,-,-,-,-,-,19.48,-,-,-,0.0,-,-,-,-,-,-,-,-,-,-,0.0,-,-,-,-,-,-,-,-,-,-,-,-,-,-,-,-,-,0.0,-,-,-,-,-,-,0.0,-,-,0.0,-,-,-,-,-,-,-,0.0,-,-,-,-,-,-,-,-,-,-,-,0.0,-,-,-,-,-,-,,-,0.0,-,-,-,-,-,-,-,-,-,-,19.69,-,-,-,-,-,-,-,-,-,-,-,-,-,-,-,-,3.55,-,-,-,0.0,-,-,-,-,0.0,-,-,-,100.0,-,-,-,-,-,-,-,-,-,-,57.28,-,-,-,-,-,-,-,-,-,0.0,-,-,-,-,-,0.0,-,-,-,-,0.0,-,-,-,-,-,-,-,-,-,-,-,0.0,-,-,-,-,-,-,-,-,0.0,-,-,-,0.0,72.0,29.0,0.2413793
5122,40153,466950,Lin Chung-Chern,2012,,-,-,-,0.0,-,-,-,-,-,-,-,-,-,0.0,-,-,-,0.0,-,-,0.0,0.0,-,-,-,-,-,16.5,-,-,-,0.0,-,-,-,-,-,-,-,-,-,-,0.0,-,-,-,-,-,-,-,-,-,-,-,-,-,-,-,-,-,0.0,-,-,-,-,-,-,0.0,-,-,0.0,-,-,-,-,-,-,-,0.0,-,-,-,-,-,-,-,-,-,-,-,0.0,-,-,-,-,-,-,,-,0.0,-,-,-,-,-,-,-,-,-,-,20.09,-,-,-,-,-,-,-,-,-,-,-,-,-,-,-,-,4.95,-,-,-,0.0,-,-,-,-,0.0,-,-,-,100.0,-,-,-,-,-,-,-,-,-,-,58.46,-,-,-,-,-,-,-,-,-,0.0,-,-,-,-,-,0.0,-,-,-,-,0.0,-,-,-,-,-,-,-,-,-,-,-,0.0,-,-,-,-,-,-,-,-,0.0,-,-,-,0.0,71.0,29.0,0.2241379
5123,40297,467554,Shyam A.,2012,,-,-,-,23.94721,-,-,-,-,-,-,-,-,-,0.0,-,-,-,0.0,-,-,0.0,0.0,-,-,-,-,-,0.0,-,-,-,0.0,-,-,-,-,-,-,-,-,-,-,0.0,-,-,-,-,-,-,-,-,-,-,-,-,-,-,-,-,-,0.0,-,-,-,-,-,-,0.0,-,-,0.0,-,-,-,-,-,-,-,0.0,-,-,-,-,-,-,-,-,-,-,-,21.50333,-,-,-,-,-,-,,-,0.0,-,-,-,-,-,-,-,-,-,-,0.0,-,-,-,-,-,-,-,-,-,-,-,-,-,-,-,-,0.0,-,-,-,0.0,-,-,-,-,23.94721,-,-,-,100.0,-,-,-,-,-,-,-,-,-,-,51.33184,-,-,-,-,-,-,-,-,-,0.0,-,-,-,-,-,0.0,-,-,-,-,3.217623,-,-,-,-,-,-,-,-,-,-,-,0.0,-,-,-,-,-,-,-,-,0.0,-,-,-,0.0,87.5,35.39,0.236
5124,40302,467565,Zhao Qing,2012,,-,-,-,0.0,-,-,-,-,-,-,-,-,-,0.0,-,-,-,0.0,-,-,0.0,0.0,-,-,-,-,-,0.0,-,-,-,0.0,-,-,-,-,-,-,-,-,-,-,0.0,-,-,-,-,-,-,-,-,-,-,-,-,-,-,-,-,-,0.0,-,-,-,-,-,-,0.0,-,-,0.0,-,-,-,-,-,-,-,0.0,-,-,-,-,-,-,-,-,-,-,-,0.0,-,-,-,-,-,-,,-,0.0,-,-,-,-,-,-,-,-,-,-,0.0,-,-,-,-,-,-,-,-,-,-,-,-,-,-,-,-,0.0,-,-,-,0.0,-,-,-,-,0.0,-,-,-,100.0,-,-,-,-,-,-,-,-,-,-,100.0,-,-,-,-,-,-,-,-,-,0.0,-,-,-,-,-,0.0,-,-,-,-,0.0,-,-,-,-,-,-,-,-,-,-,-,0.0,-,-,-,-,-,-,-,-,0.0,-,-,-,0.0,72.2,30.9,0.166
5125,40302,467566,Zhao Qing,2012,,-,-,-,0.0,-,-,-,-,-,-,-,-,-,0.0,-,-,-,0.0,-,-,0.0,0.0,-,-,-,-,-,0.0,-,-,-,0.0,-,-,-,-,-,-,-,-,-,-,0.0,-,-,-,-,-,-,-,-,-,-,-,-,-,-,-,-,-,0.0,-,-,-,-,-,-,0.0,-,-,0.0,-,-,-,-,-,-,-,0.0,-,-,-,-,-,-,-,-,-,-,-,0.0,-,-,-,-,-,-,,-,0.0,-,-,-,-,-,-,-,-,-,-,8.0,-,-,-,-,-,-,-,-,-,-,-,-,-,-,-,-,0.0,-,-,-,0.0,-,-,-,-,0.0,-,-,-,100.0,-,-,-,-,-,-,-,-,-,-,92.0,-,-,-,-,-,-,-,-,-,0.0,-,-,-,-,-,0.0,-,-,-,-,0.0,-,-,-,-,-,-,-,-,-,-,-,0.0,-,-,-,-,-,-,-,-,0.0,-,-,-,0.0,68.0,29.0,0.17
5126,40302,467567,Zhao Qing,2012,,-,-,-,0.0,-,-,-,-,-,-,-,-,-,0.0,-,-,-,0.0,-,-,0.0,0.0,-,-,-,-,-,0.0,-,-,-,0.0,-,-,-,-,-,-,-,-,-,-,0.0,-,-,-,-,-,-,-,-,-,-,-,-,-,-,-,-,-,0.0,-,-,-,-,-,-,0.0,-,-,0.0,-,-,-,-,-,-,-,0.0,-,-,-,-,-,-,-,-,-,-,-,0.0,-,-,-,-,-,-,,-,0.0,-,-,-,-,-,-,-,-,-,-,10.0,-,-,-,-,-,-,-,-,-,-,-,-,-,-,-,-,0.0,-,-,-,0.0,-,-,-,-,0.0,-,-,-,100.0,-,-,-,-,-,-,-,-,-,-,90.0,-,-,-,-,-,-,-,-,-,0.0,-,-,-,-,-,0.0,-,-,-,-,0.0,-,-,-,-,-,-,-,-,-,-,-,0.0,-,-,-,-,-,-,-,-,0.0,-,-,-,0.0,65.4,27.5,0.183
5127,40302,467568,Zhao Qing,2012,,-,-,-,0.0,-,-,-,-,-,-,-,-,-,0.0,-,-,-,0.0,-,-,0.0,0.0,-,-,-,-,-,0.0,-,-,-,0.0,-,-,-,-,-,-,-,-,-,-,0.0,-,-,-,-,-,-,-,-,-,-,-,-,-,-,-,-,-,0.0,-,-,-,-,-,-,0.0,-,-,0.0,-,-,-,-,-,-,-,0.0,-,-,-,-,-,-,-,-,-,-,-,0.0,-,-,-,-,-,-,,-,0.0,-,-,-,-,-,-,-,-,-,-,15.0,-,-,-,-,-,-,-,-,-,-,-,-,-,-,-,-,0.0,-,-,-,0.0,-,-,-,-,0.0,-,-,-,100.0,-,-,-,-,-,-,-,-,-,-,85.0,-,-,-,-,-,-,-,-,-,0.0,-,-,-,-,-,0.0,-,-,-,-,0.0,-,-,-,-,-,-,-,-,-,-,-,0.0,-,-,-,-,-,-,-,-,0.0,-,-,-,0.0,63.6,26.4,0.194
5128,40302,467569,Zhao Qing,2012,,-,-,-,0.0,-,-,-,-,-,-,-,-,-,0.0,-,-,-,0.0,-,-,0.0,0.0,-,-,-,-,-,0.0,-,-,-,0.0,-,-,-,-,-,-,-,-,-,-,0.0,-,-,-,-,-,-,-,-,-,-,-,-,-,-,-,-,-,0.0,-,-,-,-,-,-,0.0,-,-,0.0,-,-,-,-,-,-,-,0.0,-,-,-,-,-,-,-,-,-,-,-,0.0,-,-,-,-,-,-,,-,0.0,-,-,-,-,-,-,-,-,-,-,20.0,-,-,-,-,-,-,-,-,-,-,-,-,-,-,-,-,0.0,-,-,-,0.0,-,-,-,-,0.0,-,-,-,100.0,-,-,-,-,-,-,-,-,-,-,80.0,-,-,-,-,-,-,-,-,-,0.0,-,-,-,-,-,0.0,-,-,-,-,0.0,-,-,-,-,-,-,-,-,-,-,-,0.0,-,-,-,-,-,-,-,-,0.0,-,-,-,0.0,61.2,25.0,0.22
5129,40302,467570,Zhao Qing,2012,,-,-,-,0.0,-,-,-,-,-,-,-,-,-,0.0,-,-,-,0.0,-,-,0.0,0.0,-,-,-,-,-,0.0,-,-,-,0.0,-,-,-,-,-,-,-,-,-,-,0.0,-,-,-,-,-,-,-,-,-,-,-,-,-,-,-,-,-,0.0,-,-,-,-,-,-,0.0,-,-,0.0,-,-,-,-,-,-,-,0.0,-,-,-,-,-,-,-,-,-,-,-,0.0,-,-,-,-,-,-,,-,0.0,-,-,-,-,-,-,-,-,-,-,25.0,-,-,-,-,-,-,-,-,-,-,-,-,-,-,-,-,0.0,-,-,-,0.0,-,-,-,-,0.0,-,-,-,100.0,-,-,-,-,-,-,-,-,-,-,75.0,-,-,-,-,-,-,-,-,-,0.0,-,-,-,-,-,0.0,-,-,-,-,0.0,-,-,-,-,-,-,-,-,-,-,-,0.0,-,-,-,-,-,-,-,-,0.0,-,-,-,0.0,60.1,24.3,0.234
5130,40302,467571,Zhao Qing,2012,,-,-,-,0.0,-,-,-,-,-,-,-,-,-,0.0,-,-,-,0.0,-,-,0.0,0.0,-,-,-,-,-,0.0,-,-,-,0.0,-,-,-,-,-,-,-,-,-,-,0.0,-,-,-,-,-,-,-,-,-,-,-,-,-,-,-,-,-,0.0,-,-,-,-,-,-,0.0,-,-,0.0,-,-,-,-,-,-,-,0.0,-,-,-,-,-,-,-,-,-,-,-,0.0,-,-,-,-,-,-,,-,0.0,-,-,-,-,-,-,-,-,-,-,30.0,-,-,-,-,-,-,-,-,-,-,-,-,-,-,-,-,0.0,-,-,-,0.0,-,-,-,-,0.0,-,-,-,100.0,-,-,-,-,-,-,-,-,-,-,70.0,-,-,-,-,-,-,-,-,-,0.0,-,-,-,-,-,0.0,-,-,-,-,0.0,-,-,-,-,-,-,-,-,-,-,-,0.0,-,-,-,-,-,-,-,-,0.0,-,-,-,0.0,58.8,23.4,0.247
5131,40302,467572,Zhao Qing,2012,,-,-,-,0.0,-,-,-,-,-,-,-,-,-,0.0,-,-,-,0.0,-,-,0.0,0.0,-,-,-,-,-,0.0,-,-,-,0.0,-,-,-,-,-,-,-,-,-,-,0.0,-,-,-,-,-,-,-,-,-,-,-,-,-,-,-,-,-,0.0,-,-,-,-,-,-,0.0,-,-,0.0,-,-,-,-,-,-,-,0.0,-,-,-,-,-,-,-,-,-,-,-,0.0,-,-,-,-,-,-,,-,0.0,-,-,-,-,-,-,-,-,-,-,40.0,-,-,-,-,-,-,-,-,-,-,-,-,-,-,-,-,0.0,-,-,-,0.0,-,-,-,-,0.0,-,-,-,100.0,-,-,-,-,-,-,-,-,-,-,60.0,-,-,-,-,-,-,-,-,-,0.0,-,-,-,-,-,0.0,-,-,-,-,0.0,-,-,-,-,-,-,-,-,-,-,-,0.0,-,-,-,-,-,-,-,-,0.0,-,-,-,0.0,58.5,23.0,0.264
5132,40360,467694,Matori K.A.,2013,,-,-,-,0.0,-,-,-,-,-,-,-,-,-,0.0,-,-,-,0.0,-,-,0.0,0.0,-,-,-,-,-,0.0,-,-,-,0.0,-,-,-,-,-,-,-,-,-,-,0.0,-,-,-,-,-,-,-,-,-,-,-,-,-,-,-,-,-,0.0,-,-,-,-,-,-,0.0,-,-,0.0,-,-,-,-,-,-,-,0.0,-,-,-,-,-,-,-,-,-,-,-,0.0,-,-,-,-,-,-,,-,0.0,-,-,-,-,-,-,-,-,-,-,0.0,-,-,-,-,-,-,-,-,-,-,-,-,-,-,-,-,90.0,-,-,-,10.0,-,-,-,-,0.0,-,-,-,100.0,-,-,-,-,-,-,-,-,-,-,0.0,-,-,-,-,-,-,-,-,-,0.0,-,-,-,-,-,0.0,-,-,-,-,0.0,-,-,-,-,-,-,-,-,-,-,-,0.0,-,-,-,-,-,-,-,-,0.0,-,-,-,0.0,25.5,30.3,0.238
5133,40360,467695,Matori K.A.,2013,,-,-,-,0.0,-,-,-,-,-,-,-,-,-,0.0,-,-,-,0.0,-,-,0.0,0.0,-,-,-,-,-,0.0,-,-,-,0.0,-,-,-,-,-,-,-,-,-,-,0.0,-,-,-,-,-,-,-,-,-,-,-,-,-,-,-,-,-,0.0,-,-,-,-,-,-,0.0,-,-,0.0,-,-,-,-,-,-,-,0.0,-,-,-,-,-,-,-,-,-,-,-,0.0,-,-,-,-,-,-,,-,0.0,-,-,-,-,-,-,-,-,-,-,0.0,-,-,-,-,-,-,-,-,-,-,-,-,-,-,-,-,80.0,-,-,-,20.0,-,-,-,-,0.0,-,-,-,100.0,-,-,-,-,-,-,-,-,-,-,0.0,-,-,-,-,-,-,-,-,-,0.0,-,-,-,-,-,0.0,-,-,-,-,0.0,-,-,-,-,-,-,-,-,-,-,-,0.0,-,-,-,-,-,-,-,-,0.0,-,-,-,0.0,29.4,34.9,0.242
5134,40360,467696,Matori K.A.,2013,,-,-,-,0.0,-,-,-,-,-,-,-,-,-,0.0,-,-,-,0.0,-,-,0.0,0.0,-,-,-,-,-,0.0,-,-,-,0.0,-,-,-,-,-,-,-,-,-,-,0.0,-,-,-,-,-,-,-,-,-,-,-,-,-,-,-,-,-,0.0,-,-,-,-,-,-,0.0,-,-,0.0,-,-,-,-,-,-,-,0.0,-,-,-,-,-,-,-,-,-,-,-,0.0,-,-,-,-,-,-,,-,0.0,-,-,-,-,-,-,-,-,-,-,0.0,-,-,-,-,-,-,-,-,-,-,-,-,-,-,-,-,70.0,-,-,-,30.0,-,-,-,-,0.0,-,-,-,100.0,-,-,-,-,-,-,-,-,-,-,0.0,-,-,-,-,-,-,-,-,-,0.0,-,-,-,-,-,0.0,-,-,-,-,0.0,-,-,-,-,-,-,-,-,-,-,-,0.0,-,-,-,-,-,-,-,-,0.0,-,-,-,0.0,32.1,38.0,0.243
5135,40360,467697,Matori K.A.,2013,,-,-,-,0.0,-,-,-,-,-,-,-,-,-,0.0,-,-,-,0.0,-,-,0.0,0.0,-,-,-,-,-,0.0,-,-,-,0.0,-,-,-,-,-,-,-,-,-,-,0.0,-,-,-,-,-,-,-,-,-,-,-,-,-,-,-,-,-,0.0,-,-,-,-,-,-,0.0,-,-,0.0,-,-,-,-,-,-,-,0.0,-,-,-,-,-,-,-,-,-,-,-,0.0,-,-,-,-,-,-,,-,0.0,-,-,-,-,-,-,-,-,-,-,0.0,-,-,-,-,-,-,-,-,-,-,-,-,-,-,-,-,60.0,-,-,-,40.0,-,-,-,-,0.0,-,-,-,100.0,-,-,-,-,-,-,-,-,-,-,0.0,-,-,-,-,-,-,-,-,-,0.0,-,-,-,-,-,0.0,-,-,-,-,0.0,-,-,-,-,-,-,-,-,-,-,-,0.0,-,-,-,-,-,-,-,-,0.0,-,-,-,0.0,34.9,41.0,0.244
5136,40360,467698,Matori K.A.,2013,,-,-,-,0.0,-,-,-,-,-,-,-,-,-,0.0,-,-,-,0.0,-,-,0.0,0.0,-,-,-,-,-,0.0,-,-,-,0.0,-,-,-,-,-,-,-,-,-,-,0.0,-,-,-,-,-,-,-,-,-,-,-,-,-,-,-,-,-,0.0,-,-,-,-,-,-,0.0,-,-,0.0,-,-,-,-,-,-,-,0.0,-,-,-,-,-,-,-,-,-,-,-,0.0,-,-,-,-,-,-,,-,0.0,-,-,-,-,-,-,-,-,-,-,0.0,-,-,-,-,-,-,-,-,-,-,-,-,-,-,-,-,50.0,-,-,-,50.0,-,-,-,-,0.0,-,-,-,100.0,-,-,-,-,-,-,-,-,-,-,0.0,-,-,-,-,-,-,-,-,-,0.0,-,-,-,-,-,0.0,-,-,-,-,0.0,-,-,-,-,-,-,-,-,-,-,-,0.0,-,-,-,-,-,-,-,-,0.0,-,-,-,0.0,37.9,46.4,0.256
5137,40360,467699,Matori K.A.,2013,,-,-,-,0.0,-,-,-,-,-,-,-,-,-,0.0,-,-,-,0.0,-,-,0.0,0.0,-,-,-,-,-,0.0,-,-,-,0.0,-,-,-,-,-,-,-,-,-,-,0.0,-,-,-,-,-,-,-,-,-,-,-,-,-,-,-,-,-,0.0,-,-,-,-,-,-,0.0,-,-,0.0,-,-,-,-,-,-,-,0.0,-,-,-,-,-,-,-,-,-,-,-,0.0,-,-,-,-,-,-,,-,0.0,-,-,-,-,-,-,-,-,-,-,0.0,-,-,-,-,-,-,-,-,-,-,-,-,-,-,-,-,40.0,-,-,-,60.0,-,-,-,-,0.0,-,-,-,100.0,-,-,-,-,-,-,-,-,-,-,0.0,-,-,-,-,-,-,-,-,-,0.0,-,-,-,-,-,0.0,-,-,-,-,0.0,-,-,-,-,-,-,-,-,-,-,-,0.0,-,-,-,-,-,-,-,-,0.0,-,-,-,0.0,41.6,50.9,0.261
5138,40457,468130,Hermansen C.,2013,,-,-,-,0.0,-,-,-,-,-,-,-,-,-,0.0,-,-,-,0.0,-,-,0.0,0.0,-,-,-,-,-,5.0,-,-,-,0.0,-,-,-,-,-,-,-,-,-,-,0.0,-,-,-,-,-,-,-,-,-,-,-,-,-,-,-,-,-,0.0,-,-,-,-,-,-,0.0,-,-,0.0,-,-,-,-,-,-,-,0.0,-,-,-,-,-,-,-,-,-,-,-,0.0,-,-,-,-,-,-,,-,0.0,-,-,-,-,-,-,-,-,-,-,15.0,-,-,-,-,-,-,-,-,-,-,-,-,-,-,-,-,0.0,-,-,-,0.0,-,-,-,-,0.0,-,-,-,100.0,-,-,-,-,-,-,-,-,-,-,80.0,-,-,-,-,-,-,-,-,-,0.0,-,-,-,-,-,0.0,-,-,-,-,0.0,-,-,-,-,-,-,-,-,-,-,-,0.0,-,-,-,-,-,-,-,-,0.0,-,-,-,0.0,67.6,27.9,0.21
5139,40457,468131,Hermansen C.,2013,,-,-,-,0.0,-,-,-,-,-,-,-,-,-,0.0,-,-,-,0.0,-,-,0.0,0.0,-,-,-,-,-,0.0,-,-,-,0.0,-,-,-,-,-,-,-,-,-,-,0.0,-,-,-,-,-,-,-,-,-,-,-,-,-,-,-,-,-,0.0,-,-,-,-,-,-,0.0,-,-,0.0,-,-,-,-,-,-,-,0.0,-,-,-,-,-,-,-,-,-,-,-,0.0,-,-,-,-,-,-,,-,0.0,-,-,-,-,-,-,-,-,-,-,25.0,-,-,-,-,-,-,-,-,-,-,-,-,-,-,-,-,0.0,-,-,-,0.0,-,-,-,-,0.0,-,-,-,100.0,-,-,-,-,-,-,-,-,-,-,75.0,-,-,-,-,-,-,-,-,-,0.0,-,-,-,-,-,0.0,-,-,-,-,0.0,-,-,-,-,-,-,-,-,-,-,-,0.0,-,-,-,-,-,-,-,-,0.0,-,-,-,0.0,59.2,24.1,0.23
5140,40457,468132,Hermansen C.,2013,,-,-,-,0.0,-,-,-,-,-,-,-,-,-,0.0,-,-,-,0.0,-,-,0.0,0.0,-,-,-,-,-,4.8,-,-,-,0.0,-,-,-,-,-,-,-,-,-,-,0.0,-,-,-,-,-,-,-,-,-,-,-,-,-,-,-,-,-,0.0,-,-,-,-,-,-,0.0,-,-,0.0,-,-,-,-,-,-,-,0.0,-,-,-,-,-,-,-,-,-,-,-,0.0,-,-,-,-,-,-,,-,0.0,-,-,-,-,-,-,-,-,-,-,23.8,-,-,-,-,-,-,-,-,-,-,-,-,-,-,-,-,0.0,-,-,-,0.0,-,-,-,-,0.0,-,-,-,100.0,-,-,-,-,-,-,-,-,-,-,71.4,-,-,-,-,-,-,-,-,-,0.0,-,-,-,-,-,0.0,-,-,-,-,0.0,-,-,-,-,-,-,-,-,-,-,-,0.0,-,-,-,-,-,-,-,-,0.0,-,-,-,0.0,65.2,26.4,0.24
5141,40457,468133,Hermansen C.,2013,,-,-,-,0.0,-,-,-,-,-,-,-,-,-,0.0,-,-,-,0.0,-,-,0.0,0.0,-,-,-,-,-,9.1,-,-,-,0.0,-,-,-,-,-,-,-,-,-,-,0.0,-,-,-,-,-,-,-,-,-,-,-,-,-,-,-,-,-,0.0,-,-,-,-,-,-,0.0,-,-,0.0,-,-,-,-,-,-,-,0.0,-,-,-,-,-,-,-,-,-,-,-,0.0,-,-,-,-,-,-,,-,0.0,-,-,-,-,-,-,-,-,-,-,22.7,-,-,-,-,-,-,-,-,-,-,-,-,-,-,-,-,0.0,-,-,-,0.0,-,-,-,-,0.0,-,-,-,99.99999,-,-,-,-,-,-,-,-,-,-,68.2,-,-,-,-,-,-,-,-,-,0.0,-,-,-,-,-,0.0,-,-,-,-,0.0,-,-,-,-,-,-,-,-,-,-,-,0.0,-,-,-,-,-,-,-,-,0.0,-,-,-,0.0,68.8,27.6,0.25
5142,40457,468134,Hermansen C.,2013,,-,-,-,0.0,-,-,-,-,-,-,-,-,-,0.0,-,-,-,0.0,-,-,0.0,0.0,-,-,-,-,-,13.01301,-,-,-,0.0,-,-,-,-,-,-,-,-,-,-,0.0,-,-,-,-,-,-,-,-,-,-,-,-,-,-,-,-,-,0.0,-,-,-,-,-,-,0.0,-,-,0.0,-,-,-,-,-,-,-,0.0,-,-,-,-,-,-,-,-,-,-,-,0.0,-,-,-,-,-,-,,-,0.0,-,-,-,-,-,-,-,-,-,-,21.72172,-,-,-,-,-,-,-,-,-,-,-,-,-,-,-,-,0.0,-,-,-,0.0,-,-,-,-,0.0,-,-,-,100.0,-,-,-,-,-,-,-,-,-,-,65.26526,-,-,-,-,-,-,-,-,-,0.0,-,-,-,-,-,0.0,-,-,-,-,0.0,-,-,-,-,-,-,-,-,-,-,-,0.0,-,-,-,-,-,-,-,-,0.0,-,-,-,0.0,72.3,29.0,0.25
5143,40457,468135,Hermansen C.,2013,,-,-,-,0.0,-,-,-,-,-,-,-,-,-,0.0,-,-,-,0.0,-,-,0.0,0.0,-,-,-,-,-,20.0,-,-,-,0.0,-,-,-,-,-,-,-,-,-,-,0.0,-,-,-,-,-,-,-,-,-,-,-,-,-,-,-,-,-,0.0,-,-,-,-,-,-,0.0,-,-,0.0,-,-,-,-,-,-,-,0.0,-,-,-,-,-,-,-,-,-,-,-,0.0,-,-,-,-,-,-,,-,0.0,-,-,-,-,-,-,-,-,-,-,20.0,-,-,-,-,-,-,-,-,-,-,-,-,-,-,-,-,0.0,-,-,-,0.0,-,-,-,-,0.0,-,-,-,100.0,-,-,-,-,-,-,-,-,-,-,60.0,-,-,-,-,-,-,-,-,-,0.0,-,-,-,-,-,0.0,-,-,-,-,0.0,-,-,-,-,-,-,-,-,-,-,-,0.0,-,-,-,-,-,-,-,-,0.0,-,-,-,0.0,77.9,31.0,0.26
5144,40457,468136,Hermansen C.,2013,,-,-,-,0.0,-,-,-,-,-,-,-,-,-,0.0,-,-,-,10.0,-,-,0.0,0.0,-,-,-,-,-,0.0,-,-,-,0.0,-,-,-,-,-,-,-,-,-,-,0.0,-,-,-,-,-,-,-,-,-,-,-,-,-,-,-,-,-,0.0,-,-,-,-,-,-,0.0,-,-,0.0,-,-,-,-,-,-,-,15.0,-,-,-,-,-,-,-,-,-,-,-,0.0,-,-,-,-,-,-,,-,0.0,-,-,-,-,-,-,-,-,-,-,0.0,-,-,-,-,-,-,-,-,-,-,-,-,-,-,-,-,0.0,-,-,-,0.0,-,-,-,-,0.0,-,-,-,100.0,-,-,-,-,-,-,-,-,-,-,75.0,-,-,-,-,-,-,-,-,-,0.0,-,-,-,-,-,0.0,-,-,-,-,0.0,-,-,-,-,-,-,-,-,-,-,-,0.0,-,-,-,-,-,-,-,-,0.0,-,-,-,0.0,52.0,20.8,0.25
5145,40457,468137,Hermansen C.,2013,,-,-,-,0.0,-,-,-,-,-,-,-,-,-,0.0,-,-,-,10.0,-,-,0.0,0.0,-,-,-,-,-,0.0,-,-,-,0.0,-,-,-,-,-,-,-,-,-,-,0.0,-,-,-,-,-,-,-,-,-,-,-,-,-,-,-,-,-,0.0,-,-,-,-,-,-,0.0,-,-,0.0,-,-,-,-,-,-,-,0.0,-,-,-,-,-,-,-,-,-,-,-,0.0,-,-,-,-,-,-,,-,0.0,-,-,-,-,-,-,-,-,-,-,15.0,-,-,-,-,-,-,-,-,-,-,-,-,-,-,-,-,0.0,-,-,-,0.0,-,-,-,-,0.0,-,-,-,100.0,-,-,-,-,-,-,-,-,-,-,75.0,-,-,-,-,-,-,-,-,-,0.0,-,-,-,-,-,0.0,-,-,-,-,0.0,-,-,-,-,-,-,-,-,-,-,-,0.0,-,-,-,-,-,-,-,-,0.0,-,-,-,0.0,58.5,23.3,0.26
5146,40457,468138,Hermansen C.,2013,,-,-,-,0.0,-,-,-,-,-,-,-,-,-,0.0,-,-,-,0.0,-,-,0.0,0.0,-,-,-,-,-,10.0,-,-,-,0.0,-,-,-,-,-,-,-,-,-,-,0.0,-,-,-,-,-,-,-,-,-,-,-,-,-,-,-,-,-,0.0,-,-,-,-,-,-,0.0,-,-,0.0,-,-,-,-,-,-,-,15.0,-,-,-,-,-,-,-,-,-,-,-,0.0,-,-,-,-,-,-,,-,0.0,-,-,-,-,-,-,-,-,-,-,0.0,-,-,-,-,-,-,-,-,-,-,-,-,-,-,-,-,0.0,-,-,-,0.0,-,-,-,-,0.0,-,-,-,100.0,-,-,-,-,-,-,-,-,-,-,75.0,-,-,-,-,-,-,-,-,-,0.0,-,-,-,-,-,0.0,-,-,-,-,0.0,-,-,-,-,-,-,-,-,-,-,-,0.0,-,-,-,-,-,-,-,-,0.0,-,-,-,0.0,62.7,25.4,0.23
5147,40457,468139,Hermansen C.,2013,,-,-,-,0.0,-,-,-,-,-,-,-,-,-,0.0,-,-,-,0.0,-,-,0.0,0.0,-,-,-,-,-,10.0,-,-,-,0.0,-,-,-,-,-,-,-,-,-,-,0.0,-,-,-,-,-,-,-,-,-,-,-,-,-,-,-,-,-,0.0,-,-,-,-,-,-,0.0,-,-,0.0,-,-,-,-,-,-,-,0.0,-,-,-,-,-,-,-,-,-,-,-,0.0,-,-,-,-,-,-,,-,0.0,-,-,-,-,-,-,-,-,-,-,15.0,-,-,-,-,-,-,-,-,-,-,-,-,-,-,-,-,0.0,-,-,-,0.0,-,-,-,-,0.0,-,-,-,100.0,-,-,-,-,-,-,-,-,-,-,75.0,-,-,-,-,-,-,-,-,-,0.0,-,-,-,-,-,0.0,-,-,-,-,0.0,-,-,-,-,-,-,-,-,-,-,-,0.0,-,-,-,-,-,-,-,-,0.0,-,-,-,0.0,71.4,29.2,0.22
5148,40473,468180,Striepe S.,2013,,-,-,-,0.0,-,-,-,-,-,-,-,-,-,85.0,-,-,-,0.0,-,-,0.0,0.0,-,-,-,-,-,10.0,-,-,-,0.0,-,-,-,-,-,-,-,-,-,-,0.0,-,-,-,-,-,-,-,-,-,-,-,-,-,-,-,-,-,0.0,-,-,-,-,-,-,0.0,-,-,0.0,-,-,-,-,-,-,-,0.0,-,-,-,-,-,-,-,-,-,-,-,0.0,-,-,-,-,-,-,,-,0.0,-,-,-,-,-,-,-,-,-,-,5.0,-,-,-,-,-,-,-,-,-,-,-,-,-,-,-,-,0.0,-,-,-,0.0,-,-,-,-,85.0,-,-,-,100.0,-,-,-,-,-,-,-,-,-,-,0.0,-,-,-,-,-,-,-,-,-,0.0,-,-,-,-,-,0.0,-,-,-,-,0.0,-,-,-,-,-,-,-,-,-,-,-,0.0,-,-,-,-,-,-,-,-,0.0,-,-,-,0.0,48.7,19.2,0.2682291
5149,40473,468181,Striepe S.,2013,,-,-,-,0.0,-,-,-,-,-,-,-,-,-,75.0,-,-,-,0.0,-,-,0.0,0.0,-,-,-,-,-,10.0,-,-,-,0.0,-,-,-,-,-,-,-,-,-,-,0.0,-,-,-,-,-,-,-,-,-,-,-,-,-,-,-,-,-,0.0,-,-,-,-,-,-,0.0,-,-,0.0,-,-,-,-,-,-,-,0.0,-,-,-,-,-,-,-,-,-,-,-,0.0,-,-,-,-,-,-,,-,0.0,-,-,-,-,-,-,-,-,-,-,15.0,-,-,-,-,-,-,-,-,-,-,-,-,-,-,-,-,0.0,-,-,-,0.0,-,-,-,-,75.0,-,-,-,100.0,-,-,-,-,-,-,-,-,-,-,0.0,-,-,-,-,-,-,-,-,-,0.0,-,-,-,-,-,0.0,-,-,-,-,0.0,-,-,-,-,-,-,-,-,-,-,-,0.0,-,-,-,-,-,-,-,-,0.0,-,-,-,0.0,62.7,24.3,0.2901235
5150,40473,468182,Striepe S.,2013,,-,-,-,0.0,-,-,-,-,-,-,-,-,-,65.0,-,-,-,0.0,-,-,0.0,0.0,-,-,-,-,-,10.0,-,-,-,0.0,-,-,-,-,-,-,-,-,-,-,0.0,-,-,-,-,-,-,-,-,-,-,-,-,-,-,-,-,-,0.0,-,-,-,-,-,-,0.0,-,-,0.0,-,-,-,-,-,-,-,0.0,-,-,-,-,-,-,-,-,-,-,-,0.0,-,-,-,-,-,-,,-,0.0,-,-,-,-,-,-,-,-,-,-,25.0,-,-,-,-,-,-,-,-,-,-,-,-,-,-,-,-,0.0,-,-,-,0.0,-,-,-,-,65.0,-,-,-,100.0,-,-,-,-,-,-,-,-,-,-,0.0,-,-,-,-,-,-,-,-,-,0.0,-,-,-,-,-,0.0,-,-,-,-,0.0,-,-,-,-,-,-,-,-,-,-,-,0.0,-,-,-,-,-,-,-,-,0.0,-,-,-,0.0,73.3,24.3,0.5082306
5151,40497,468289,Trejo R.,2012,,-,-,-,2.339974,-,-,-,-,-,-,-,-,-,0.1007934,-,-,-,6.155634,-,-,0.0,0.0,-,-,-,-,-,5.568518,-,-,-,0.0,-,-,-,-,-,-,-,-,-,-,0.0,-,-,-,-,-,-,-,-,-,-,-,-,-,-,-,-,-,0.0,-,-,-,-,-,-,0.0,-,-,0.0,-,-,-,-,-,-,-,10.57848,-,-,-,-,-,-,-,-,-,-,-,0.0,-,-,-,-,-,-,,-,2.176332,-,-,-,-,-,-,-,-,-,-,10.24642,-,-,-,-,-,-,-,-,-,-,-,-,-,-,-,-,0.0,-,-,-,0.0,-,-,-,-,2.440768,-,-,-,100.0,-,-,-,-,-,-,-,-,-,-,62.30758,-,-,-,-,-,-,-,-,-,0.0,-,-,-,-,-,0.0,-,-,-,-,0.4831685,-,-,-,-,-,-,-,-,-,-,-,0.0,-,-,-,-,-,-,-,-,0.04310917,-,-,-,0.0,51.9,21.27,0.22
5152,40497,468290,Trejo R.,2012,,-,-,-,3.354631,-,-,-,-,-,-,-,-,-,5.866955,-,-,-,3.227098,-,-,0.0,0.0,-,-,-,-,-,5.388855,-,-,-,0.0,-,-,-,-,-,-,-,-,-,-,0.0,-,-,-,-,-,-,-,-,-,-,-,-,-,-,-,0.1387,-,0.0,-,-,-,-,-,-,0.0,-,-,0.0,-,-,-,-,-,-,-,2.256267,-,-,-,-,-,-,-,-,-,-,-,0.0,-,-,-,-,-,-,,-,2.554183,-,-,-,-,-,-,-,-,-,-,15.05584,-,-,-,-,-,-,-,-,-,-,-,-,-,-,-,-,0.0,-,-,-,0.0,-,-,-,-,9.221586,-,-,-,100.0,-,-,-,-,-,-,-,-,-,-,57.42453,-,-,-,-,-,-,-,-,-,0.0,-,-,-,-,-,0.0,-,-,-,-,0.0,-,-,-,-,-,-,-,-,-,-,-,0.0,-,-,-,-,-,-,-,-,4.732963,-,-,-,0.0,72.8,29.59,0.23
5153,40572,468453,Laila S.,2013,,-,-,-,0.0,-,-,-,-,-,-,-,-,-,0.0,-,-,-,0.0,-,-,0.0,0.0,-,-,-,-,-,0.0,-,-,-,0.0,-,-,-,-,-,-,-,-,-,-,0.0,-,-,-,-,-,-,-,-,-,-,-,-,-,-,-,-,-,0.0,-,-,-,-,-,-,0.0,-,-,0.0,-,-,-,-,-,-,-,0.0,-,-,-,-,-,-,-,-,-,-,-,0.0,-,-,-,-,-,-,,-,0.0,-,-,-,-,-,-,-,-,-,-,0.0,-,-,-,-,-,-,-,-,-,-,-,-,-,-,-,-,0.0,-,-,-,45.0,-,-,-,-,0.0,-,-,-,100.0,-,-,-,-,-,-,-,-,-,-,0.0,-,-,-,-,-,-,-,-,-,0.0,-,-,-,-,-,0.0,-,-,-,-,0.0,-,-,-,-,-,-,-,-,-,55,-,0.0,-,-,-,-,-,-,-,-,0.0,-,-,-,0.0,47.0,18.2,0.29
5154,40572,468454,Laila S.,2013,,-,-,-,0.0,-,-,-,-,-,-,-,-,-,0.0,-,-,-,0.0,-,-,0.0,0.0,-,-,-,-,-,0.0,-,-,-,0.0,-,-,-,-,-,-,-,-,-,-,0.0,-,-,-,-,-,-,-,-,-,-,-,-,-,-,-,-,-,0.0,-,-,-,-,-,-,0.0,-,-,0.0,-,-,-,-,-,-,-,0.0,-,-,-,-,-,-,-,-,-,-,-,0.0,-,-,-,-,-,-,,-,0.0,-,-,-,-,-,-,-,-,-,-,0.0,-,-,-,-,-,-,-,-,-,-,-,-,-,-,-,-,0.0,-,-,-,45.0,-,-,-,-,0.0,-,-,-,100.0,-,-,-,-,-,-,-,-,-,-,0.0,-,-,-,-,-,-,-,-,-,0.0,-,-,-,-,-,0.0,-,-,-,-,0.0,-,-,-,-,-,-,-,-,-,50,-,0.0,-,-,-,-,-,-,-,-,5.0,-,-,-,0.0,40.0,15.7,0.28
5155,40572,468455,Laila S.,2013,,-,-,-,0.0,-,-,-,-,-,-,-,-,-,0.0,-,-,-,0.0,-,-,0.0,0.0,-,-,-,-,-,0.0,-,-,-,0.0,-,-,-,-,-,-,-,-,-,-,0.0,-,-,-,-,-,-,-,-,-,-,-,-,-,-,-,-,-,0.0,-,-,-,-,-,-,0.0,-,-,0.0,-,-,-,-,-,-,-,0.0,-,-,-,-,-,-,-,-,-,-,-,0.0,-,-,-,-,-,-,,-,0.0,-,-,-,-,-,-,-,-,-,-,0.0,-,-,-,-,-,-,-,-,-,-,-,-,-,-,-,-,0.0,-,-,-,45.0,-,-,-,-,0.0,-,-,-,100.0,-,-,-,-,-,-,-,-,-,-,0.0,-,-,-,-,-,-,-,-,-,0.0,-,-,-,-,-,0.0,-,-,-,-,0.0,-,-,-,-,-,-,-,-,-,45,-,0.0,-,-,-,-,-,-,-,-,10.0,-,-,-,0.0,46.0,17.8,0.29
5156,40572,468456,Laila S.,2013,,-,-,-,0.0,-,-,-,-,-,-,-,-,-,0.0,-,-,-,0.0,-,-,0.0,0.0,-,-,-,-,-,0.0,-,-,-,0.0,-,-,-,-,-,-,-,-,-,-,0.0,-,-,-,-,-,-,-,-,-,-,-,-,-,-,-,-,-,0.0,-,-,-,-,-,-,0.0,-,-,0.0,-,-,-,-,-,-,-,0.0,-,-,-,-,-,-,-,-,-,-,-,0.0,-,-,-,-,-,-,,-,0.0,-,-,-,-,-,-,-,-,-,-,0.0,-,-,-,-,-,-,-,-,-,-,-,-,-,-,-,-,0.0,-,-,-,45.0,-,-,-,-,0.0,-,-,-,100.0,-,-,-,-,-,-,-,-,-,-,0.0,-,-,-,-,-,-,-,-,-,0.0,-,-,-,-,-,0.0,-,-,-,-,0.0,-,-,-,-,-,-,-,-,-,40,-,0.0,-,-,-,-,-,-,-,-,15.0,-,-,-,0.0,59.0,24.1,0.21
5157,40585,468496,Sidek H.A.A.,2012,,-,-,-,0.0,-,-,-,-,-,-,-,-,-,0.0,-,-,-,0.0,-,-,0.0,0.0,-,-,-,-,-,0.0,-,-,-,0.0,-,-,-,-,-,-,-,-,-,-,0.0,-,-,-,-,-,-,-,-,-,-,-,-,-,-,-,-,-,0.0,-,-,-,-,-,-,60.0,-,-,0.0,-,-,-,-,-,-,-,0.0,-,-,-,-,-,-,-,-,-,-,-,0.0,-,-,-,-,-,-,,-,0.0,-,-,-,-,-,-,-,-,-,-,0.0,-,-,-,-,-,-,-,-,-,-,-,-,-,-,-,-,0.0,-,-,-,40.0,-,-,-,-,0.0,-,-,-,100.0,-,-,-,-,-,-,-,-,-,-,0.0,-,-,-,-,-,-,-,-,-,0.0,-,-,-,-,-,0.0,-,-,-,-,0.0,-,-,-,-,-,-,-,-,-,-,-,0.0,-,-,-,-,-,-,-,-,0.0,-,-,-,0.0,54.9,21.57,0.27
5158,40585,468497,Sidek H.A.A.,2012,,-,-,-,0.0,-,-,-,-,-,-,-,-,-,0.0,-,-,-,0.0,-,-,0.0,5.263158,-,-,-,-,-,0.0,-,-,-,0.0,-,-,-,-,-,-,-,-,-,-,0.0,-,-,-,-,-,-,-,-,-,-,-,-,-,-,-,-,-,0.0,-,-,-,-,-,-,63.15789,-,-,0.0,-,-,-,-,-,-,-,0.0,-,-,-,-,-,-,-,-,-,-,-,0.0,-,-,-,-,-,-,,-,0.0,-,-,-,-,-,-,-,-,-,-,0.0,-,-,-,-,-,-,-,-,-,-,-,-,-,-,-,-,0.0,-,-,-,31.57895,-,-,-,-,5.263158,-,-,-,100.0,-,-,-,-,-,-,-,-,-,-,0.0,-,-,-,-,-,-,-,-,-,0.0,-,-,-,-,-,0.0,-,-,-,-,0.0,-,-,-,-,-,-,-,-,-,-,-,0.0,-,-,-,-,-,-,-,-,0.0,-,-,-,0.0,57.3,22.78,0.26
5159,40585,468498,Sidek H.A.A.,2012,,-,-,-,0.0,-,-,-,-,-,-,-,-,-,0.0,-,-,-,0.0,-,-,0.0,11.11111,-,-,-,-,-,0.0,-,-,-,0.0,-,-,-,-,-,-,-,-,-,-,0.0,-,-,-,-,-,-,-,-,-,-,-,-,-,-,-,-,-,0.0,-,-,-,-,-,-,66.66666,-,-,0.0,-,-,-,-,-,-,-,0.0,-,-,-,-,-,-,-,-,-,-,-,0.0,-,-,-,-,-,-,,-,0.0,-,-,-,-,-,-,-,-,-,-,0.0,-,-,-,-,-,-,-,-,-,-,-,-,-,-,-,-,0.0,-,-,-,22.22222,-,-,-,-,11.11111,-,-,-,100.0,-,-,-,-,-,-,-,-,-,-,0.0,-,-,-,-,-,-,-,-,-,0.0,-,-,-,-,-,0.0,-,-,-,-,0.0,-,-,-,-,-,-,-,-,-,-,-,0.0,-,-,-,-,-,-,-,-,0.0,-,-,-,0.0,61.1,24.59,0.24
5160,40585,468499,Sidek H.A.A.,2012,,-,-,-,0.0,-,-,-,-,-,-,-,-,-,0.0,-,-,-,0.0,-,-,0.0,17.64706,-,-,-,-,-,0.0,-,-,-,0.0,-,-,-,-,-,-,-,-,-,-,0.0,-,-,-,-,-,-,-,-,-,-,-,-,-,-,-,-,-,0.0,-,-,-,-,-,-,70.58823,-,-,0.0,-,-,-,-,-,-,-,0.0,-,-,-,-,-,-,-,-,-,-,-,0.0,-,-,-,-,-,-,,-,0.0,-,-,-,-,-,-,-,-,-,-,0.0,-,-,-,-,-,-,-,-,-,-,-,-,-,-,-,-,0.0,-,-,-,11.7647,-,-,-,-,17.64706,-,-,-,99.99999,-,-,-,-,-,-,-,-,-,-,0.0,-,-,-,-,-,-,-,-,-,0.0,-,-,-,-,-,0.0,-,-,-,-,0.0,-,-,-,-,-,-,-,-,-,-,-,0.0,-,-,-,-,-,-,-,-,0.0,-,-,-,0.0,61.8,24.95,0.24
5161,40585,468500,Sidek H.A.A.,2012,,-,-,-,0.0,-,-,-,-,-,-,-,-,-,0.0,-,-,-,0.0,-,-,0.0,25.0,-,-,-,-,-,0.0,-,-,-,0.0,-,-,-,-,-,-,-,-,-,-,0.0,-,-,-,-,-,-,-,-,-,-,-,-,-,-,-,-,-,0.0,-,-,-,-,-,-,75.0,-,-,0.0,-,-,-,-,-,-,-,0.0,-,-,-,-,-,-,-,-,-,-,-,0.0,-,-,-,-,-,-,,-,0.0,-,-,-,-,-,-,-,-,-,-,0.0,-,-,-,-,-,-,-,-,-,-,-,-,-,-,-,-,0.0,-,-,-,0.0,-,-,-,-,25.0,-,-,-,100.0,-,-,-,-,-,-,-,-,-,-,0.0,-,-,-,-,-,-,-,-,-,0.0,-,-,-,-,-,0.0,-,-,-,-,0.0,-,-,-,-,-,-,-,-,-,-,-,0.0,-,-,-,-,-,-,-,-,0.0,-,-,-,0.0,64.9,26.51,0.22
5162,40603,468519,Sidek H.A.A.,2012,,-,-,-,0.0,-,-,-,-,-,-,-,-,-,0.0,-,-,-,0.0,-,-,0.0,0.0,-,-,-,-,-,0.0,-,-,-,0.0,-,-,-,-,-,-,-,-,-,-,0.0,-,-,-,-,-,-,-,-,-,-,-,-,-,-,-,-,-,0.0,-,-,-,-,-,-,0.0,-,-,0.0,-,-,-,-,-,-,-,0.0,-,-,-,-,-,-,-,-,-,-,-,0.0,-,-,-,-,-,-,,-,0.0,-,-,-,-,-,-,-,-,-,-,0.0,-,-,-,-,-,-,-,-,-,-,-,-,-,-,-,-,0.0,-,-,-,0.0,-,-,-,-,0.0,-,-,-,100.0,-,-,-,-,-,-,-,-,-,-,0.0,-,-,-,-,-,-,-,-,-,0.0,-,-,-,-,-,100.0,-,-,-,-,0.0,-,-,-,-,-,-,-,-,-,-,-,0.0,-,-,-,-,-,-,-,-,0.0,-,-,-,0.0,51.3,21.5,0.19
5163,40603,468520,Sidek H.A.A.,2012,,-,-,-,0.0,-,-,-,-,-,-,-,-,-,0.0,-,-,-,0.0,-,-,0.0,0.0,-,-,-,-,-,0.0,-,-,-,0.0,-,-,-,-,-,-,-,-,-,-,0.0,-,-,-,-,-,-,-,-,-,-,-,-,-,-,-,-,-,0.0,-,-,-,-,-,-,0.0,-,-,0.0,-,-,-,-,-,-,-,0.0,-,-,-,-,-,-,-,-,-,-,-,0.0,-,-,-,-,-,-,,-,0.0,-,-,-,-,-,-,-,-,-,-,0.0,-,-,-,-,-,-,-,-,-,-,-,-,-,-,-,-,0.0,-,-,-,0.0,-,-,-,-,0.0,-,-,-,100.0,-,-,-,-,-,-,-,-,-,-,0.0,-,-,-,-,-,-,-,-,-,0.0,-,-,-,-,-,90.0,-,-,-,-,0.0,-,-,-,-,-,-,-,-,-,-,-,0.0,-,-,-,-,-,-,-,-,10.0,-,-,-,0.0,50.5,21.01,0.2
5164,40603,468521,Sidek H.A.A.,2012,,-,-,-,0.0,1,-,-,-,-,-,-,-,-,0.0,-,-,-,0.0,-,-,0.0,0.0,-,-,-,-,-,0.0,-,-,-,0.0,-,-,-,-,-,-,-,-,-,-,0.0,-,-,-,-,-,-,-,-,-,-,-,-,-,-,-,-,-,0.0,-,-,-,-,-,-,0.0,-,-,0.0,-,-,-,-,-,-,-,0.0,-,-,-,-,-,-,-,-,-,-,-,0.0,-,-,-,-,-,-,,-,0.0,-,-,-,-,-,-,-,-,-,-,0.0,-,-,-,-,-,-,-,-,-,-,-,-,-,-,-,-,0.0,-,-,-,0.0,-,-,-,-,0.0,-,-,-,99.0,-,-,-,-,-,-,-,-,-,-,0.0,-,-,-,-,-,-,-,-,-,0.0,-,-,-,-,-,90.0,-,-,-,-,0.0,-,-,-,-,-,-,-,-,-,-,-,0.0,-,-,-,-,-,-,-,-,9.0,-,-,-,0.0,48.1,19.67,0.22
5165,40603,468522,Sidek H.A.A.,2012,,-,-,-,0.0,3,-,-,-,-,-,-,-,-,0.0,-,-,-,0.0,-,-,0.0,0.0,-,-,-,-,-,0.0,-,-,-,0.0,-,-,-,-,-,-,-,-,-,-,0.0,-,-,-,-,-,-,-,-,-,-,-,-,-,-,-,-,-,0.0,-,-,-,-,-,-,0.0,-,-,0.0,-,-,-,-,-,-,-,0.0,-,-,-,-,-,-,-,-,-,-,-,0.0,-,-,-,-,-,-,,-,0.0,-,-,-,-,-,-,-,-,-,-,0.0,-,-,-,-,-,-,-,-,-,-,-,-,-,-,-,-,0.0,-,-,-,0.0,-,-,-,-,0.0,-,-,-,97.0,-,-,-,-,-,-,-,-,-,-,0.0,-,-,-,-,-,-,-,-,-,0.0,-,-,-,-,-,90.0,-,-,-,-,0.0,-,-,-,-,-,-,-,-,-,-,-,0.0,-,-,-,-,-,-,-,-,7.0,-,-,-,0.0,49.6,20.33,0.22
5166,40603,468523,Sidek H.A.A.,2012,,-,-,-,0.0,5,-,-,-,-,-,-,-,-,0.0,-,-,-,0.0,-,-,0.0,0.0,-,-,-,-,-,0.0,-,-,-,0.0,-,-,-,-,-,-,-,-,-,-,0.0,-,-,-,-,-,-,-,-,-,-,-,-,-,-,-,-,-,0.0,-,-,-,-,-,-,0.0,-,-,0.0,-,-,-,-,-,-,-,0.0,-,-,-,-,-,-,-,-,-,-,-,0.0,-,-,-,-,-,-,,-,0.0,-,-,-,-,-,-,-,-,-,-,0.0,-,-,-,-,-,-,-,-,-,-,-,-,-,-,-,-,0.0,-,-,-,0.0,-,-,-,-,0.0,-,-,-,95.0,-,-,-,-,-,-,-,-,-,-,0.0,-,-,-,-,-,-,-,-,-,0.0,-,-,-,-,-,90.0,-,-,-,-,0.0,-,-,-,-,-,-,-,-,-,-,-,0.0,-,-,-,-,-,-,-,-,5.0,-,-,-,0.0,50.2,20.61,0.22
5167,40603,468524,Sidek H.A.A.,2012,,-,-,-,0.0,7,-,-,-,-,-,-,-,-,0.0,-,-,-,0.0,-,-,0.0,0.0,-,-,-,-,-,0.0,-,-,-,0.0,-,-,-,-,-,-,-,-,-,-,0.0,-,-,-,-,-,-,-,-,-,-,-,-,-,-,-,-,-,0.0,-,-,-,-,-,-,0.0,-,-,0.0,-,-,-,-,-,-,-,0.0,-,-,-,-,-,-,-,-,-,-,-,0.0,-,-,-,-,-,-,,-,0.0,-,-,-,-,-,-,-,-,-,-,0.0,-,-,-,-,-,-,-,-,-,-,-,-,-,-,-,-,0.0,-,-,-,0.0,-,-,-,-,0.0,-,-,-,93.0,-,-,-,-,-,-,-,-,-,-,0.0,-,-,-,-,-,-,-,-,-,0.0,-,-,-,-,-,90.0,-,-,-,-,0.0,-,-,-,-,-,-,-,-,-,-,-,0.0,-,-,-,-,-,-,-,-,3.0,-,-,-,0.0,50.2,20.72,0.21
5168,40603,468525,Sidek H.A.A.,2012,,-,-,-,0.0,9,-,-,-,-,-,-,-,-,0.0,-,-,-,0.0,-,-,0.0,0.0,-,-,-,-,-,0.0,-,-,-,0.0,-,-,-,-,-,-,-,-,-,-,0.0,-,-,-,-,-,-,-,-,-,-,-,-,-,-,-,-,-,0.0,-,-,-,-,-,-,0.0,-,-,0.0,-,-,-,-,-,-,-,0.0,-,-,-,-,-,-,-,-,-,-,-,0.0,-,-,-,-,-,-,,-,0.0,-,-,-,-,-,-,-,-,-,-,0.0,-,-,-,-,-,-,-,-,-,-,-,-,-,-,-,-,0.0,-,-,-,0.0,-,-,-,-,0.0,-,-,-,91.0,-,-,-,-,-,-,-,-,-,-,0.0,-,-,-,-,-,-,-,-,-,0.0,-,-,-,-,-,90.0,-,-,-,-,0.0,-,-,-,-,-,-,-,-,-,-,-,0.0,-,-,-,-,-,-,-,-,1.0,-,-,-,0.0,49.9,20.58,0.21
5169,40603,468526,Sidek H.A.A.,2012,,-,-,-,0.0,-,-,-,-,-,-,-,-,-,0.0,-,-,-,0.0,-,-,0.0,0.0,-,-,-,-,-,0.0,-,-,-,0.0,-,-,-,-,-,-,-,-,-,-,0.0,-,-,-,-,-,-,-,-,-,-,-,-,-,-,-,-,-,0.0,-,-,-,-,-,-,0.0,-,-,0.0,-,-,-,-,-,-,-,0.0,-,-,-,-,-,-,-,-,-,-,-,0.0,-,-,-,-,-,-,,-,0.0,-,-,-,-,-,-,-,-,-,-,0.0,-,-,-,-,-,-,-,-,-,-,-,-,-,-,-,-,0.0,-,-,-,0.0,-,-,-,-,0.0,-,-,-,100.0,-,-,-,-,-,-,-,-,-,-,0.0,-,-,-,-,-,-,-,-,-,0.0,-,-,-,-,-,85.0,-,-,-,-,0.0,-,-,-,-,-,-,-,-,-,-,-,0.0,-,-,-,-,-,-,-,-,15.0,-,-,-,0.0,50.1,20.9,0.2
5170,40603,468527,Sidek H.A.A.,2012,,-,-,-,0.0,1,-,-,-,-,-,-,-,-,0.0,-,-,-,0.0,-,-,0.0,0.0,-,-,-,-,-,0.0,-,-,-,0.0,-,-,-,-,-,-,-,-,-,-,0.0,-,-,-,-,-,-,-,-,-,-,-,-,-,-,-,-,-,0.0,-,-,-,-,-,-,0.0,-,-,0.0,-,-,-,-,-,-,-,0.0,-,-,-,-,-,-,-,-,-,-,-,0.0,-,-,-,-,-,-,,-,0.0,-,-,-,-,-,-,-,-,-,-,0.0,-,-,-,-,-,-,-,-,-,-,-,-,-,-,-,-,0.0,-,-,-,0.0,-,-,-,-,0.0,-,-,-,99.0,-,-,-,-,-,-,-,-,-,-,0.0,-,-,-,-,-,-,-,-,-,0.0,-,-,-,-,-,85.0,-,-,-,-,0.0,-,-,-,-,-,-,-,-,-,-,-,0.0,-,-,-,-,-,-,-,-,14.0,-,-,-,0.0,49.0,20.04,0.22
5171,40603,468528,Sidek H.A.A.,2012,,-,-,-,0.0,5,-,-,-,-,-,-,-,-,0.0,-,-,-,0.0,-,-,0.0,0.0,-,-,-,-,-,0.0,-,-,-,0.0,-,-,-,-,-,-,-,-,-,-,0.0,-,-,-,-,-,-,-,-,-,-,-,-,-,-,-,-,-,0.0,-,-,-,-,-,-,0.0,-,-,0.0,-,-,-,-,-,-,-,0.0,-,-,-,-,-,-,-,-,-,-,-,0.0,-,-,-,-,-,-,,-,0.0,-,-,-,-,-,-,-,-,-,-,0.0,-,-,-,-,-,-,-,-,-,-,-,-,-,-,-,-,0.0,-,-,-,0.0,-,-,-,-,0.0,-,-,-,95.0,-,-,-,-,-,-,-,-,-,-,0.0,-,-,-,-,-,-,-,-,-,0.0,-,-,-,-,-,85.0,-,-,-,-,0.0,-,-,-,-,-,-,-,-,-,-,-,0.0,-,-,-,-,-,-,-,-,10.0,-,-,-,0.0,51.2,21.11,0.21
5172,40603,468529,Sidek H.A.A.,2012,,-,-,-,0.0,8,-,-,-,-,-,-,-,-,0.0,-,-,-,0.0,-,-,0.0,0.0,-,-,-,-,-,0.0,-,-,-,0.0,-,-,-,-,-,-,-,-,-,-,0.0,-,-,-,-,-,-,-,-,-,-,-,-,-,-,-,-,-,0.0,-,-,-,-,-,-,0.0,-,-,0.0,-,-,-,-,-,-,-,0.0,-,-,-,-,-,-,-,-,-,-,-,0.0,-,-,-,-,-,-,,-,0.0,-,-,-,-,-,-,-,-,-,-,0.0,-,-,-,-,-,-,-,-,-,-,-,-,-,-,-,-,0.0,-,-,-,0.0,-,-,-,-,0.0,-,-,-,92.0,-,-,-,-,-,-,-,-,-,-,0.0,-,-,-,-,-,-,-,-,-,0.0,-,-,-,-,-,85.0,-,-,-,-,0.0,-,-,-,-,-,-,-,-,-,-,-,0.0,-,-,-,-,-,-,-,-,7.0,-,-,-,0.0,53.1,22.08,0.2
5173,40603,468530,Sidek H.A.A.,2012,,-,-,-,0.0,12,-,-,-,-,-,-,-,-,0.0,-,-,-,0.0,-,-,0.0,0.0,-,-,-,-,-,0.0,-,-,-,0.0,-,-,-,-,-,-,-,-,-,-,0.0,-,-,-,-,-,-,-,-,-,-,-,-,-,-,-,-,-,0.0,-,-,-,-,-,-,0.0,-,-,0.0,-,-,-,-,-,-,-,0.0,-,-,-,-,-,-,-,-,-,-,-,0.0,-,-,-,-,-,-,,-,0.0,-,-,-,-,-,-,-,-,-,-,0.0,-,-,-,-,-,-,-,-,-,-,-,-,-,-,-,-,0.0,-,-,-,0.0,-,-,-,-,0.0,-,-,-,88.0,-,-,-,-,-,-,-,-,-,-,0.0,-,-,-,-,-,-,-,-,-,0.0,-,-,-,-,-,85.0,-,-,-,-,0.0,-,-,-,-,-,-,-,-,-,-,-,0.0,-,-,-,-,-,-,-,-,3.0,-,-,-,0.0,52.3,21.75,0.2
5174,40603,468531,Sidek H.A.A.,2012,,-,-,-,0.0,14,-,-,-,-,-,-,-,-,0.0,-,-,-,0.0,-,-,0.0,0.0,-,-,-,-,-,0.0,-,-,-,0.0,-,-,-,-,-,-,-,-,-,-,0.0,-,-,-,-,-,-,-,-,-,-,-,-,-,-,-,-,-,0.0,-,-,-,-,-,-,0.0,-,-,0.0,-,-,-,-,-,-,-,0.0,-,-,-,-,-,-,-,-,-,-,-,0.0,-,-,-,-,-,-,,-,0.0,-,-,-,-,-,-,-,-,-,-,0.0,-,-,-,-,-,-,-,-,-,-,-,-,-,-,-,-,0.0,-,-,-,0.0,-,-,-,-,0.0,-,-,-,86.0,-,-,-,-,-,-,-,-,-,-,0.0,-,-,-,-,-,-,-,-,-,0.0,-,-,-,-,-,85.0,-,-,-,-,0.0,-,-,-,-,-,-,-,-,-,-,-,0.0,-,-,-,-,-,-,-,-,1.0,-,-,-,0.0,52.0,21.66,0.2
5175,40603,468532,Sidek H.A.A.,2012,,-,-,-,0.0,-,-,-,-,-,-,-,-,-,0.0,-,-,-,0.0,-,-,0.0,0.0,-,-,-,-,-,0.0,-,-,-,0.0,-,-,-,-,-,-,-,-,-,-,0.0,-,-,-,-,-,-,-,-,-,-,-,-,-,-,-,-,-,0.0,-,-,-,-,-,-,0.0,-,-,0.0,-,-,-,-,-,-,-,0.0,-,-,-,-,-,-,-,-,-,-,-,0.0,-,-,-,-,-,-,,-,0.0,-,-,-,-,-,-,-,-,-,-,0.0,-,-,-,-,-,-,-,-,-,-,-,-,-,-,-,-,0.0,-,-,-,0.0,-,-,-,-,0.0,-,-,-,100.0,-,-,-,-,-,-,-,-,-,-,0.0,-,-,-,-,-,-,-,-,-,0.0,-,-,-,-,-,80.0,-,-,-,-,0.0,-,-,-,-,-,-,-,-,-,-,-,0.0,-,-,-,-,-,-,-,-,20.0,-,-,-,0.0,49.5,20.44,0.21
5176,40603,468533,Sidek H.A.A.,2012,,-,-,-,0.0,2,-,-,-,-,-,-,-,-,0.0,-,-,-,0.0,-,-,0.0,0.0,-,-,-,-,-,0.0,-,-,-,0.0,-,-,-,-,-,-,-,-,-,-,0.0,-,-,-,-,-,-,-,-,-,-,-,-,-,-,-,-,-,0.0,-,-,-,-,-,-,0.0,-,-,0.0,-,-,-,-,-,-,-,0.0,-,-,-,-,-,-,-,-,-,-,-,0.0,-,-,-,-,-,-,,-,0.0,-,-,-,-,-,-,-,-,-,-,0.0,-,-,-,-,-,-,-,-,-,-,-,-,-,-,-,-,0.0,-,-,-,0.0,-,-,-,-,0.0,-,-,-,98.0,-,-,-,-,-,-,-,-,-,-,0.0,-,-,-,-,-,-,-,-,-,0.0,-,-,-,-,-,80.0,-,-,-,-,0.0,-,-,-,-,-,-,-,-,-,-,-,0.0,-,-,-,-,-,-,-,-,18.0,-,-,-,0.0,50.4,20.68,0.22
5177,40603,468534,Sidek H.A.A.,2012,,-,-,-,0.0,5,-,-,-,-,-,-,-,-,0.0,-,-,-,0.0,-,-,0.0,0.0,-,-,-,-,-,0.0,-,-,-,0.0,-,-,-,-,-,-,-,-,-,-,0.0,-,-,-,-,-,-,-,-,-,-,-,-,-,-,-,-,-,0.0,-,-,-,-,-,-,0.0,-,-,0.0,-,-,-,-,-,-,-,0.0,-,-,-,-,-,-,-,-,-,-,-,0.0,-,-,-,-,-,-,,-,0.0,-,-,-,-,-,-,-,-,-,-,0.0,-,-,-,-,-,-,-,-,-,-,-,-,-,-,-,-,0.0,-,-,-,0.0,-,-,-,-,0.0,-,-,-,95.0,-,-,-,-,-,-,-,-,-,-,0.0,-,-,-,-,-,-,-,-,-,0.0,-,-,-,-,-,80.0,-,-,-,-,0.0,-,-,-,-,-,-,-,-,-,-,-,0.0,-,-,-,-,-,-,-,-,15.0,-,-,-,0.0,50.9,20.83,0.22
5178,40603,468535,Sidek H.A.A.,2012,,-,-,-,0.0,10,-,-,-,-,-,-,-,-,0.0,-,-,-,0.0,-,-,0.0,0.0,-,-,-,-,-,0.0,-,-,-,0.0,-,-,-,-,-,-,-,-,-,-,0.0,-,-,-,-,-,-,-,-,-,-,-,-,-,-,-,-,-,0.0,-,-,-,-,-,-,0.0,-,-,0.0,-,-,-,-,-,-,-,0.0,-,-,-,-,-,-,-,-,-,-,-,0.0,-,-,-,-,-,-,,-,0.0,-,-,-,-,-,-,-,-,-,-,0.0,-,-,-,-,-,-,-,-,-,-,-,-,-,-,-,-,0.0,-,-,-,0.0,-,-,-,-,0.0,-,-,-,90.0,-,-,-,-,-,-,-,-,-,-,0.0,-,-,-,-,-,-,-,-,-,0.0,-,-,-,-,-,80.0,-,-,-,-,0.0,-,-,-,-,-,-,-,-,-,-,-,0.0,-,-,-,-,-,-,-,-,10.0,-,-,-,0.0,52.8,21.83,0.21
5179,40603,468536,Sidek H.A.A.,2012,,-,-,-,0.0,15,-,-,-,-,-,-,-,-,0.0,-,-,-,0.0,-,-,0.0,0.0,-,-,-,-,-,0.0,-,-,-,0.0,-,-,-,-,-,-,-,-,-,-,0.0,-,-,-,-,-,-,-,-,-,-,-,-,-,-,-,-,-,0.0,-,-,-,-,-,-,0.0,-,-,0.0,-,-,-,-,-,-,-,0.0,-,-,-,-,-,-,-,-,-,-,-,0.0,-,-,-,-,-,-,,-,0.0,-,-,-,-,-,-,-,-,-,-,0.0,-,-,-,-,-,-,-,-,-,-,-,-,-,-,-,-,0.0,-,-,-,0.0,-,-,-,-,0.0,-,-,-,85.0,-,-,-,-,-,-,-,-,-,-,0.0,-,-,-,-,-,-,-,-,-,0.0,-,-,-,-,-,80.0,-,-,-,-,0.0,-,-,-,-,-,-,-,-,-,-,-,0.0,-,-,-,-,-,-,-,-,5.0,-,-,-,0.0,53.2,22.05,0.21
