Repository: jacobergzhou/Poisson-Ratio

File: Non_metal_07242019.csv (part 68 of 91)
Index,Code,Glass #,Author,Year,Trademark,glass_comp,Ag2O,AgI,Al,Al2O3,AlF3,AlN,As,As2O3,As2O5,As2S3,As2Se3,AsSe,B,B2O3,BaCl2,BaF2,BaO,BeF2,BeO,Bi2O3,BiCl3,Br,Ca,CaF2,CaO,Cd,CdCl2,CdF2,CdO,Ce2O3,CeF3,CeO2,Cl,Co3O4,CoO,Cr2O3,Cs2O,CsCl,CsF,Cu2O,CuO,Dy2O3,Er,Er2O3,ErF3,Eu,Eu2O3,EuF3,F,Fe,Fe2O3,FeO,Ga,Ga2O3,Ga2S3,Ga2Se3,GaF3,Gd2O3,GdF3,Ge,GeO2,GeS2,GeSe2,H2O,HfF4,HfO2,Hg,Ho2O3,I,InF3,K,K2O,K2S,K2SO4,KBr,KCl,KF,KHF2,La,La2O3,La2S3,LaF3,Li,Li2O,Li2S,Li2SO4,LiBr,LiCl,LiF,LiI,MgF2,MgO,Mn2O3,MnF2,MnO,MnO2,MoO2,MoO3,N,Na,Na2O,Na2S,Na2SO4,NaCl,NaF,NaPO3,Nb2O5,Nd,Nd2O3,NdF3,NH4NO3,NiO,O,OH,P,P2O5,Pb,PbCl2,PbF2,PbO,PdO,Pr2O3,Pr6O11,PrF3,Rb2O,RbF,Rh2O3,RuO2,S,Sb,Sb2O3,Sb2S3,Sc2O3,Se,Si,Si3N4,SiC,SiO2,Sm2O3,Sn,SnO,SnO2,SO2,SO3,Sr,SrCl2,SrF2,SrO,Ta2O3,Ta2O5,Tb2O3,TbF3,Te,TeO2,Th,ThF4,ThO2,TiO2,Tl,Tl2O,Tl2Se,TlSe,Tm2O3,U,U3O8,UO2,V,V2O5,VO6,WO3,Y,Y2O3,Yb2O3,YbF3,YF3,ZnCl2,ZnF2,ZnO,ZnSO4,ZrF4,ZrO2,Young's modulus E (GPa),Shear modulus G (GPa),Poisson's ratio v
# 4037,20715,186905,Sarkisov P.D.,1986,nan,(Al2O3)15.0 (MgO)5.0 (Na2O)20.0 (SiO2)60.0 ,0.0,0,0.0,15.0,0.0,0.0,0.0,0.0,0.0,0,0,0,0.0,0.0,0,0.0,0.0,0.0,0.0,0.0,0.0,0,0.0,0.0,0.0,0.0,0,0,0.0,0.0,0,0.0,0.0,0.0,0.0,0.0,0.0,0,0.0,0.0,0.0,0.0,0.0,0.0,0,0.0,0.0,0,0.0,0.0,0.0,0.0,0.0,0.0,0,0,0,0.0,0,0.0,0.0,0,0,0.0,0,0.0,0.0,0.0,0,0.0,0.0,0.0,0,0,0.0,0.0,0,0.0,0.0,0.0,0,0.0,0.0,0.0,0,0,0,0.0,0.0,0,0.0,5.0,0.0,0,0.0,0.0,0.0,0.0,0.0,0.0,20.0,0.0,0.0,0.0,0.0,0.0,0.0,0.0,0.0,0.0,0.0,0.0,0.0,0.0,0.0,0.0,0.0,0.0,0.0,0.0,0.0,0.0,0.0,0,0.0,0.0,0.0,0.0,0.0,0.0,0.0,0,0.0,0.0,0.0,0.0,0.0,60.0,0.0,0,0.0,0.0,0.0,0.0,0.0,0,0.0,0.0,0.0,0.0,0.0,0,0.0,0.0,0.0,0.0,0,0.0,0.0,0.0,0,0,0,0.0,0.0,0.0,0.0,0.0,0.0,0.0,0.0,0.0,0.0,0.0,0.0,0.0,0.0,0.0,0,0.0,0.0,61.2,24.9,0.22891570000000003
# 4038,6619,38526,Gan Fuxi,1959,nan,(Al2O3)4.0 (B2O3)24.0 (Li2O)8.0 (SiO2)64.0 ,0.0,0,0.0,4.0,0.0,0.0,0.0,0.0,0.0,0,0,0,0.0,24.0,0,0.0,0.0,0.0,0.0,0.0,0.0,0,0.0,0.0,0.0,0.0,0,0,0.0,0.0,0,0.0,0.0,0.0,0.0,0.0,0.0,0,0.0,0.0,0.0,0.0,0.0,0.0,0,0.0,0.0,0,0.0,0.0,0.0,0.0,0.0,0.0,0,0,0,0.0,0,0.0,0.0,0,0,0.0,0,0.0,0.0,0.0,0,0.0,0.0,0.0,0,0,0.0,0.0,0,0.0,0.0,0.0,0,0.0,0.0,8.0,0,0,0,0.0,0.0,0,0.0,0.0,0.0,0,0.0,0.0,0.0,0.0,0.0,0.0,0.0,0.0,0.0,0.0,0.0,0.0,0.0,0.0,0.0,0.0,0.0,0.0,0.0,0.0,0.0,0.0,0.0,0.0,0.0,0.0,0.0,0.0,0.0,0,0.0,0.0,0.0,0.0,0.0,0.0,0.0,0,0.0,0.0,0.0,0.0,0.0,64.0,0.0,0,0.0,0.0,0.0,0.0,0.0,0,0.0,0.0,0.0,0.0,0.0,0,0.0,0.0,0.0,0.0,0,0.0,0.0,0.0,0,0,0,0.0,0.0,0.0,0.0,0.0,0.0,0.0,0.0,0.0,0.0,0.0,0.0,0.0,0.0,0.0,0,0.0,0.0,58.8,23.93,0.22858330000000002
# 4039,1978,110648,State Optical I,1975,BK8,(As2O3)0.18420008300000001 (B2O3)15.54024699 (BaO)9.519328284 (K2O)4.303298936 (Na2O)2.764285244 (SiO2)64.454949 (ZnO)3.233691455 ,0.0,0,0.0,0.0,0.0,0.0,0.0,0.18420008300000001,0.0,0,0,0,0.0,15.54024699,0,0.0,9.519328284,0.0,0.0,0.0,0.0,0,0.0,0.0,0.0,0.0,0,0,0.0,0.0,0,0.0,0.0,0.0,0.0,0.0,0.0,0,0.0,0.0,0.0,0.0,0.0,0.0,0,0.0,0.0,0,0.0,0.0,0.0,0.0,0.0,0.0,0,0,0,0.0,0,0.0,0.0,0,0,0.0,0,0.0,0.0,0.0,0,0.0,0.0,4.303298936,0,0,0.0,0.0,0,0.0,0.0,0.0,0,0.0,0.0,0.0,0,0,0,0.0,0.0,0,0.0,0.0,0.0,0,0.0,0.0,0.0,0.0,0.0,0.0,2.764285244,0.0,0.0,0.0,0.0,0.0,0.0,0.0,0.0,0.0,0.0,0.0,0.0,0.0,0.0,0.0,0.0,0.0,0.0,0.0,0.0,0.0,0.0,0,0.0,0.0,0.0,0.0,0.0,0.0,0.0,0,0.0,0.0,0.0,0.0,0.0,64.454949,0.0,0,0.0,0.0,0.0,0.0,0.0,0,0.0,0.0,0.0,0.0,0.0,0,0.0,0.0,0.0,0.0,0,0.0,0.0,0.0,0,0,0,0.0,0.0,0.0,0.0,0.0,0.0,0.0,0.0,0.0,0.0,0.0,0.0,0.0,0.0,3.233691455,0,0.0,0.0,80.3,32.68,0.2285802
# 4040,1834,9127,Takahashi K.,1983,nan,(Li2O)32.0 (SiO2)68.0 ,0.0,0,0.0,0.0,0.0,0.0,0.0,0.0,0.0,0,0,0,0.0,0.0,0,0.0,0.0,0.0,0.0,0.0,0.0,0,0.0,0.0,0.0,0.0,0,0,0.0,0.0,0,0.0,0.0,0.0,0.0,0.0,0.0,0,0.0,0.0,0.0,0.0,0.0,0.0,0,0.0,0.0,0,0.0,0.0,0.0,0.0,0.0,0.0,0,0,0,0.0,0,0.0,0.0,0,0,0.0,0,0.0,0.0,0.0,0,0.0,0.0,0.0,0,0,0.0,0.0,0,0.0,0.0,0.0,0,0.0,0.0,32.0,0,0,0,0.0,0.0,0,0.0,0.0,0.0,0,0.0,0.0,0.0,0.0,0.0,0.0,0.0,0.0,0.0,0.0,0.0,0.0,0.0,0.0,0.0,0.0,0.0,0.0,0.0,0.0,0.0,0.0,0.0,0.0,0.0,0.0,0.0,0.0,0.0,0,0.0,0.0,0.0,0.0,0.0,0.0,0.0,0,0.0,0.0,0.0,0.0,0.0,68.0,0.0,0,0.0,0.0,0.0,0.0,0.0,0,0.0,0.0,0.0,0.0,0.0,0,0.0,0.0,0.0,0.0,0,0.0,0.0,0.0,0,0,0,0.0,0.0,0.0,0.0,0.0,0.0,0.0,0.0,0.0,0.0,0.0,0.0,0.0,0.0,0.0,0,0.0,0.0,75.4,30.69,0.2284132
# 4041,8788,80815,El0Mallawany R.,1992,nan,(TeO2)89.40313 (ZnO)10.59687 ,0.0,0,0.0,0.0,0.0,0.0,0.0,0.0,0.0,0,0,0,0.0,0.0,0,0.0,0.0,0.0,0.0,0.0,0.0,0,0.0,0.0,0.0,0.0,0,0,0.0,0.0,0,0.0,0.0,0.0,0.0,0.0,0.0,0,0.0,0.0,0.0,0.0,0.0,0.0,0,0.0,0.0,0,0.0,0.0,0.0,0.0,0.0,0.0,0,0,0,0.0,0,0.0,0.0,0,0,0.0,0,0.0,0.0,0.0,0,0.0,0.0,0.0,0,0,0.0,0.0,0,0.0,0.0,0.0,0,0.0,0.0,0.0,0,0,0,0.0,0.0,0,0.0,0.0,0.0,0,0.0,0.0,0.0,0.0,0.0,0.0,0.0,0.0,0.0,0.0,0.0,0.0,0.0,0.0,0.0,0.0,0.0,0.0,0.0,0.0,0.0,0.0,0.0,0.0,0.0,0.0,0.0,0.0,0.0,0,0.0,0.0,0.0,0.0,0.0,0.0,0.0,0,0.0,0.0,0.0,0.0,0.0,0.0,0.0,0,0.0,0.0,0.0,0.0,0.0,0,0.0,0.0,0.0,0.0,0.0,0,0.0,89.40313,0.0,0.0,0,0.0,0.0,0.0,0,0,0,0.0,0.0,0.0,0.0,0.0,0.0,0.0,0.0,0.0,0.0,0.0,0.0,0.0,0.0,10.59687,0,0.0,0.0,56.5,23.0,0.2282609
# 4042,217,20125,Polukhin V.N.,1983,nan,(GeO2)86.21700828 (Na2O)6.891495862 (SiO2)6.891495862 ,0.0,0,0.0,0.0,0.0,0.0,0.0,0.0,0.0,0,0,0,0.0,0.0,0,0.0,0.0,0.0,0.0,0.0,0.0,0,0.0,0.0,0.0,0.0,0,0,0.0,0.0,0,0.0,0.0,0.0,0.0,0.0,0.0,0,0.0,0.0,0.0,0.0,0.0,0.0,0,0.0,0.0,0,0.0,0.0,0.0,0.0,0.0,0.0,0,0,0,0.0,0,0.0,86.21700828,0,0,0.0,0,0.0,0.0,0.0,0,0.0,0.0,0.0,0,0,0.0,0.0,0,0.0,0.0,0.0,0,0.0,0.0,0.0,0,0,0,0.0,0.0,0,0.0,0.0,0.0,0,0.0,0.0,0.0,0.0,0.0,0.0,6.891495862,0.0,0.0,0.0,0.0,0.0,0.0,0.0,0.0,0.0,0.0,0.0,0.0,0.0,0.0,0.0,0.0,0.0,0.0,0.0,0.0,0.0,0.0,0,0.0,0.0,0.0,0.0,0.0,0.0,0.0,0,0.0,0.0,0.0,0.0,0.0,6.891495862,0.0,0,0.0,0.0,0.0,0.0,0.0,0,0.0,0.0,0.0,0.0,0.0,0,0.0,0.0,0.0,0.0,0,0.0,0.0,0.0,0,0,0,0.0,0.0,0.0,0.0,0.0,0.0,0.0,0.0,0.0,0.0,0.0,0.0,0.0,0.0,0.0,0,0.0,0.0,58.2,23.7,0.228
# 4043,217,20126,Polukhin V.N.,1983,nan,(GeO2)86.64140173 (Na2O)6.679299134 (SiO2)6.679299134 ,0.0,0,0.0,0.0,0.0,0.0,0.0,0.0,0.0,0,0,0,0.0,0.0,0,0.0,0.0,0.0,0.0,0.0,0.0,0,0.0,0.0,0.0,0.0,0,0,0.0,0.0,0,0.0,0.0,0.0,0.0,0.0,0.0,0,0.0,0.0,0.0,0.0,0.0,0.0,0,0.0,0.0,0,0.0,0.0,0.0,0.0,0.0,0.0,0,0,0,0.0,0,0.0,86.64140173,0,0,0.0,0,0.0,0.0,0.0,0,0.0,0.0,0.0,0,0,0.0,0.0,0,0.0,0.0,0.0,0,0.0,0.0,0.0,0,0,0,0.0,0.0,0,0.0,0.0,0.0,0,0.0,0.0,0.0,0.0,0.0,0.0,6.679299134,0.0,0.0,0.0,0.0,0.0,0.0,0.0,0.0,0.0,0.0,0.0,0.0,0.0,0.0,0.0,0.0,0.0,0.0,0.0,0.0,0.0,0.0,0,0.0,0.0,0.0,0.0,0.0,0.0,0.0,0,0.0,0.0,0.0,0.0,0.0,6.679299134,0.0,0,0.0,0.0,0.0,0.0,0.0,0,0.0,0.0,0.0,0.0,0.0,0,0.0,0.0,0.0,0.0,0,0.0,0.0,0.0,0,0,0,0.0,0.0,0.0,0.0,0.0,0.0,0.0,0.0,0.0,0.0,0.0,0.0,0.0,0.0,0.0,0,0.0,0.0,57.4,23.4,0.228
# 4044,217,20166,Polukhin V.N.,1983,nan,(GeO2)55.80347179 (Na2O)7.868289152000001 (Sb2O3)28.45994991 (SiO2)7.868289152000001 ,0.0,0,0.0,0.0,0.0,0.0,0.0,0.0,0.0,0,0,0,0.0,0.0,0,0.0,0.0,0.0,0.0,0.0,0.0,0,0.0,0.0,0.0,0.0,0,0,0.0,0.0,0,0.0,0.0,0.0,0.0,0.0,0.0,0,0.0,0.0,0.0,0.0,0.0,0.0,0,0.0,0.0,0,0.0,0.0,0.0,0.0,0.0,0.0,0,0,0,0.0,0,0.0,55.80347179,0,0,0.0,0,0.0,0.0,0.0,0,0.0,0.0,0.0,0,0,0.0,0.0,0,0.0,0.0,0.0,0,0.0,0.0,0.0,0,0,0,0.0,0.0,0,0.0,0.0,0.0,0,0.0,0.0,0.0,0.0,0.0,0.0,7.868289152000001,0.0,0.0,0.0,0.0,0.0,0.0,0.0,0.0,0.0,0.0,0.0,0.0,0.0,0.0,0.0,0.0,0.0,0.0,0.0,0.0,0.0,0.0,0,0.0,0.0,0.0,0.0,0.0,0.0,28.45994991,0,0.0,0.0,0.0,0.0,0.0,7.868289152000001,0.0,0,0.0,0.0,0.0,0.0,0.0,0,0.0,0.0,0.0,0.0,0.0,0,0.0,0.0,0.0,0.0,0,0.0,0.0,0.0,0,0,0,0.0,0.0,0.0,0.0,0.0,0.0,0.0,0.0,0.0,0.0,0.0,0.0,0.0,0.0,0.0,0,0.0,0.0,45.3,18.5,0.228
# 4045,255,20578,Livshits V.Ya.,1989,nan,(Li2O)15.0 (Na2O)16.0 (SiO2)69.0 ,0.0,0,0.0,0.0,0.0,0.0,0.0,0.0,0.0,0,0,0,0.0,0.0,0,0.0,0.0,0.0,0.0,0.0,0.0,0,0.0,0.0,0.0,0.0,0,0,0.0,0.0,0,0.0,0.0,0.0,0.0,0.0,0.0,0,0.0,0.0,0.0,0.0,0.0,0.0,0,0.0,0.0,0,0.0,0.0,0.0,0.0,0.0,0.0,0,0,0,0.0,0,0.0,0.0,0,0,0.0,0,0.0,0.0,0.0,0,0.0,0.0,0.0,0,0,0.0,0.0,0,0.0,0.0,0.0,0,0.0,0.0,15.0,0,0,0,0.0,0.0,0,0.0,0.0,0.0,0,0.0,0.0,0.0,0.0,0.0,0.0,16.0,0.0,0.0,0.0,0.0,0.0,0.0,0.0,0.0,0.0,0.0,0.0,0.0,0.0,0.0,0.0,0.0,0.0,0.0,0.0,0.0,0.0,0.0,0,0.0,0.0,0.0,0.0,0.0,0.0,0.0,0,0.0,0.0,0.0,0.0,0.0,69.0,0.0,0,0.0,0.0,0.0,0.0,0.0,0,0.0,0.0,0.0,0.0,0.0,0,0.0,0.0,0.0,0.0,0,0.0,0.0,0.0,0,0,0,0.0,0.0,0.0,0.0,0.0,0.0,0.0,0.0,0.0,0.0,0.0,0.0,0.0,0.0,0.0,0,0.0,0.0,75.2,30.6,0.228
# 4046,257,20591,Livshits V.Ya.,1988,nan,(K2O)3.7 (Na2O)14.5 (SiO2)81.8 ,0.0,0,0.0,0.0,0.0,0.0,0.0,0.0,0.0,0,0,0,0.0,0.0,0,0.0,0.0,0.0,0.0,0.0,0.0,0,0.0,0.0,0.0,0.0,0,0,0.0,0.0,0,0.0,0.0,0.0,0.0,0.0,0.0,0,0.0,0.0,0.0,0.0,0.0,0.0,0,0.0,0.0,0,0.0,0.0,0.0,0.0,0.0,0.0,0,0,0,0.0,0,0.0,0.0,0,0,0.0,0,0.0,0.0,0.0,0,0.0,0.0,3.7,0,0,0.0,0.0,0,0.0,0.0,0.0,0,0.0,0.0,0.0,0,0,0,0.0,0.0,0,0.0,0.0,0.0,0,0.0,0.0,0.0,0.0,0.0,0.0,14.5,0.0,0.0,0.0,0.0,0.0,0.0,0.0,0.0,0.0,0.0,0.0,0.0,0.0,0.0,0.0,0.0,0.0,0.0,0.0,0.0,0.0,0.0,0,0.0,0.0,0.0,0.0,0.0,0.0,0.0,0,0.0,0.0,0.0,0.0,0.0,81.8,0.0,0,0.0,0.0,0.0,0.0,0.0,0,0.0,0.0,0.0,0.0,0.0,0,0.0,0.0,0.0,0.0,0,0.0,0.0,0.0,0,0,0,0.0,0.0,0.0,0.0,0.0,0.0,0.0,0.0,0.0,0.0,0.0,0.0,0.0,0.0,0.0,0,0.0,0.0,62.9,25.6,0.228
# 4047,258,20598,Livshits V.Ya.,1988,nan,(K2O)3.8 (Na2O)15.2 (Sb2O3)4.8 (SiO2)76.2 ,0.0,0,0.0,0.0,0.0,0.0,0.0,0.0,0.0,0,0,0,0.0,0.0,0,0.0,0.0,0.0,0.0,0.0,0.0,0,0.0,0.0,0.0,0.0,0,0,0.0,0.0,0,0.0,0.0,0.0,0.0,0.0,0.0,0,0.0,0.0,0.0,0.0,0.0,0.0,0,0.0,0.0,0,0.0,0.0,0.0,0.0,0.0,0.0,0,0,0,0.0,0,0.0,0.0,0,0,0.0,0,0.0,0.0,0.0,0,0.0,0.0,3.8,0,0,0.0,0.0,0,0.0,0.0,0.0,0,0.0,0.0,0.0,0,0,0,0.0,0.0,0,0.0,0.0,0.0,0,0.0,0.0,0.0,0.0,0.0,0.0,15.2,0.0,0.0,0.0,0.0,0.0,0.0,0.0,0.0,0.0,0.0,0.0,0.0,0.0,0.0,0.0,0.0,0.0,0.0,0.0,0.0,0.0,0.0,0,0.0,0.0,0.0,0.0,0.0,0.0,4.8,0,0.0,0.0,0.0,0.0,0.0,76.2,0.0,0,0.0,0.0,0.0,0.0,0.0,0,0.0,0.0,0.0,0.0,0.0,0,0.0,0.0,0.0,0.0,0,0.0,0.0,0.0,0,0,0,0.0,0.0,0.0,0.0,0.0,0.0,0.0,0.0,0.0,0.0,0.0,0.0,0.0,0.0,0.0,0,0.0,0.0,65.5,26.5,0.228
# 4048,259,20601,Livshits V.Ya.,1988,nan,(K2O)3.6 (Na2O)14.5 (SiO2)72.6 (SnO2)9.3 ,0.0,0,0.0,0.0,0.0,0.0,0.0,0.0,0.0,0,0,0,0.0,0.0,0,0.0,0.0,0.0,0.0,0.0,0.0,0,0.0,0.0,0.0,0.0,0,0,0.0,0.0,0,0.0,0.0,0.0,0.0,0.0,0.0,0,0.0,0.0,0.0,0.0,0.0,0.0,0,0.0,0.0,0,0.0,0.0,0.0,0.0,0.0,0.0,0,0,0,0.0,0,0.0,0.0,0,0,0.0,0,0.0,0.0,0.0,0,0.0,0.0,3.6,0,0,0.0,0.0,0,0.0,0.0,0.0,0,0.0,0.0,0.0,0,0,0,0.0,0.0,0,0.0,0.0,0.0,0,0.0,0.0,0.0,0.0,0.0,0.0,14.5,0.0,0.0,0.0,0.0,0.0,0.0,0.0,0.0,0.0,0.0,0.0,0.0,0.0,0.0,0.0,0.0,0.0,0.0,0.0,0.0,0.0,0.0,0,0.0,0.0,0.0,0.0,0.0,0.0,0.0,0,0.0,0.0,0.0,0.0,0.0,72.6,0.0,0,0.0,9.3,0.0,0.0,0.0,0,0.0,0.0,0.0,0.0,0.0,0,0.0,0.0,0.0,0.0,0,0.0,0.0,0.0,0,0,0,0.0,0.0,0.0,0.0,0.0,0.0,0.0,0.0,0.0,0.0,0.0,0.0,0.0,0.0,0.0,0,0.0,0.0,84.1,33.9,0.228
# 4049,267,20655,Livshits V.Ya.,1991,nan,(Li2O)15.0 (Na2O)16.0 (SiO2)69.0 ,0.0,0,0.0,0.0,0.0,0.0,0.0,0.0,0.0,0,0,0,0.0,0.0,0,0.0,0.0,0.0,0.0,0.0,0.0,0,0.0,0.0,0.0,0.0,0,0,0.0,0.0,0,0.0,0.0,0.0,0.0,0.0,0.0,0,0.0,0.0,0.0,0.0,0.0,0.0,0,0.0,0.0,0,0.0,0.0,0.0,0.0,0.0,0.0,0,0,0,0.0,0,0.0,0.0,0,0,0.0,0,0.0,0.0,0.0,0,0.0,0.0,0.0,0,0,0.0,0.0,0,0.0,0.0,0.0,0,0.0,0.0,15.0,0,0,0,0.0,0.0,0,0.0,0.0,0.0,0,0.0,0.0,0.0,0.0,0.0,0.0,16.0,0.0,0.0,0.0,0.0,0.0,0.0,0.0,0.0,0.0,0.0,0.0,0.0,0.0,0.0,0.0,0.0,0.0,0.0,0.0,0.0,0.0,0.0,0,0.0,0.0,0.0,0.0,0.0,0.0,0.0,0,0.0,0.0,0.0,0.0,0.0,69.0,0.0,0,0.0,0.0,0.0,0.0,0.0,0,0.0,0.0,0.0,0.0,0.0,0,0.0,0.0,0.0,0.0,0,0.0,0.0,0.0,0,0,0,0.0,0.0,0.0,0.0,0.0,0.0,0.0,0.0,0.0,0.0,0.0,0.0,0.0,0.0,0.0,0,0.0,0.0,75.2,30.6,0.228
# 4050,290,21033,Karapetyan G.O.,1979,nan,(Al2O3)6.0 (Li2O)29.0 (SiO2)65.0 ,0.0,0,0.0,6.0,0.0,0.0,0.0,0.0,0.0,0,0,0,0.0,0.0,0,0.0,0.0,0.0,0.0,0.0,0.0,0,0.0,0.0,0.0,0.0,0,0,0.0,0.0,0,0.0,0.0,0.0,0.0,0.0,0.0,0,0.0,0.0,0.0,0.0,0.0,0.0,0,0.0,0.0,0,0.0,0.0,0.0,0.0,0.0,0.0,0,0,0,0.0,0,0.0,0.0,0,0,0.0,0,0.0,0.0,0.0,0,0.0,0.0,0.0,0,0,0.0,0.0,0,0.0,0.0,0.0,0,0.0,0.0,29.0,0,0,0,0.0,0.0,0,0.0,0.0,0.0,0,0.0,0.0,0.0,0.0,0.0,0.0,0.0,0.0,0.0,0.0,0.0,0.0,0.0,0.0,0.0,0.0,0.0,0.0,0.0,0.0,0.0,0.0,0.0,0.0,0.0,0.0,0.0,0.0,0.0,0,0.0,0.0,0.0,0.0,0.0,0.0,0.0,0,0.0,0.0,0.0,0.0,0.0,65.0,0.0,0,0.0,0.0,0.0,0.0,0.0,0,0.0,0.0,0.0,0.0,0.0,0,0.0,0.0,0.0,0.0,0,0.0,0.0,0.0,0,0,0,0.0,0.0,0.0,0.0,0.0,0.0,0.0,0.0,0.0,0.0,0.0,0.0,0.0,0.0,0.0,0,0.0,0.0,83.8,34.1,0.228
# 4051,292,21088,Karapetyan G.O.,1980,nan,(Al2O3)11.39944 (Li2O)31.48818 (SiO2)57.11238 ,0.0,0,0.0,11.39944,0.0,0.0,0.0,0.0,0.0,0,0,0,0.0,0.0,0,0.0,0.0,0.0,0.0,0.0,0.0,0,0.0,0.0,0.0,0.0,0,0,0.0,0.0,0,0.0,0.0,0.0,0.0,0.0,0.0,0,0.0,0.0,0.0,0.0,0.0,0.0,0,0.0,0.0,0,0.0,0.0,0.0,0.0,0.0,0.0,0,0,0,0.0,0,0.0,0.0,0,0,0.0,0,0.0,0.0,0.0,0,0.0,0.0,0.0,0,0,0.0,0.0,0,0.0,0.0,0.0,0,0.0,0.0,31.48818,0,0,0,0.0,0.0,0,0.0,0.0,0.0,0,0.0,0.0,0.0,0.0,0.0,0.0,0.0,0.0,0.0,0.0,0.0,0.0,0.0,0.0,0.0,0.0,0.0,0.0,0.0,0.0,0.0,0.0,0.0,0.0,0.0,0.0,0.0,0.0,0.0,0,0.0,0.0,0.0,0.0,0.0,0.0,0.0,0,0.0,0.0,0.0,0.0,0.0,57.11238,0.0,0,0.0,0.0,0.0,0.0,0.0,0,0.0,0.0,0.0,0.0,0.0,0,0.0,0.0,0.0,0.0,0,0.0,0.0,0.0,0,0,0,0.0,0.0,0.0,0.0,0.0,0.0,0.0,0.0,0.0,0.0,0.0,0.0,0.0,0.0,0.0,0,0.0,0.0,86.7,35.3,0.228
# 4052,292,21073,Karapetyan G.O.,1980,nan,(Al2O3)17.30673896 (Li2O)11.46470931 (SiO2)67.34438596 (TiO2)3.884165767 ,0.0,0,0.0,17.30673896,0.0,0.0,0.0,0.0,0.0,0,0,0,0.0,0.0,0,0.0,0.0,0.0,0.0,0.0,0.0,0,0.0,0.0,0.0,0.0,0,0,0.0,0.0,0,0.0,0.0,0.0,0.0,0.0,0.0,0,0.0,0.0,0.0,0.0,0.0,0.0,0,0.0,0.0,0,0.0,0.0,0.0,0.0,0.0,0.0,0,0,0,0.0,0,0.0,0.0,0,0,0.0,0,0.0,0.0,0.0,0,0.0,0.0,0.0,0,0,0.0,0.0,0,0.0,0.0,0.0,0,0.0,0.0,11.46470931,0,0,0,0.0,0.0,0,0.0,0.0,0.0,0,0.0,0.0,0.0,0.0,0.0,0.0,0.0,0.0,0.0,0.0,0.0,0.0,0.0,0.0,0.0,0.0,0.0,0.0,0.0,0.0,0.0,0.0,0.0,0.0,0.0,0.0,0.0,0.0,0.0,0,0.0,0.0,0.0,0.0,0.0,0.0,0.0,0,0.0,0.0,0.0,0.0,0.0,67.34438596,0.0,0,0.0,0.0,0.0,0.0,0.0,0,0.0,0.0,0.0,0.0,0.0,0,0.0,0.0,0.0,0.0,0,3.884165767,0.0,0.0,0,0,0,0.0,0.0,0.0,0.0,0.0,0.0,0.0,0.0,0.0,0.0,0.0,0.0,0.0,0.0,0.0,0,0.0,0.0,86.3,35.1,0.228
# 4053,572,24636,Spinner S.,1954,F579/410,(As2O3)0.13089999300000002 (BaO)0.337835082 (K2O)8.798511534 (Na2O)0.55716817 (PbO)13.73110927 (Sb2O3)0.14809999199999999 (SiO2)76.29637596 ,0.0,0,0.0,0.0,0.0,0.0,0.0,0.13089999300000002,0.0,0,0,0,0.0,0.0,0,0.0,0.337835082,0.0,0.0,0.0,0.0,0,0.0,0.0,0.0,0.0,0,0,0.0,0.0,0,0.0,0.0,0.0,0.0,0.0,0.0,0,0.0,0.0,0.0,0.0,0.0,0.0,0,0.0,0.0,0,0.0,0.0,0.0,0.0,0.0,0.0,0,0,0,0.0,0,0.0,0.0,0,0,0.0,0,0.0,0.0,0.0,0,0.0,0.0,8.798511534,0,0,0.0,0.0,0,0.0,0.0,0.0,0,0.0,0.0,0.0,0,0,0,0.0,0.0,0,0.0,0.0,0.0,0,0.0,0.0,0.0,0.0,0.0,0.0,0.55716817,0.0,0.0,0.0,0.0,0.0,0.0,0.0,0.0,0.0,0.0,0.0,0.0,0.0,0.0,0.0,0.0,0.0,0.0,13.73110927,0.0,0.0,0.0,0,0.0,0.0,0.0,0.0,0.0,0.0,0.14809999199999999,0,0.0,0.0,0.0,0.0,0.0,76.29637596,0.0,0,0.0,0.0,0.0,0.0,0.0,0,0.0,0.0,0.0,0.0,0.0,0,0.0,0.0,0.0,0.0,0,0.0,0.0,0.0,0,0,0,0.0,0.0,0.0,0.0,0.0,0.0,0.0,0.0,0.0,0.0,0.0,0.0,0.0,0.0,0.0,0,0.0,0.0,55.4,22.6,0.228
# 4054,572,24651,Spinner S.,1954,BaC541/598,(As2O3)0.110700004 (B2O3)3.554756142 (BaO)9.522664381 (K2O)7.897454316 (Na2O)3.769218151 (SiO2)71.46763286 (ZnO)3.677574147 ,0.0,0,0.0,0.0,0.0,0.0,0.0,0.110700004,0.0,0,0,0,0.0,3.554756142,0,0.0,9.522664381,0.0,0.0,0.0,0.0,0,0.0,0.0,0.0,0.0,0,0,0.0,0.0,0,0.0,0.0,0.0,0.0,0.0,0.0,0,0.0,0.0,0.0,0.0,0.0,0.0,0,0.0,0.0,0,0.0,0.0,0.0,0.0,0.0,0.0,0,0,0,0.0,0,0.0,0.0,0,0,0.0,0,0.0,0.0,0.0,0,0.0,0.0,7.897454316,0,0,0.0,0.0,0,0.0,0.0,0.0,0,0.0,0.0,0.0,0,0,0,0.0,0.0,0,0.0,0.0,0.0,0,0.0,0.0,0.0,0.0,0.0,0.0,3.769218151,0.0,0.0,0.0,0.0,0.0,0.0,0.0,0.0,0.0,0.0,0.0,0.0,0.0,0.0,0.0,0.0,0.0,0.0,0.0,0.0,0.0,0.0,0,0.0,0.0,0.0,0.0,0.0,0.0,0.0,0,0.0,0.0,0.0,0.0,0.0,71.46763286,0.0,0,0.0,0.0,0.0,0.0,0.0,0,0.0,0.0,0.0,0.0,0.0,0,0.0,0.0,0.0,0.0,0,0.0,0.0,0.0,0,0,0,0.0,0.0,0.0,0.0,0.0,0.0,0.0,0.0,0.0,0.0,0.0,0.0,0.0,0.0,3.677574147,0,0.0,0.0,68.7,27.93,0.228
# 4055,1888,122467,Sanin V.I.,1982,nan,(CaO)20.0 (K2O)4.0 (MgO)4.0 (SiO2)72.0 ,0.0,0,0.0,0.0,0.0,0.0,0.0,0.0,0.0,0,0,0,0.0,0.0,0,0.0,0.0,0.0,0.0,0.0,0.0,0,0.0,0.0,20.0,0.0,0,0,0.0,0.0,0,0.0,0.0,0.0,0.0,0.0,0.0,0,0.0,0.0,0.0,0.0,0.0,0.0,0,0.0,0.0,0,0.0,0.0,0.0,0.0,0.0,0.0,0,0,0,0.0,0,0.0,0.0,0,0,0.0,0,0.0,0.0,0.0,0,0.0,0.0,4.0,0,0,0.0,0.0,0,0.0,0.0,0.0,0,0.0,0.0,0.0,0,0,0,0.0,0.0,0,0.0,4.0,0.0,0,0.0,0.0,0.0,0.0,0.0,0.0,0.0,0.0,0.0,0.0,0.0,0.0,0.0,0.0,0.0,0.0,0.0,0.0,0.0,0.0,0.0,0.0,0.0,0.0,0.0,0.0,0.0,0.0,0.0,0,0.0,0.0,0.0,0.0,0.0,0.0,0.0,0,0.0,0.0,0.0,0.0,0.0,72.0,0.0,0,0.0,0.0,0.0,0.0,0.0,0,0.0,0.0,0.0,0.0,0.0,0,0.0,0.0,0.0,0.0,0,0.0,0.0,0.0,0,0,0,0.0,0.0,0.0,0.0,0.0,0.0,0.0,0.0,0.0,0.0,0.0,0.0,0.0,0.0,0.0,0,0.0,0.0,nan,nan,0.228
# 4056,1965,110862,Kisin B.I.,1959,LK3,(As2O3)0.052659173 (B2O3)9.9744914 (F)30.10952728 (K2O)9.844267445 (SiO2)50.019054700000005 ,0.0,0,0.0,0.0,0.0,0.0,0.0,0.052659173,0.0,0,0,0,0.0,9.9744914,0,0.0,0.0,0.0,0.0,0.0,0.0,0,0.0,0.0,0.0,0.0,0,0,0.0,0.0,0,0.0,0.0,0.0,0.0,0.0,0.0,0,0.0,0.0,0.0,0.0,0.0,0.0,0,0.0,0.0,0,30.10952728,0.0,0.0,0.0,0.0,0.0,0,0,0,0.0,0,0.0,0.0,0,0,0.0,0,0.0,0.0,0.0,0,0.0,0.0,9.844267445,0,0,0.0,0.0,0,0.0,0.0,0.0,0,0.0,0.0,0.0,0,0,0,0.0,0.0,0,0.0,0.0,0.0,0,0.0,0.0,0.0,0.0,0.0,0.0,0.0,0.0,0.0,0.0,0.0,0.0,0.0,0.0,0.0,0.0,0.0,0.0,0.0,0.0,0.0,0.0,0.0,0.0,0.0,0.0,0.0,0.0,0.0,0,0.0,0.0,0.0,0.0,0.0,0.0,0.0,0,0.0,0.0,0.0,0.0,0.0,50.019054700000005,0.0,0,0.0,0.0,0.0,0.0,0.0,0,0.0,0.0,0.0,0.0,0.0,0,0.0,0.0,0.0,0.0,0,0.0,0.0,0.0,0,0,0,0.0,0.0,0.0,0.0,0.0,0.0,0.0,0.0,0.0,0.0,0.0,0.0,0.0,0.0,0.0,0,0.0,0.0,63.1,25.69,0.228
# 4057,1966,110913,Kisin B.I.,1959,BF18,(As2O3)0.117299955 (B2O3)0.177712432 (BaO)6.626918449 (K2O)7.1091652629999995 (Na2O)2.0461282119999997 (PbO)3.81787553 (Sb2O3)0.079579969 (SiO2)70.59091282 (ZnO)9.434407367999999 ,0.0,0,0.0,0.0,0.0,0.0,0.0,0.117299955,0.0,0,0,0,0.0,0.177712432,0,0.0,6.626918449,0.0,0.0,0.0,0.0,0,0.0,0.0,0.0,0.0,0,0,0.0,0.0,0,0.0,0.0,0.0,0.0,0.0,0.0,0,0.0,0.0,0.0,0.0,0.0,0.0,0,0.0,0.0,0,0.0,0.0,0.0,0.0,0.0,0.0,0,0,0,0.0,0,0.0,0.0,0,0,0.0,0,0.0,0.0,0.0,0,0.0,0.0,7.1091652629999995,0,0,0.0,0.0,0,0.0,0.0,0.0,0,0.0,0.0,0.0,0,0,0,0.0,0.0,0,0.0,0.0,0.0,0,0.0,0.0,0.0,0.0,0.0,0.0,2.0461282119999997,0.0,0.0,0.0,0.0,0.0,0.0,0.0,0.0,0.0,0.0,0.0,0.0,0.0,0.0,0.0,0.0,0.0,0.0,3.81787553,0.0,0.0,0.0,0,0.0,0.0,0.0,0.0,0.0,0.0,0.079579969,0,0.0,0.0,0.0,0.0,0.0,70.59091282,0.0,0,0.0,0.0,0.0,0.0,0.0,0,0.0,0.0,0.0,0.0,0.0,0,0.0,0.0,0.0,0.0,0,0.0,0.0,0.0,0,0,0,0.0,0.0,0.0,0.0,0.0,0.0,0.0,0.0,0.0,0.0,0.0,0.0,0.0,0.0,9.434407367999999,0,0.0,0.0,65.8,26.79,0.228
# 4058,2027,9465,Shaw R.R.,1971,nan,(Li2O)35.0 (SiO2)65.0 ,0.0,0,0.0,0.0,0.0,0.0,0.0,0.0,0.0,0,0,0,0.0,0.0,0,0.0,0.0,0.0,0.0,0.0,0.0,0,0.0,0.0,0.0,0.0,0,0,0.0,0.0,0,0.0,0.0,0.0,0.0,0.0,0.0,0,0.0,0.0,0.0,0.0,0.0,0.0,0,0.0,0.0,0,0.0,0.0,0.0,0.0,0.0,0.0,0,0,0,0.0,0,0.0,0.0,0,0,0.0,0,0.0,0.0,0.0,0,0.0,0.0,0.0,0,0,0.0,0.0,0,0.0,0.0,0.0,0,0.0,0.0,35.0,0,0,0,0.0,0.0,0,0.0,0.0,0.0,0,0.0,0.0,0.0,0.0,0.0,0.0,0.0,0.0,0.0,0.0,0.0,0.0,0.0,0.0,0.0,0.0,0.0,0.0,0.0,0.0,0.0,0.0,0.0,0.0,0.0,0.0,0.0,0.0,0.0,0,0.0,0.0,0.0,0.0,0.0,0.0,0.0,0,0.0,0.0,0.0,0.0,0.0,65.0,0.0,0,0.0,0.0,0.0,0.0,0.0,0,0.0,0.0,0.0,0.0,0.0,0,0.0,0.0,0.0,0.0,0,0.0,0.0,0.0,0,0,0,0.0,0.0,0.0,0.0,0.0,0.0,0.0,0.0,0.0,0.0,0.0,0.0,0.0,0.0,0.0,0,0.0,0.0,81.2,33.1,0.228
# 4059,3384,3816,Shchavelev O.S.,1973,nan,(K2O)14.2 (SiO2)81.3 (SrO)4.5 ,0.0,0,0.0,0.0,0.0,0.0,0.0,0.0,0.0,0,0,0,0.0,0.0,0,0.0,0.0,0.0,0.0,0.0,0.0,0,0.0,0.0,0.0,0.0,0,0,0.0,0.0,0,0.0,0.0,0.0,0.0,0.0,0.0,0,0.0,0.0,0.0,0.0,0.0,0.0,0,0.0,0.0,0,0.0,0.0,0.0,0.0,0.0,0.0,0,0,0,0.0,0,0.0,0.0,0,0,0.0,0,0.0,0.0,0.0,0,0.0,0.0,14.2,0,0,0.0,0.0,0,0.0,0.0,0.0,0,0.0,0.0,0.0,0,0,0,0.0,0.0,0,0.0,0.0,0.0,0,0.0,0.0,0.0,0.0,0.0,0.0,0.0,0.0,0.0,0.0,0.0,0.0,0.0,0.0,0.0,0.0,0.0,0.0,0.0,0.0,0.0,0.0,0.0,0.0,0.0,0.0,0.0,0.0,0.0,0,0.0,0.0,0.0,0.0,0.0,0.0,0.0,0,0.0,0.0,0.0,0.0,0.0,81.3,0.0,0,0.0,0.0,0.0,0.0,0.0,0,0.0,4.5,0.0,0.0,0.0,0,0.0,0.0,0.0,0.0,0,0.0,0.0,0.0,0,0,0,0.0,0.0,0.0,0.0,0.0,0.0,0.0,0.0,0.0,0.0,0.0,0.0,0.0,0.0,0.0,0,0.0,0.0,57.5,23.44,0.228
# 4060,3384,3817,Shchavelev O.S.,1973,nan,(K2O)13.5 (SiO2)76.9 (SrO)9.6 ,0.0,0,0.0,0.0,0.0,0.0,0.0,0.0,0.0,0,0,0,0.0,0.0,0,0.0,0.0,0.0,0.0,0.0,0.0,0,0.0,0.0,0.0,0.0,0,0,0.0,0.0,0,0.0,0.0,0.0,0.0,0.0,0.0,0,0.0,0.0,0.0,0.0,0.0,0.0,0,0.0,0.0,0,0.0,0.0,0.0,0.0,0.0,0.0,0,0,0,0.0,0,0.0,0.0,0,0,0.0,0,0.0,0.0,0.0,0,0.0,0.0,13.5,0,0,0.0,0.0,0,0.0,0.0,0.0,0,0.0,0.0,0.0,0,0,0,0.0,0.0,0,0.0,0.0,0.0,0,0.0,0.0,0.0,0.0,0.0,0.0,0.0,0.0,0.0,0.0,0.0,0.0,0.0,0.0,0.0,0.0,0.0,0.0,0.0,0.0,0.0,0.0,0.0,0.0,0.0,0.0,0.0,0.0,0.0,0,0.0,0.0,0.0,0.0,0.0,0.0,0.0,0,0.0,0.0,0.0,0.0,0.0,76.9,0.0,0,0.0,0.0,0.0,0.0,0.0,0,0.0,9.6,0.0,0.0,0.0,0,0.0,0.0,0.0,0.0,0,0.0,0.0,0.0,0,0,0,0.0,0.0,0.0,0.0,0.0,0.0,0.0,0.0,0.0,0.0,0.0,0.0,0.0,0.0,0.0,0,0.0,0.0,60.4,24.62,0.228
# 4061,3852,4465,Appen A.A.,1959,nan,(B2O3)32.0 (Na2O)16.0 (SiO2)52.0 ,0.0,0,0.0,0.0,0.0,0.0,0.0,0.0,0.0,0,0,0,0.0,32.0,0,0.0,0.0,0.0,0.0,0.0,0.0,0,0.0,0.0,0.0,0.0,0,0,0.0,0.0,0,0.0,0.0,0.0,0.0,0.0,0.0,0,0.0,0.0,0.0,0.0,0.0,0.0,0,0.0,0.0,0,0.0,0.0,0.0,0.0,0.0,0.0,0,0,0,0.0,0,0.0,0.0,0,0,0.0,0,0.0,0.0,0.0,0,0.0,0.0,0.0,0,0,0.0,0.0,0,0.0,0.0,0.0,0,0.0,0.0,0.0,0,0,0,0.0,0.0,0,0.0,0.0,0.0,0,0.0,0.0,0.0,0.0,0.0,0.0,16.0,0.0,0.0,0.0,0.0,0.0,0.0,0.0,0.0,0.0,0.0,0.0,0.0,0.0,0.0,0.0,0.0,0.0,0.0,0.0,0.0,0.0,0.0,0,0.0,0.0,0.0,0.0,0.0,0.0,0.0,0,0.0,0.0,0.0,0.0,0.0,52.0,0.0,0,0.0,0.0,0.0,0.0,0.0,0,0.0,0.0,0.0,0.0,0.0,0,0.0,0.0,0.0,0.0,0,0.0,0.0,0.0,0,0,0,0.0,0.0,0.0,0.0,0.0,0.0,0.0,0.0,0.0,0.0,0.0,0.0,0.0,0.0,0.0,0,0.0,0.0,69.7,28.44,0.228
# 4062,3859,12446,Livshits V.Ya.,1982,nan,(Al2O3)10.0 (Na2O)25.0 (SiO2)65.0 ,0.0,0,0.0,10.0,0.0,0.0,0.0,0.0,0.0,0,0,0,0.0,0.0,0,0.0,0.0,0.0,0.0,0.0,0.0,0,0.0,0.0,0.0,0.0,0,0,0.0,0.0,0,0.0,0.0,0.0,0.0,0.0,0.0,0,0.0,0.0,0.0,0.0,0.0,0.0,0,0.0,0.0,0,0.0,0.0,0.0,0.0,0.0,0.0,0,0,0,0.0,0,0.0,0.0,0,0,0.0,0,0.0,0.0,0.0,0,0.0,0.0,0.0,0,0,0.0,0.0,0,0.0,0.0,0.0,0,0.0,0.0,0.0,0,0,0,0.0,0.0,0,0.0,0.0,0.0,0,0.0,0.0,0.0,0.0,0.0,0.0,25.0,0.0,0.0,0.0,0.0,0.0,0.0,0.0,0.0,0.0,0.0,0.0,0.0,0.0,0.0,0.0,0.0,0.0,0.0,0.0,0.0,0.0,0.0,0,0.0,0.0,0.0,0.0,0.0,0.0,0.0,0,0.0,0.0,0.0,0.0,0.0,65.0,0.0,0,0.0,0.0,0.0,0.0,0.0,0,0.0,0.0,0.0,0.0,0.0,0,0.0,0.0,0.0,0.0,0,0.0,0.0,0.0,0,0,0,0.0,0.0,0.0,0.0,0.0,0.0,0.0,0.0,0.0,0.0,0.0,0.0,0.0,0.0,0.0,0,0.0,0.0,67.0,27.3,0.228
# 4063,3863,12536,Manghnani M.H.,1972,nan,(Na2O)17.5 (SiO2)57.5 (TiO2)25.0 ,0.0,0,0.0,0.0,0.0,0.0,0.0,0.0,0.0,0,0,0,0.0,0.0,0,0.0,0.0,0.0,0.0,0.0,0.0,0,0.0,0.0,0.0,0.0,0,0,0.0,0.0,0,0.0,0.0,0.0,0.0,0.0,0.0,0,0.0,0.0,0.0,0.0,0.0,0.0,0,0.0,0.0,0,0.0,0.0,0.0,0.0,0.0,0.0,0,0,0,0.0,0,0.0,0.0,0,0,0.0,0,0.0,0.0,0.0,0,0.0,0.0,0.0,0,0,0.0,0.0,0,0.0,0.0,0.0,0,0.0,0.0,0.0,0,0,0,0.0,0.0,0,0.0,0.0,0.0,0,0.0,0.0,0.0,0.0,0.0,0.0,17.5,0.0,0.0,0.0,0.0,0.0,0.0,0.0,0.0,0.0,0.0,0.0,0.0,0.0,0.0,0.0,0.0,0.0,0.0,0.0,0.0,0.0,0.0,0,0.0,0.0,0.0,0.0,0.0,0.0,0.0,0,0.0,0.0,0.0,0.0,0.0,57.5,0.0,0,0.0,0.0,0.0,0.0,0.0,0,0.0,0.0,0.0,0.0,0.0,0,0.0,0.0,0.0,0.0,0,25.0,0.0,0.0,0,0,0,0.0,0.0,0.0,0.0,0.0,0.0,0.0,0.0,0.0,0.0,0.0,0.0,0.0,0.0,0.0,0,0.0,0.0,84.7,35.03,0.228
# 4064,4204,50425,Molot V.A.,1992,nan,(Al2O3)4.5 (Na2O)24.1 (SiO2)71.4 ,0.0,0,0.0,4.5,0.0,0.0,0.0,0.0,0.0,0,0,0,0.0,0.0,0,0.0,0.0,0.0,0.0,0.0,0.0,0,0.0,0.0,0.0,0.0,0,0,0.0,0.0,0,0.0,0.0,0.0,0.0,0.0,0.0,0,0.0,0.0,0.0,0.0,0.0,0.0,0,0.0,0.0,0,0.0,0.0,0.0,0.0,0.0,0.0,0,0,0,0.0,0,0.0,0.0,0,0,0.0,0,0.0,0.0,0.0,0,0.0,0.0,0.0,0,0,0.0,0.0,0,0.0,0.0,0.0,0,0.0,0.0,0.0,0,0,0,0.0,0.0,0,0.0,0.0,0.0,0,0.0,0.0,0.0,0.0,0.0,0.0,24.1,0.0,0.0,0.0,0.0,0.0,0.0,0.0,0.0,0.0,0.0,0.0,0.0,0.0,0.0,0.0,0.0,0.0,0.0,0.0,0.0,0.0,0.0,0,0.0,0.0,0.0,0.0,0.0,0.0,0.0,0,0.0,0.0,0.0,0.0,0.0,71.4,0.0,0,0.0,0.0,0.0,0.0,0.0,0,0.0,0.0,0.0,0.0,0.0,0,0.0,0.0,0.0,0.0,0,0.0,0.0,0.0,0,0,0,0.0,0.0,0.0,0.0,0.0,0.0,0.0,0.0,0.0,0.0,0.0,0.0,0.0,0.0,0.0,0,0.0,0.0,60.4,24.6,0.228
# 4065,4205,50431,Molot V.A.,1992,nan,(Al2O3)2.0 (CaO)7.0 (Na2O)18.0 (SiO2)73.0 ,0.0,0,0.0,2.0,0.0,0.0,0.0,0.0,0.0,0,0,0,0.0,0.0,0,0.0,0.0,0.0,0.0,0.0,0.0,0,0.0,0.0,7.0,0.0,0,0,0.0,0.0,0,0.0,0.0,0.0,0.0,0.0,0.0,0,0.0,0.0,0.0,0.0,0.0,0.0,0,0.0,0.0,0,0.0,0.0,0.0,0.0,0.0,0.0,0,0,0,0.0,0,0.0,0.0,0,0,0.0,0,0.0,0.0,0.0,0,0.0,0.0,0.0,0,0,0.0,0.0,0,0.0,0.0,0.0,0,0.0,0.0,0.0,0,0,0,0.0,0.0,0,0.0,0.0,0.0,0,0.0,0.0,0.0,0.0,0.0,0.0,18.0,0.0,0.0,0.0,0.0,0.0,0.0,0.0,0.0,0.0,0.0,0.0,0.0,0.0,0.0,0.0,0.0,0.0,0.0,0.0,0.0,0.0,0.0,0,0.0,0.0,0.0,0.0,0.0,0.0,0.0,0,0.0,0.0,0.0,0.0,0.0,73.0,0.0,0,0.0,0.0,0.0,0.0,0.0,0,0.0,0.0,0.0,0.0,0.0,0,0.0,0.0,0.0,0.0,0,0.0,0.0,0.0,0,0,0,0.0,0.0,0.0,0.0,0.0,0.0,0.0,0.0,0.0,0.0,0.0,0.0,0.0,0.0,0.0,0,0.0,0.0,67.6,27.5,0.228
# 4066,4206,50461,Molot V.A.,1992,nan,(Li2O)16.3 (Na2O)17.1 (SiO2)66.6 ,0.0,0,0.0,0.0,0.0,0.0,0.0,0.0,0.0,0,0,0,0.0,0.0,0,0.0,0.0,0.0,0.0,0.0,0.0,0,0.0,0.0,0.0,0.0,0,0,0.0,0.0,0,0.0,0.0,0.0,0.0,0.0,0.0,0,0.0,0.0,0.0,0.0,0.0,0.0,0,0.0,0.0,0,0.0,0.0,0.0,0.0,0.0,0.0,0,0,0,0.0,0,0.0,0.0,0,0,0.0,0,0.0,0.0,0.0,0,0.0,0.0,0.0,0,0,0.0,0.0,0,0.0,0.0,0.0,0,0.0,0.0,16.3,0,0,0,0.0,0.0,0,0.0,0.0,0.0,0,0.0,0.0,0.0,0.0,0.0,0.0,17.1,0.0,0.0,0.0,0.0,0.0,0.0,0.0,0.0,0.0,0.0,0.0,0.0,0.0,0.0,0.0,0.0,0.0,0.0,0.0,0.0,0.0,0.0,0,0.0,0.0,0.0,0.0,0.0,0.0,0.0,0,0.0,0.0,0.0,0.0,0.0,66.6,0.0,0,0.0,0.0,0.0,0.0,0.0,0,0.0,0.0,0.0,0.0,0.0,0,0.0,0.0,0.0,0.0,0,0.0,0.0,0.0,0,0,0,0.0,0.0,0.0,0.0,0.0,0.0,0.0,0.0,0.0,0.0,0.0,0.0,0.0,0.0,0.0,0,0.0,0.0,74.0,30.1,0.228
# 4067,5879,93252,Keshishyan T.N.,1978,nan,(Al2O3)9.1 (Li2O)27.3 (SiO2)63.6 ,0.0,0,0.0,9.1,0.0,0.0,0.0,0.0,0.0,0,0,0,0.0,0.0,0,0.0,0.0,0.0,0.0,0.0,0.0,0,0.0,0.0,0.0,0.0,0,0,0.0,0.0,0,0.0,0.0,0.0,0.0,0.0,0.0,0,0.0,0.0,0.0,0.0,0.0,0.0,0,0.0,0.0,0,0.0,0.0,0.0,0.0,0.0,0.0,0,0,0,0.0,0,0.0,0.0,0,0,0.0,0,0.0,0.0,0.0,0,0.0,0.0,0.0,0,0,0.0,0.0,0,0.0,0.0,0.0,0,0.0,0.0,27.3,0,0,0,0.0,0.0,0,0.0,0.0,0.0,0,0.0,0.0,0.0,0.0,0.0,0.0,0.0,0.0,0.0,0.0,0.0,0.0,0.0,0.0,0.0,0.0,0.0,0.0,0.0,0.0,0.0,0.0,0.0,0.0,0.0,0.0,0.0,0.0,0.0,0,0.0,0.0,0.0,0.0,0.0,0.0,0.0,0,0.0,0.0,0.0,0.0,0.0,63.6,0.0,0,0.0,0.0,0.0,0.0,0.0,0,0.0,0.0,0.0,0.0,0.0,0,0.0,0.0,0.0,0.0,0,0.0,0.0,0.0,0,0,0,0.0,0.0,0.0,0.0,0.0,0.0,0.0,0.0,0.0,0.0,0.0,0.0,0.0,0.0,0.0,0,0.0,0.0,80.0,32.57,0.228
# 4068,7080,121862,Butler B.P.,1996,nan,(Al2O3)13.27778381 (BaO)0.04328265 (CaO)12.39052422 (Fe2O3)0.802099626 (K2O)3.015380595 (MgO)3.079072565 (Na2O)9.829453418 (PbO)0.035679523 (SiO2)56.93750346 (SrO)0.589220125 ,0.0,0,0.0,13.27778381,0.0,0.0,0.0,0.0,0.0,0,0,0,0.0,0.0,0,0.0,0.04328265,0.0,0.0,0.0,0.0,0,0.0,0.0,12.39052422,0.0,0,0,0.0,0.0,0,0.0,0.0,0.0,0.0,0.0,0.0,0,0.0,0.0,0.0,0.0,0.0,0.0,0,0.0,0.0,0,0.0,0.0,0.802099626,0.0,0.0,0.0,0,0,0,0.0,0,0.0,0.0,0,0,0.0,0,0.0,0.0,0.0,0,0.0,0.0,3.015380595,0,0,0.0,0.0,0,0.0,0.0,0.0,0,0.0,0.0,0.0,0,0,0,0.0,0.0,0,0.0,3.079072565,0.0,0,0.0,0.0,0.0,0.0,0.0,0.0,9.829453418,0.0,0.0,0.0,0.0,0.0,0.0,0.0,0.0,0.0,0.0,0.0,0.0,0.0,0.0,0.0,0.0,0.0,0.0,0.035679523,0.0,0.0,0.0,0,0.0,0.0,0.0,0.0,0.0,0.0,0.0,0,0.0,0.0,0.0,0.0,0.0,56.93750346,0.0,0,0.0,0.0,0.0,0.0,0.0,0,0.0,0.589220125,0.0,0.0,0.0,0,0.0,0.0,0.0,0.0,0,0.0,0.0,0.0,0,0,0,0.0,0.0,0.0,0.0,0.0,0.0,0.0,0.0,0.0,0.0,0.0,0.0,0.0,0.0,0.0,0,0.0,0.0,79.2,32.26,0.228
# 4069,7830,74180,Patel N.D.,1983,nan,(MoO3)61.6 (P2O5)38.4 ,0.0,0,0.0,0.0,0.0,0.0,0.0,0.0,0.0,0,0,0,0.0,0.0,0,0.0,0.0,0.0,0.0,0.0,0.0,0,0.0,0.0,0.0,0.0,0,0,0.0,0.0,0,0.0,0.0,0.0,0.0,0.0,0.0,0,0.0,0.0,0.0,0.0,0.0,0.0,0,0.0,0.0,0,0.0,0.0,0.0,0.0,0.0,0.0,0,0,0,0.0,0,0.0,0.0,0,0,0.0,0,0.0,0.0,0.0,0,0.0,0.0,0.0,0,0,0.0,0.0,0,0.0,0.0,0.0,0,0.0,0.0,0.0,0,0,0,0.0,0.0,0,0.0,0.0,0.0,0,0.0,0.0,0.0,61.6,0.0,0.0,0.0,0.0,0.0,0.0,0.0,0.0,0.0,0.0,0.0,0.0,0.0,0.0,0.0,0.0,0.0,38.4,0.0,0.0,0.0,0.0,0.0,0.0,0.0,0,0.0,0.0,0.0,0.0,0.0,0.0,0.0,0,0.0,0.0,0.0,0.0,0.0,0.0,0.0,0,0.0,0.0,0.0,0.0,0.0,0,0.0,0.0,0.0,0.0,0.0,0,0.0,0.0,0.0,0.0,0,0.0,0.0,0.0,0,0,0,0.0,0.0,0.0,0.0,0.0,0.0,0.0,0.0,0.0,0.0,0.0,0.0,0.0,0.0,0.0,0,0.0,0.0,44.2,18.0,0.228
# 4070,7832,74207,Patel N.D.,1983,nan,(MoO3)65.2 (P2O5)34.8 ,0.0,0,0.0,0.0,0.0,0.0,0.0,0.0,0.0,0,0,0,0.0,0.0,0,0.0,0.0,0.0,0.0,0.0,0.0,0,0.0,0.0,0.0,0.0,0,0,0.0,0.0,0,0.0,0.0,0.0,0.0,0.0,0.0,0,0.0,0.0,0.0,0.0,0.0,0.0,0,0.0,0.0,0,0.0,0.0,0.0,0.0,0.0,0.0,0,0,0,0.0,0,0.0,0.0,0,0,0.0,0,0.0,0.0,0.0,0,0.0,0.0,0.0,0,0,0.0,0.0,0,0.0,0.0,0.0,0,0.0,0.0,0.0,0,0,0,0.0,0.0,0,0.0,0.0,0.0,0,0.0,0.0,0.0,65.2,0.0,0.0,0.0,0.0,0.0,0.0,0.0,0.0,0.0,0.0,0.0,0.0,0.0,0.0,0.0,0.0,0.0,34.8,0.0,0.0,0.0,0.0,0.0,0.0,0.0,0,0.0,0.0,0.0,0.0,0.0,0.0,0.0,0,0.0,0.0,0.0,0.0,0.0,0.0,0.0,0,0.0,0.0,0.0,0.0,0.0,0,0.0,0.0,0.0,0.0,0.0,0,0.0,0.0,0.0,0.0,0,0.0,0.0,0.0,0,0,0,0.0,0.0,0.0,0.0,0.0,0.0,0.0,0.0,0.0,0.0,0.0,0.0,0.0,0.0,0.0,0,0.0,0.0,57.0,23.2,0.228
# 4071,23675,190640,Ohara K.,2000,nan,(Al2O3)16.43383988 (As2O3)0.32829979800000003 (BaO)1.73668793 (Ce2O3)0.8112995 (Li2O)9.997966841 (MgO)3.383931915 (SiO2)66.90898878 (ZnO)0.39898535399999996 ,0.0,0,0.0,16.43383988,0.0,0.0,0.0,0.32829979800000003,0.0,0,0,0,0.0,0.0,0,0.0,1.73668793,0.0,0.0,0.0,0.0,0,0.0,0.0,0.0,0.0,0,0,0.0,0.8112995,0,0.0,0.0,0.0,0.0,0.0,0.0,0,0.0,0.0,0.0,0.0,0.0,0.0,0,0.0,0.0,0,0.0,0.0,0.0,0.0,0.0,0.0,0,0,0,0.0,0,0.0,0.0,0,0,0.0,0,0.0,0.0,0.0,0,0.0,0.0,0.0,0,0,0.0,0.0,0,0.0,0.0,0.0,0,0.0,0.0,9.997966841,0,0,0,0.0,0.0,0,0.0,3.383931915,0.0,0,0.0,0.0,0.0,0.0,0.0,0.0,0.0,0.0,0.0,0.0,0.0,0.0,0.0,0.0,0.0,0.0,0.0,0.0,0.0,0.0,0.0,0.0,0.0,0.0,0.0,0.0,0.0,0.0,0.0,0,0.0,0.0,0.0,0.0,0.0,0.0,0.0,0,0.0,0.0,0.0,0.0,0.0,66.90898878,0.0,0,0.0,0.0,0.0,0.0,0.0,0,0.0,0.0,0.0,0.0,0.0,0,0.0,0.0,0.0,0.0,0,0.0,0.0,0.0,0,0,0,0.0,0.0,0.0,0.0,0.0,0.0,0.0,0.0,0.0,0.0,0.0,0.0,0.0,0.0,0.39898535399999996,0,0.0,0.0,83.7,34.07,0.228
# 4072,24854,195822,Ricoult D.L.G.,1998,nan,(Al2O3)1.7260203969999999 (B2O3)2.8150706469999998 (CaO)1.153084265 (K2O)5.902158357 (Na2O)10.77707248 (Sb2O3)0.137200032 (SiO2)68.23251569 (ZnO)5.626860294 (ZrO2)3.630017835 ,0.0,0,0.0,1.7260203969999999,0.0,0.0,0.0,0.0,0.0,0,0,0,0.0,2.8150706469999998,0,0.0,0.0,0.0,0.0,0.0,0.0,0,0.0,0.0,1.153084265,0.0,0,0,0.0,0.0,0,0.0,0.0,0.0,0.0,0.0,0.0,0,0.0,0.0,0.0,0.0,0.0,0.0,0,0.0,0.0,0,0.0,0.0,0.0,0.0,0.0,0.0,0,0,0,0.0,0,0.0,0.0,0,0,0.0,0,0.0,0.0,0.0,0,0.0,0.0,5.902158357,0,0,0.0,0.0,0,0.0,0.0,0.0,0,0.0,0.0,0.0,0,0,0,0.0,0.0,0,0.0,0.0,0.0,0,0.0,0.0,0.0,0.0,0.0,0.0,10.77707248,0.0,0.0,0.0,0.0,0.0,0.0,0.0,0.0,0.0,0.0,0.0,0.0,0.0,0.0,0.0,0.0,0.0,0.0,0.0,0.0,0.0,0.0,0,0.0,0.0,0.0,0.0,0.0,0.0,0.137200032,0,0.0,0.0,0.0,0.0,0.0,68.23251569,0.0,0,0.0,0.0,0.0,0.0,0.0,0,0.0,0.0,0.0,0.0,0.0,0,0.0,0.0,0.0,0.0,0,0.0,0.0,0.0,0,0,0,0.0,0.0,0.0,0.0,0.0,0.0,0.0,0.0,0.0,0.0,0.0,0.0,0.0,0.0,5.626860294,0,0.0,3.630017835,75.1,30.6,0.228
# 4073,37204,441714,Kaundal R.S.,2010,nan,(B2O3)40.0 (PbO)50.0 (SrO)10.0 ,0.0,0,0.0,0.0,0.0,0.0,0.0,0.0,0.0,0,0,0,0.0,40.0,0,0.0,0.0,0.0,0.0,0.0,0.0,0,0.0,0.0,0.0,0.0,0,0,0.0,0.0,0,0.0,0.0,0.0,0.0,0.0,0.0,0,0.0,0.0,0.0,0.0,0.0,0.0,0,0.0,0.0,0,0.0,0.0,0.0,0.0,0.0,0.0,0,0,0,0.0,0,0.0,0.0,0,0,0.0,0,0.0,0.0,0.0,0,0.0,0.0,0.0,0,0,0.0,0.0,0,0.0,0.0,0.0,0,0.0,0.0,0.0,0,0,0,0.0,0.0,0,0.0,0.0,0.0,0,0.0,0.0,0.0,0.0,0.0,0.0,0.0,0.0,0.0,0.0,0.0,0.0,0.0,0.0,0.0,0.0,0.0,0.0,0.0,0.0,0.0,0.0,0.0,0.0,0.0,50.0,0.0,0.0,0.0,0,0.0,0.0,0.0,0.0,0.0,0.0,0.0,0,0.0,0.0,0.0,0.0,0.0,0.0,0.0,0,0.0,0.0,0.0,0.0,0.0,0,0.0,10.0,0.0,0.0,0.0,0,0.0,0.0,0.0,0.0,0,0.0,0.0,0.0,0,0,0,0.0,0.0,0.0,0.0,0.0,0.0,0.0,0.0,0.0,0.0,0.0,0.0,0.0,0.0,0.0,0,0.0,0.0,nan,nan,0.228
# 4074,37832,447065,Kolberg U.,2009,nan,(Al2O3)9.111971016 (B2O3)7.907027749 (CaO)0.067622895 (MgO)12.52924277 (Sb2O3)0.433600096 (SiO2)69.95053547 ,0.0,0,0.0,9.111971016,0.0,0.0,0.0,0.0,0.0,0,0,0,0.0,7.907027749,0,0.0,0.0,0.0,0.0,0.0,0.0,0,0.0,0.0,0.067622895,0.0,0,0,0.0,0.0,0,0.0,0.0,0.0,0.0,0.0,0.0,0,0.0,0.0,0.0,0.0,0.0,0.0,0,0.0,0.0,0,0.0,0.0,0.0,0.0,0.0,0.0,0,0,0,0.0,0,0.0,0.0,0,0,0.0,0,0.0,0.0,0.0,0,0.0,0.0,0.0,0,0,0.0,0.0,0,0.0,0.0,0.0,0,0.0,0.0,0.0,0,0,0,0.0,0.0,0,0.0,12.52924277,0.0,0,0.0,0.0,0.0,0.0,0.0,0.0,0.0,0.0,0.0,0.0,0.0,0.0,0.0,0.0,0.0,0.0,0.0,0.0,0.0,0.0,0.0,0.0,0.0,0.0,0.0,0.0,0.0,0.0,0.0,0,0.0,0.0,0.0,0.0,0.0,0.0,0.433600096,0,0.0,0.0,0.0,0.0,0.0,69.95053547,0.0,0,0.0,0.0,0.0,0.0,0.0,0,0.0,0.0,0.0,0.0,0.0,0,0.0,0.0,0.0,0.0,0,0.0,0.0,0.0,0,0,0,0.0,0.0,0.0,0.0,0.0,0.0,0.0,0.0,0.0,0.0,0.0,0.0,0.0,0.0,0.0,0,0.0,0.0,76.6,31.18,0.228
# 4075,40901,478141,Ellison A.J.,2013,nan,(Al2O3)10.80999978 (BaO)4.219999916 (CaO)5.840000882999999 (Fe2O3)0.02 (MgO)5.340000893 (SiO2)72.08999856 (SnO2)0.139999997 (SrO)1.51999997 (ZrO2)0.02 ,0.0,0,0.0,10.80999978,0.0,0.0,0.0,0.0,0.0,0,0,0,0.0,0.0,0,0.0,4.219999916,0.0,0.0,0.0,0.0,0,0.0,0.0,5.840000882999999,0.0,0,0,0.0,0.0,0,0.0,0.0,0.0,0.0,0.0,0.0,0,0.0,0.0,0.0,0.0,0.0,0.0,0,0.0,0.0,0,0.0,0.0,0.02,0.0,0.0,0.0,0,0,0,0.0,0,0.0,0.0,0,0,0.0,0,0.0,0.0,0.0,0,0.0,0.0,0.0,0,0,0.0,0.0,0,0.0,0.0,0.0,0,0.0,0.0,0.0,0,0,0,0.0,0.0,0,0.0,5.340000893,0.0,0,0.0,0.0,0.0,0.0,0.0,0.0,0.0,0.0,0.0,0.0,0.0,0.0,0.0,0.0,0.0,0.0,0.0,0.0,0.0,0.0,0.0,0.0,0.0,0.0,0.0,0.0,0.0,0.0,0.0,0,0.0,0.0,0.0,0.0,0.0,0.0,0.0,0,0.0,0.0,0.0,0.0,0.0,72.08999856,0.0,0,0.0,0.139999997,0.0,0.0,0.0,0,0.0,1.51999997,0.0,0.0,0.0,0,0.0,0.0,0.0,0.0,0,0.0,0.0,0.0,0,0,0,0.0,0.0,0.0,0.0,0.0,0.0,0.0,0.0,0.0,0.0,0.0,0.0,0.0,0.0,0.0,0,0.0,0.02,83.4,34.0,0.228
# 4076,40901,478148,Ellison A.J.,2013,nan,(Al2O3)12.25000147 (B2O3)2.300000276 (BaO)4.119999494 (CaO)4.929999592 (Fe2O3)0.010000001 (MgO)4.260000511 (SiO2)70.73999849 (SnO2)0.11000001300000001 (SrO)1.2600001509999998 (ZrO2)0.020000002 ,0.0,0,0.0,12.25000147,0.0,0.0,0.0,0.0,0.0,0,0,0,0.0,2.300000276,0,0.0,4.119999494,0.0,0.0,0.0,0.0,0,0.0,0.0,4.929999592,0.0,0,0,0.0,0.0,0,0.0,0.0,0.0,0.0,0.0,0.0,0,0.0,0.0,0.0,0.0,0.0,0.0,0,0.0,0.0,0,0.0,0.0,0.010000001,0.0,0.0,0.0,0,0,0,0.0,0,0.0,0.0,0,0,0.0,0,0.0,0.0,0.0,0,0.0,0.0,0.0,0,0,0.0,0.0,0,0.0,0.0,0.0,0,0.0,0.0,0.0,0,0,0,0.0,0.0,0,0.0,4.260000511,0.0,0,0.0,0.0,0.0,0.0,0.0,0.0,0.0,0.0,0.0,0.0,0.0,0.0,0.0,0.0,0.0,0.0,0.0,0.0,0.0,0.0,0.0,0.0,0.0,0.0,0.0,0.0,0.0,0.0,0.0,0,0.0,0.0,0.0,0.0,0.0,0.0,0.0,0,0.0,0.0,0.0,0.0,0.0,70.73999849,0.0,0,0.0,0.11000001300000001,0.0,0.0,0.0,0,0.0,1.2600001509999998,0.0,0.0,0.0,0,0.0,0.0,0.0,0.0,0,0.0,0.0,0.0,0,0,0,0.0,0.0,0.0,0.0,0.0,0.0,0.0,0.0,0.0,0.0,0.0,0.0,0.0,0.0,0.0,0,0.0,0.020000002,81.1,33.0,0.228
# 4077,3861,12462,Takahashi K.,1983,nan,(B2O3)43.47826 (Na2O)13.04348 (SiO2)43.47826 ,0.0,0,0.0,0.0,0.0,0.0,0.0,0.0,0.0,0,0,0,0.0,43.47826,0,0.0,0.0,0.0,0.0,0.0,0.0,0,0.0,0.0,0.0,0.0,0,0,0.0,0.0,0,0.0,0.0,0.0,0.0,0.0,0.0,0,0.0,0.0,0.0,0.0,0.0,0.0,0,0.0,0.0,0,0.0,0.0,0.0,0.0,0.0,0.0,0,0,0,0.0,0,0.0,0.0,0,0,0.0,0,0.0,0.0,0.0,0,0.0,0.0,0.0,0,0,0.0,0.0,0,0.0,0.0,0.0,0,0.0,0.0,0.0,0,0,0,0.0,0.0,0,0.0,0.0,0.0,0,0.0,0.0,0.0,0.0,0.0,0.0,13.04348,0.0,0.0,0.0,0.0,0.0,0.0,0.0,0.0,0.0,0.0,0.0,0.0,0.0,0.0,0.0,0.0,0.0,0.0,0.0,0.0,0.0,0.0,0,0.0,0.0,0.0,0.0,0.0,0.0,0.0,0,0.0,0.0,0.0,0.0,0.0,43.47826,0.0,0,0.0,0.0,0.0,0.0,0.0,0,0.0,0.0,0.0,0.0,0.0,0,0.0,0.0,0.0,0.0,0,0.0,0.0,0.0,0,0,0,0.0,0.0,0.0,0.0,0.0,0.0,0.0,0.0,0.0,0.0,0.0,0.0,0.0,0.0,0.0,0,0.0,0.0,56.1,22.85,0.22757110000000003
# 4078,1980,44508,Eagan R.J.,1978,nan,(B2O3)8.0 (Na2O)32.0 (SiO2)60.0 ,0.0,0,0.0,0.0,0.0,0.0,0.0,0.0,0.0,0,0,0,0.0,8.0,0,0.0,0.0,0.0,0.0,0.0,0.0,0,0.0,0.0,0.0,0.0,0,0,0.0,0.0,0,0.0,0.0,0.0,0.0,0.0,0.0,0,0.0,0.0,0.0,0.0,0.0,0.0,0,0.0,0.0,0,0.0,0.0,0.0,0.0,0.0,0.0,0,0,0,0.0,0,0.0,0.0,0,0,0.0,0,0.0,0.0,0.0,0,0.0,0.0,0.0,0,0,0.0,0.0,0,0.0,0.0,0.0,0,0.0,0.0,0.0,0,0,0,0.0,0.0,0,0.0,0.0,0.0,0,0.0,0.0,0.0,0.0,0.0,0.0,32.0,0.0,0.0,0.0,0.0,0.0,0.0,0.0,0.0,0.0,0.0,0.0,0.0,0.0,0.0,0.0,0.0,0.0,0.0,0.0,0.0,0.0,0.0,0,0.0,0.0,0.0,0.0,0.0,0.0,0.0,0,0.0,0.0,0.0,0.0,0.0,60.0,0.0,0,0.0,0.0,0.0,0.0,0.0,0,0.0,0.0,0.0,0.0,0.0,0,0.0,0.0,0.0,0.0,0,0.0,0.0,0.0,0,0,0,0.0,0.0,0.0,0.0,0.0,0.0,0.0,0.0,0.0,0.0,0.0,0.0,0.0,0.0,0.0,0,0.0,0.0,65.3,26.6,0.2274437
# 4079,4562,14666,Osaka A.,1986,nan,(GeO2)45.0454955 (Na2O)9.909009009 (SiO2)45.0454955 ,0.0,0,0.0,0.0,0.0,0.0,0.0,0.0,0.0,0,0,0,0.0,0.0,0,0.0,0.0,0.0,0.0,0.0,0.0,0,0.0,0.0,0.0,0.0,0,0,0.0,0.0,0,0.0,0.0,0.0,0.0,0.0,0.0,0,0.0,0.0,0.0,0.0,0.0,0.0,0,0.0,0.0,0,0.0,0.0,0.0,0.0,0.0,0.0,0,0,0,0.0,0,0.0,45.0454955,0,0,0.0,0,0.0,0.0,0.0,0,0.0,0.0,0.0,0,0,0.0,0.0,0,0.0,0.0,0.0,0,0.0,0.0,0.0,0,0,0,0.0,0.0,0,0.0,0.0,0.0,0,0.0,0.0,0.0,0.0,0.0,0.0,9.909009009,0.0,0.0,0.0,0.0,0.0,0.0,0.0,0.0,0.0,0.0,0.0,0.0,0.0,0.0,0.0,0.0,0.0,0.0,0.0,0.0,0.0,0.0,0,0.0,0.0,0.0,0.0,0.0,0.0,0.0,0,0.0,0.0,0.0,0.0,0.0,45.0454955,0.0,0,0.0,0.0,0.0,0.0,0.0,0,0.0,0.0,0.0,0.0,0.0,0,0.0,0.0,0.0,0.0,0,0.0,0.0,0.0,0,0,0,0.0,0.0,0.0,0.0,0.0,0.0,0.0,0.0,0.0,0.0,0.0,0.0,0.0,0.0,0.0,0,0.0,0.0,68.0,27.7,0.2274368
# 4080,37266,442006,Lin Chung0Chern,2010,nan,(CaO)16.66667 (Na2O)16.66667 (SiO2)66.66666 ,0.0,0,0.0,0.0,0.0,0.0,0.0,0.0,0.0,0,0,0,0.0,0.0,0,0.0,0.0,0.0,0.0,0.0,0.0,0,0.0,0.0,16.66667,0.0,0,0,0.0,0.0,0,0.0,0.0,0.0,0.0,0.0,0.0,0,0.0,0.0,0.0,0.0,0.0,0.0,0,0.0,0.0,0,0.0,0.0,0.0,0.0,0.0,0.0,0,0,0,0.0,0,0.0,0.0,0,0,0.0,0,0.0,0.0,0.0,0,0.0,0.0,0.0,0,0,0.0,0.0,0,0.0,0.0,0.0,0,0.0,0.0,0.0,0,0,0,0.0,0.0,0,0.0,0.0,0.0,0,0.0,0.0,0.0,0.0,0.0,0.0,16.66667,0.0,0.0,0.0,0.0,0.0,0.0,0.0,0.0,0.0,0.0,0.0,0.0,0.0,0.0,0.0,0.0,0.0,0.0,0.0,0.0,0.0,0.0,0,0.0,0.0,0.0,0.0,0.0,0.0,0.0,0,0.0,0.0,0.0,0.0,0.0,66.66666,0.0,0,0.0,0.0,0.0,0.0,0.0,0,0.0,0.0,0.0,0.0,0.0,0,0.0,0.0,0.0,0.0,0,0.0,0.0,0.0,0,0,0,0.0,0.0,0.0,0.0,0.0,0.0,0.0,0.0,0.0,0.0,0.0,0.0,0.0,0.0,0.0,0,0.0,0.0,73.4,29.9,0.2274248
# 4081,38891,459603,Halimah M.K.,2010,nan,(Ag2O)9.2 (AgI)8 (B2O3)24.84 (TeO2)57.96 ,9.2,8,0.0,0.0,0.0,0.0,0.0,0.0,0.0,0,0,0,0.0,24.84,0,0.0,0.0,0.0,0.0,0.0,0.0,0,0.0,0.0,0.0,0.0,0,0,0.0,0.0,0,0.0,0.0,0.0,0.0,0.0,0.0,0,0.0,0.0,0.0,0.0,0.0,0.0,0,0.0,0.0,0,0.0,0.0,0.0,0.0,0.0,0.0,0,0,0,0.0,0,0.0,0.0,0,0,0.0,0,0.0,0.0,0.0,0,0.0,0.0,0.0,0,0,0.0,0.0,0,0.0,0.0,0.0,0,0.0,0.0,0.0,0,0,0,0.0,0.0,0,0.0,0.0,0.0,0,0.0,0.0,0.0,0.0,0.0,0.0,0.0,0.0,0.0,0.0,0.0,0.0,0.0,0.0,0.0,0.0,0.0,0.0,0.0,0.0,0.0,0.0,0.0,0.0,0.0,0.0,0.0,0.0,0.0,0,0.0,0.0,0.0,0.0,0.0,0.0,0.0,0,0.0,0.0,0.0,0.0,0.0,0.0,0.0,0,0.0,0.0,0.0,0.0,0.0,0,0.0,0.0,0.0,0.0,0.0,0,0.0,57.96,0.0,0.0,0,0.0,0.0,0.0,0,0,0,0.0,0.0,0.0,0.0,0.0,0.0,0.0,0.0,0.0,0.0,0.0,0.0,0.0,0.0,0.0,0,0.0,0.0,54.0,22.0,0.22727270000000002
# 4082,4562,14665,Osaka A.,1986,nan,(GeO2)45.454545 (Na2O)9.090910000000001 (SiO2)45.454545 ,0.0,0,0.0,0.0,0.0,0.0,0.0,0.0,0.0,0,0,0,0.0,0.0,0,0.0,0.0,0.0,0.0,0.0,0.0,0,0.0,0.0,0.0,0.0,0,0,0.0,0.0,0,0.0,0.0,0.0,0.0,0.0,0.0,0,0.0,0.0,0.0,0.0,0.0,0.0,0,0.0,0.0,0,0.0,0.0,0.0,0.0,0.0,0.0,0,0,0,0.0,0,0.0,45.454545,0,0,0.0,0,0.0,0.0,0.0,0,0.0,0.0,0.0,0,0,0.0,0.0,0,0.0,0.0,0.0,0,0.0,0.0,0.0,0,0,0,0.0,0.0,0,0.0,0.0,0.0,0,0.0,0.0,0.0,0.0,0.0,0.0,9.090910000000001,0.0,0.0,0.0,0.0,0.0,0.0,0.0,0.0,0.0,0.0,0.0,0.0,0.0,0.0,0.0,0.0,0.0,0.0,0.0,0.0,0.0,0.0,0,0.0,0.0,0.0,0.0,0.0,0.0,0.0,0,0.0,0.0,0.0,0.0,0.0,45.454545,0.0,0,0.0,0.0,0.0,0.0,0.0,0,0.0,0.0,0.0,0.0,0.0,0,0.0,0.0,0.0,0.0,0,0.0,0.0,0.0,0,0,0,0.0,0.0,0.0,0.0,0.0,0.0,0.0,0.0,0.0,0.0,0.0,0.0,0.0,0.0,0.0,0,0.0,0.0,68.3,27.83,0.2270931
# 4083,218,20109,Polukhin V.N.,1983,nan,(GeO2)67.79660864 (Na2O)9.559321809 (SiO2)22.64406955 ,0.0,0,0.0,0.0,0.0,0.0,0.0,0.0,0.0,0,0,0,0.0,0.0,0,0.0,0.0,0.0,0.0,0.0,0.0,0,0.0,0.0,0.0,0.0,0,0,0.0,0.0,0,0.0,0.0,0.0,0.0,0.0,0.0,0,0.0,0.0,0.0,0.0,0.0,0.0,0,0.0,0.0,0,0.0,0.0,0.0,0.0,0.0,0.0,0,0,0,0.0,0,0.0,67.79660864,0,0,0.0,0,0.0,0.0,0.0,0,0.0,0.0,0.0,0,0,0.0,0.0,0,0.0,0.0,0.0,0,0.0,0.0,0.0,0,0,0,0.0,0.0,0,0.0,0.0,0.0,0,0.0,0.0,0.0,0.0,0.0,0.0,9.559321809,0.0,0.0,0.0,0.0,0.0,0.0,0.0,0.0,0.0,0.0,0.0,0.0,0.0,0.0,0.0,0.0,0.0,0.0,0.0,0.0,0.0,0.0,0,0.0,0.0,0.0,0.0,0.0,0.0,0.0,0,0.0,0.0,0.0,0.0,0.0,22.64406955,0.0,0,0.0,0.0,0.0,0.0,0.0,0,0.0,0.0,0.0,0.0,0.0,0,0.0,0.0,0.0,0.0,0,0.0,0.0,0.0,0,0,0,0.0,0.0,0.0,0.0,0.0,0.0,0.0,0.0,0.0,0.0,0.0,0.0,0.0,0.0,0.0,0,0.0,0.0,70.3,28.6,0.22699999999999998
# 4084,255,20575,Livshits V.Ya.,1989,nan,(Li2O)13.0 (Na2O)12.0 (SiO2)50.0 (Ta2O5)25.0 ,0.0,0,0.0,0.0,0.0,0.0,0.0,0.0,0.0,0,0,0,0.0,0.0,0,0.0,0.0,0.0,0.0,0.0,0.0,0,0.0,0.0,0.0,0.0,0,0,0.0,0.0,0,0.0,0.0,0.0,0.0,0.0,0.0,0,0.0,0.0,0.0,0.0,0.0,0.0,0,0.0,0.0,0,0.0,0.0,0.0,0.0,0.0,0.0,0,0,0,0.0,0,0.0,0.0,0,0,0.0,0,0.0,0.0,0.0,0,0.0,0.0,0.0,0,0,0.0,0.0,0,0.0,0.0,0.0,0,0.0,0.0,13.0,0,0,0,0.0,0.0,0,0.0,0.0,0.0,0,0.0,0.0,0.0,0.0,0.0,0.0,12.0,0.0,0.0,0.0,0.0,0.0,0.0,0.0,0.0,0.0,0.0,0.0,0.0,0.0,0.0,0.0,0.0,0.0,0.0,0.0,0.0,0.0,0.0,0,0.0,0.0,0.0,0.0,0.0,0.0,0.0,0,0.0,0.0,0.0,0.0,0.0,50.0,0.0,0,0.0,0.0,0.0,0.0,0.0,0,0.0,0.0,0.0,25.0,0.0,0,0.0,0.0,0.0,0.0,0,0.0,0.0,0.0,0,0,0,0.0,0.0,0.0,0.0,0.0,0.0,0.0,0.0,0.0,0.0,0.0,0.0,0.0,0.0,0.0,0,0.0,0.0,124.0,50.8,0.22699999999999998
# 4085,259,20600,Livshits V.Ya.,1988,nan,(GeO2)14.19999858 (K2O)3.49999965 (Na2O)13.69999863 (SiO2)68.60000314 ,0.0,0,0.0,0.0,0.0,0.0,0.0,0.0,0.0,0,0,0,0.0,0.0,0,0.0,0.0,0.0,0.0,0.0,0.0,0,0.0,0.0,0.0,0.0,0,0,0.0,0.0,0,0.0,0.0,0.0,0.0,0.0,0.0,0,0.0,0.0,0.0,0.0,0.0,0.0,0,0.0,0.0,0,0.0,0.0,0.0,0.0,0.0,0.0,0,0,0,0.0,0,0.0,14.19999858,0,0,0.0,0,0.0,0.0,0.0,0,0.0,0.0,3.49999965,0,0,0.0,0.0,0,0.0,0.0,0.0,0,0.0,0.0,0.0,0,0,0,0.0,0.0,0,0.0,0.0,0.0,0,0.0,0.0,0.0,0.0,0.0,0.0,13.69999863,0.0,0.0,0.0,0.0,0.0,0.0,0.0,0.0,0.0,0.0,0.0,0.0,0.0,0.0,0.0,0.0,0.0,0.0,0.0,0.0,0.0,0.0,0,0.0,0.0,0.0,0.0,0.0,0.0,0.0,0,0.0,0.0,0.0,0.0,0.0,68.60000314,0.0,0,0.0,0.0,0.0,0.0,0.0,0,0.0,0.0,0.0,0.0,0.0,0,0.0,0.0,0.0,0.0,0,0.0,0.0,0.0,0,0,0,0.0,0.0,0.0,0.0,0.0,0.0,0.0,0.0,0.0,0.0,0.0,0.0,0.0,0.0,0.0,0,0.0,0.0,71.4,29.1,0.22699999999999998
# 4086,290,21032,Karapetyan G.O.,1979,nan,(Al2O3)4.0 (Li2O)31.0 (SiO2)65.0 ,0.0,0,0.0,4.0,0.0,0.0,0.0,0.0,0.0,0,0,0,0.0,0.0,0,0.0,0.0,0.0,0.0,0.0,0.0,0,0.0,0.0,0.0,0.0,0,0,0.0,0.0,0,0.0,0.0,0.0,0.0,0.0,0.0,0,0.0,0.0,0.0,0.0,0.0,0.0,0,0.0,0.0,0,0.0,0.0,0.0,0.0,0.0,0.0,0,0,0,0.0,0,0.0,0.0,0,0,0.0,0,0.0,0.0,0.0,0,0.0,0.0,0.0,0,0,0.0,0.0,0,0.0,0.0,0.0,0,0.0,0.0,31.0,0,0,0,0.0,0.0,0,0.0,0.0,0.0,0,0.0,0.0,0.0,0.0,0.0,0.0,0.0,0.0,0.0,0.0,0.0,0.0,0.0,0.0,0.0,0.0,0.0,0.0,0.0,0.0,0.0,0.0,0.0,0.0,0.0,0.0,0.0,0.0,0.0,0,0.0,0.0,0.0,0.0,0.0,0.0,0.0,0,0.0,0.0,0.0,0.0,0.0,65.0,0.0,0,0.0,0.0,0.0,0.0,0.0,0,0.0,0.0,0.0,0.0,0.0,0,0.0,0.0,0.0,0.0,0,0.0,0.0,0.0,0,0,0,0.0,0.0,0.0,0.0,0.0,0.0,0.0,0.0,0.0,0.0,0.0,0.0,0.0,0.0,0.0,0,0.0,0.0,83.0,33.8,0.22699999999999998
