Repository: jacobergzhou/Poisson-Ratio

File: Poisson_ratio.csv (part 68 of 70)
,Code,Glass #,Author,Year,Trademark,Ag2O,AgI,Al,Al2O3,AlF3,AlN,As,As2O3,As2O5,As2S3,As2Se3,AsSe,B,B2O3,Ba,BaCl2,BaF2,BaO,Be,BeF2,BeO,Bi2O3,BiCl3,Br,C,Ca,CaF2,CaO,Cd,CdCl2,CdF2,CdO,Ce2O3,CeF3,CeO2,Cl,Co,Co3O4,CoO,Cr,Cr2O3,Cs,Cs2O,CsCl,CsF,Cu,Cu2O,CuO,Dy2O3,Er,Er2O3,ErF3,Eu,Eu2O3,EuF3,F,Fe,Fe2O3,FeO,Ga,Ga2O3,Ga2S3,Ga2Se3,GaF3,Gd2O3,GdF3,Ge,GeO2,GeS2,GeSe2,H2O,HfF4,HfO2,Hg,Ho2O3,I,InF3,K,K2O,K2S,K2SO4,KBr,KCl,KF,KHF2,La,La2O3,La2S3,LaF3,Li,Li2O,Li2S,Li2SO4,LiBr,LiCl,LiF,LiI,Mg,MgF2,MgO,Mn,Mn2O3,MnF2,MnO,MnO2,Mo,MoO2,MoO3,N,Na,Na2O,Na2S,Na2SO4,NaCl,NaF,NaPO3,Nb,Nb2O5,Nd,Nd2O3,NdF3,NH4NO3,Ni,NiO,O,OH,P,P2O5,Pb,PbCl2,PbF2,PbO,PdO,Pr2O3,Pr6O11,PrF3,R2O3,Rb2O,RbF,Rh2O3,RŒO,RuO2,S,Sb,Sb2O3,Sb2S3,Sc2O3,Se,Si,Si3N4,SiC,SiO2,Sm2O3,Sn,SnO,SnO2,SO2,SO3,Sr,SrCl2,SrF2,SrO,Ta2O3,Ta2O5,Tb2O3,TbF3,Te,TeO2,Th,ThF4,ThO2,Ti,TiO2,Tl,Tl2O,Tl2Se,TlSe,Tm2O3,U,U3O8,UO2,V,V2O5,VO6,WO3,Y,Y2O3,Yb2O3,YbF3,YF3,Zn,ZnCl2,ZnF2,ZnO,ZnSO4,Zr,ZrF4,ZrO2,Young's modulus E (GPa),Shear modulus G (GPa),Poisson's ratio v
5180,40603,468537,Sidek H.A.A.,2012,,-,-,-,0.0,19,-,-,-,-,-,-,-,-,0.0,-,-,-,0.0,-,-,0.0,0.0,-,-,-,-,-,0.0,-,-,-,0.0,-,-,-,-,-,-,-,-,-,-,0.0,-,-,-,-,-,-,-,-,-,-,-,-,-,-,-,-,-,0.0,-,-,-,-,-,-,0.0,-,-,0.0,-,-,-,-,-,-,-,0.0,-,-,-,-,-,-,-,-,-,-,-,0.0,-,-,-,-,-,-,,-,0.0,-,-,-,-,-,-,-,-,-,-,0.0,-,-,-,-,-,-,-,-,-,-,-,-,-,-,-,-,0.0,-,-,-,0.0,-,-,-,-,0.0,-,-,-,81.0,-,-,-,-,-,-,-,-,-,-,0.0,-,-,-,-,-,-,-,-,-,0.0,-,-,-,-,-,80.0,-,-,-,-,0.0,-,-,-,-,-,-,-,-,-,-,-,0.0,-,-,-,-,-,-,-,-,1.0,-,-,-,0.0,53.7,22.42,0.2
5181,40605,468539,Jingal R.,2012,,-,-,-,17.27,-,-,-,-,-,-,-,-,-,6.89,-,-,-,0.0,-,-,0.0,0.0,-,-,-,-,-,0.0,-,-,-,0.0,-,-,-,-,-,-,-,-,-,-,0.0,-,-,-,-,-,-,-,-,-,-,-,-,-,-,-,-,-,0.0,-,-,-,-,-,-,0.0,-,-,0.0,-,-,-,-,-,-,-,0.0,-,-,-,-,-,-,-,-,-,-,-,0.0,-,-,-,-,-,-,,-,0.0,-,-,-,-,-,-,-,-,-,-,17.27,-,-,-,-,-,-,-,-,-,-,-,-,-,-,-,-,0.0,-,-,-,0.0,-,-,-,-,24.16,-,-,-,100.0,-,-,-,-,-,-,-,-,-,-,58.57,-,-,-,-,-,-,-,-,-,0.0,-,-,-,-,-,0.0,-,-,-,-,0.0,-,-,-,-,-,-,-,-,-,-,-,0.0,-,-,-,-,-,-,-,-,0.0,-,-,-,0.0,73.4,29.86,0.229
5182,40605,468540,Jingal R.,2012,,-,-,-,12.92,-,-,-,-,-,-,-,-,-,6.42,-,-,-,0.0,-,-,0.0,0.0,-,-,-,-,-,6.42,-,-,-,0.0,-,-,-,-,-,-,-,-,-,-,0.0,-,-,-,-,-,-,-,-,-,-,-,-,-,-,-,-,-,0.0,-,-,-,-,-,-,0.0,-,-,0.0,-,-,-,-,-,-,-,0.0,-,-,-,-,-,-,-,-,-,-,-,0.0,-,-,-,-,-,-,,-,6.42,-,-,-,-,-,-,-,-,-,-,12.92,-,-,-,-,-,-,-,-,-,-,-,-,-,-,-,-,0.0,-,-,-,0.0,-,-,-,-,19.34,-,-,-,100.0,-,-,-,-,-,-,-,-,-,-,54.9,-,-,-,-,-,-,-,-,-,0.0,-,-,-,-,-,0.0,-,-,-,-,0.0,-,-,-,-,-,-,-,-,-,-,-,0.0,-,-,-,-,-,-,-,-,0.0,-,-,-,0.0,75.3,30.28,0.243
5183,40605,468541,Jingal R.,2012,,-,-,-,9.0991,-,-,-,-,-,-,-,-,-,6.066066,-,-,-,0.0,-,-,0.0,0.0,-,-,-,-,-,12.12212,-,-,-,0.0,-,-,-,-,-,-,-,-,-,-,0.0,-,-,-,-,-,-,-,-,-,-,-,-,-,-,-,-,-,0.0,-,-,-,-,-,-,0.0,-,-,0.0,-,-,-,-,-,-,-,0.0,-,-,-,-,-,-,-,-,-,-,-,0.0,-,-,-,-,-,-,,-,12.12212,-,-,-,-,-,-,-,-,-,-,9.0991,-,-,-,-,-,-,-,-,-,-,-,-,-,-,-,-,0.0,-,-,-,0.0,-,-,-,-,15.16517,-,-,-,100.0,-,-,-,-,-,-,-,-,-,-,51.49149,-,-,-,-,-,-,-,-,-,0.0,-,-,-,-,-,0.0,-,-,-,-,0.0,-,-,-,-,-,-,-,-,-,-,-,0.0,-,-,-,-,-,-,-,-,0.0,-,-,-,0.0,84.1,33.69,0.248
5184,40605,468542,Jingal R.,2012,,-,-,-,5.73,-,-,-,-,-,-,-,-,-,5.73,-,-,-,0.0,-,-,0.0,0.0,-,-,-,-,-,17.12,-,-,-,0.0,-,-,-,-,-,-,-,-,-,-,0.0,-,-,-,-,-,-,-,-,-,-,-,-,-,-,-,-,-,0.0,-,-,-,-,-,-,0.0,-,-,0.0,-,-,-,-,-,-,-,0.0,-,-,-,-,-,-,-,-,-,-,-,0.0,-,-,-,-,-,-,,-,17.12,-,-,-,-,-,-,-,-,-,-,5.73,-,-,-,-,-,-,-,-,-,-,-,-,-,-,-,-,0.0,-,-,-,0.0,-,-,-,-,11.46,-,-,-,100.0,-,-,-,-,-,-,-,-,-,-,48.57,-,-,-,-,-,-,-,-,-,0.0,-,-,-,-,-,0.0,-,-,-,-,0.0,-,-,-,-,-,-,-,-,-,-,-,0.0,-,-,-,-,-,-,-,-,0.0,-,-,-,0.0,86.4,34.5,0.252
5185,40605,468543,Jingal R.,2012,,-,-,-,2.72,-,-,-,-,-,-,-,-,-,5.43,-,-,-,0.0,-,-,0.0,0.0,-,-,-,-,-,21.6,-,-,-,0.0,-,-,-,-,-,-,-,-,-,-,0.0,-,-,-,-,-,-,-,-,-,-,-,-,-,-,-,-,-,0.0,-,-,-,-,-,-,0.0,-,-,0.0,-,-,-,-,-,-,-,0.0,-,-,-,-,-,-,-,-,-,-,-,0.0,-,-,-,-,-,-,,-,21.6,-,-,-,-,-,-,-,-,-,-,2.72,-,-,-,-,-,-,-,-,-,-,-,-,-,-,-,-,0.0,-,-,-,0.0,-,-,-,-,8.15,-,-,-,100.0,-,-,-,-,-,-,-,-,-,-,45.93,-,-,-,-,-,-,-,-,-,0.0,-,-,-,-,-,0.0,-,-,-,-,0.0,-,-,-,-,-,-,-,-,-,-,-,0.0,-,-,-,-,-,-,-,-,0.0,-,-,-,0.0,97.4,38.77,0.256
5186,40613,476105,Akiba S.,2011,,-,-,-,7.0,-,-,-,-,-,-,-,-,-,0.0,-,-,-,0.0,-,-,0.0,0.0,-,-,-,-,-,0.0,-,-,-,0.0,-,-,-,-,-,-,-,-,-,-,0.0,-,-,-,-,-,-,-,-,-,-,-,-,-,-,-,-,-,0.0,-,-,-,-,-,-,0.0,-,-,0.0,-,-,-,-,-,-,-,0.0,-,-,-,-,-,-,-,-,-,-,-,0.0,-,-,-,-,-,-,,-,6.0,-,-,-,-,-,-,-,-,-,-,14.0,-,-,-,-,-,-,-,-,-,-,-,-,-,-,-,-,0.0,-,-,-,0.0,-,-,-,-,7.0,-,-,-,100.0,-,-,-,-,-,-,-,-,-,-,73.0,-,-,-,-,-,-,-,-,-,0.0,-,-,-,-,-,0.0,-,-,-,-,0.0,-,-,-,-,-,-,-,-,-,-,-,0.0,-,-,-,-,-,-,-,-,0.0,-,-,-,0.0,70.8,29.4,0.204
5187,40613,476106,Akiba S.,2011,,-,-,-,4.9,-,-,-,-,-,-,-,-,-,0.0,-,-,-,0.0,-,-,0.0,0.0,-,-,-,-,-,0.0,-,-,-,0.0,-,-,-,-,-,-,-,-,-,-,0.0,-,-,-,-,-,-,-,-,-,-,-,-,-,-,-,-,-,0.0,-,-,-,-,-,-,0.0,-,-,0.0,-,-,-,-,-,-,-,0.0,-,-,-,-,-,-,-,-,-,-,-,0.0,-,-,-,-,-,-,,-,5.9,-,-,-,-,-,-,-,-,-,-,13.7,-,-,-,-,-,-,-,-,-,-,-,-,-,-,-,-,0.0,-,-,-,0.0,-,-,-,-,4.9,-,-,-,100.0,-,-,-,-,-,-,-,-,-,-,75.5,-,-,-,-,-,-,-,-,-,0.0,-,-,-,-,-,0.0,-,-,-,-,0.0,-,-,-,-,-,-,-,-,-,-,-,0.0,-,-,-,-,-,-,-,-,0.0,-,-,-,0.0,69.7,28.96,0.203
5188,40613,476107,Akiba S.,2011,,-,-,-,5.0,-,-,-,-,-,-,-,-,-,0.0,-,-,-,0.0,-,-,0.0,0.0,-,-,-,-,-,0.0,-,-,-,0.0,-,-,-,-,-,-,-,-,-,-,0.0,-,-,-,-,-,-,-,-,-,-,-,-,-,-,-,-,-,0.0,-,-,-,-,-,-,0.0,-,-,0.0,-,-,-,-,-,-,-,0.0,-,-,-,-,-,-,-,-,-,-,-,0.0,-,-,-,-,-,-,,-,8.0,-,-,-,-,-,-,-,-,-,-,14.0,-,-,-,-,-,-,-,-,-,-,-,-,-,-,-,-,0.0,-,-,-,0.0,-,-,-,-,5.0,-,-,-,100.0,-,-,-,-,-,-,-,-,-,-,73.0,-,-,-,-,-,-,-,-,-,0.0,-,-,-,-,-,0.0,-,-,-,-,0.0,-,-,-,-,-,-,-,-,-,-,-,0.0,-,-,-,-,-,-,-,-,0.0,-,-,-,0.0,70.6,29.24,0.207
5189,40613,476108,Akiba S.,2011,,-,-,-,5.0,-,-,-,-,-,-,-,-,-,0.0,-,-,-,0.0,-,-,0.0,0.0,-,-,-,-,-,0.0,-,-,-,0.0,-,-,-,-,-,-,-,-,-,-,0.0,-,-,-,-,-,-,-,-,-,-,-,-,-,-,-,-,-,0.0,-,-,-,-,-,-,0.0,-,-,0.0,-,-,-,-,-,-,-,0.0,-,-,-,-,-,-,-,-,-,-,-,0.0,-,-,-,-,-,-,,-,10.0,-,-,-,-,-,-,-,-,-,-,12.0,-,-,-,-,-,-,-,-,-,-,-,-,-,-,-,-,0.0,-,-,-,0.0,-,-,-,-,5.0,-,-,-,100.0,-,-,-,-,-,-,-,-,-,-,73.0,-,-,-,-,-,-,-,-,-,0.0,-,-,-,-,-,0.0,-,-,-,-,0.0,-,-,-,-,-,-,-,-,-,-,-,0.0,-,-,-,-,-,-,-,-,0.0,-,-,-,0.0,72.9,30.19,0.207
5190,40613,476109,Akiba S.,2011,,-,-,-,7.0,-,-,-,-,-,-,-,-,-,0.0,-,-,-,0.0,-,-,0.0,0.0,-,-,-,-,-,0.0,-,-,-,0.0,-,-,-,-,-,-,-,-,-,-,0.0,-,-,-,-,-,-,-,-,-,-,-,-,-,-,-,-,-,0.0,-,-,-,-,-,-,0.0,-,-,0.0,-,-,-,-,-,-,-,0.0,-,-,-,-,-,-,-,-,-,-,-,0.0,-,-,-,-,-,-,,-,5.5,-,-,-,-,-,-,-,-,-,-,14.0,-,-,-,-,-,-,-,-,-,-,-,-,-,-,-,-,0.0,-,-,-,0.0,-,-,-,-,7.0,-,-,-,100.0,-,-,-,-,-,-,-,-,-,-,73.0,-,-,-,-,-,-,-,-,-,0.0,-,-,-,-,-,0.0,-,-,-,-,0.0,-,-,-,-,-,-,-,-,-,-,-,0.0,-,-,-,-,-,-,-,-,0.0,-,-,-,0.5,73.0,29.77,0.226
5191,40613,476110,Akiba S.,2011,,-,-,-,7.0,-,-,-,-,-,-,-,-,-,0.0,-,-,-,0.0,-,-,0.0,0.0,-,-,-,-,-,0.0,-,-,-,0.0,-,-,-,-,-,-,-,-,-,-,0.0,-,-,-,-,-,-,-,-,-,-,-,-,-,-,-,-,-,0.0,-,-,-,-,-,-,0.0,-,-,0.0,-,-,-,-,-,-,-,0.0,-,-,-,-,-,-,-,-,-,-,-,0.0,-,-,-,-,-,-,,-,5.5,-,-,-,-,-,-,-,-,-,-,14.0,-,-,-,-,-,-,-,-,-,-,-,-,-,-,-,-,0.0,-,-,-,0.0,-,-,-,-,7.0,-,-,-,100.0,-,-,-,-,-,-,-,-,-,-,73.0,-,-,-,-,-,-,-,-,-,0.0,-,-,-,-,-,0.0,-,-,-,-,0.0,-,-,-,-,-,-,-,-,-,-,-,0.0,-,-,-,-,-,-,-,-,0.0,-,-,-,0.5,72.3,29.39,0.23
5192,40613,476111,Akiba S.,2011,,-,-,-,7.0,-,-,-,-,-,-,-,-,-,0.0,-,-,-,0.0,-,-,0.0,0.0,-,-,-,-,-,0.0,-,-,-,0.0,-,-,-,-,-,-,-,-,-,-,0.0,-,-,-,-,-,-,-,-,-,-,-,-,-,-,-,-,-,0.0,-,-,-,-,-,-,0.0,-,-,0.0,-,-,-,-,-,-,-,0.0,-,-,-,-,-,-,-,-,-,-,-,0.0,-,-,-,-,-,-,,-,5.5,-,-,-,-,-,-,-,-,-,-,14.0,-,-,-,-,-,-,-,-,-,-,-,-,-,-,-,-,0.0,-,-,-,0.0,-,-,-,-,7.0,-,-,-,100.0,-,-,-,-,-,-,-,-,-,-,73.2,-,-,-,-,-,-,-,-,-,0.0,-,-,-,-,-,0.0,-,-,-,-,0.0,-,-,-,-,-,-,-,-,-,-,-,0.0,-,-,-,-,-,-,-,-,0.0,-,-,-,0.3,74.6,30.62,0.218
5193,40613,476112,Akiba S.,2011,,-,-,-,6.0,-,-,-,-,-,-,-,-,-,0.0,-,-,-,0.0,-,-,0.0,0.0,-,-,-,-,-,0.0,-,-,-,0.0,-,-,-,-,-,-,-,-,-,-,0.0,-,-,-,-,-,-,-,-,-,-,-,-,-,-,-,-,-,0.0,-,-,-,-,-,-,0.0,-,-,0.0,-,-,-,-,-,-,-,0.0,-,-,-,-,-,-,-,-,-,-,-,0.0,-,-,-,-,-,-,,-,10.0,-,-,-,-,-,-,-,-,-,-,12.0,-,-,-,-,-,-,-,-,-,-,-,-,-,-,-,-,0.0,-,-,-,0.0,-,-,-,-,6.0,-,-,-,100.0,-,-,-,-,-,-,-,-,-,-,72.0,-,-,-,-,-,-,-,-,-,0.0,-,-,-,-,-,0.0,-,-,-,-,0.0,-,-,-,-,-,-,-,-,-,-,-,0.0,-,-,-,-,-,-,-,-,0.0,-,-,-,0.0,73.1,30.28,0.207
5194,40613,476113,Akiba S.,2011,,-,-,-,7.0,-,-,-,-,-,-,-,-,-,0.0,-,-,-,0.0,-,-,0.0,0.0,-,-,-,-,-,0.0,-,-,-,0.0,-,-,-,-,-,-,-,-,-,-,0.0,-,-,-,-,-,-,-,-,-,-,-,-,-,-,-,-,-,0.0,-,-,-,-,-,-,0.0,-,-,0.0,-,-,-,-,-,-,-,0.0,-,-,-,-,-,-,-,-,-,-,-,0.0,-,-,-,-,-,-,,-,10.0,-,-,-,-,-,-,-,-,-,-,11.0,-,-,-,-,-,-,-,-,-,-,-,-,-,-,-,-,0.0,-,-,-,0.0,-,-,-,-,7.0,-,-,-,100.0,-,-,-,-,-,-,-,-,-,-,72.0,-,-,-,-,-,-,-,-,-,0.0,-,-,-,-,-,0.0,-,-,-,-,0.0,-,-,-,-,-,-,-,-,-,-,-,0.0,-,-,-,-,-,-,-,-,0.0,-,-,-,0.0,72.8,29.69,0.226
5195,40613,476114,Akiba S.,2011,,-,-,-,7.0,-,-,-,-,-,-,-,-,-,0.0,-,-,-,0.0,-,-,0.0,0.0,-,-,-,-,-,0.0,-,-,-,0.0,-,-,-,-,-,-,-,-,-,-,0.0,-,-,-,-,-,-,-,-,-,-,-,-,-,-,-,-,-,0.0,-,-,-,-,-,-,0.0,-,-,0.0,-,-,-,-,-,-,-,0.0,-,-,-,-,-,-,-,-,-,-,-,0.0,-,-,-,-,-,-,,-,9.0,-,-,-,-,-,-,-,-,-,-,12.0,-,-,-,-,-,-,-,-,-,-,-,-,-,-,-,-,0.0,-,-,-,0.0,-,-,-,-,7.0,-,-,-,100.0,-,-,-,-,-,-,-,-,-,-,72.0,-,-,-,-,-,-,-,-,-,0.0,-,-,-,-,-,0.0,-,-,-,-,0.0,-,-,-,-,-,-,-,-,-,-,-,0.0,-,-,-,-,-,-,-,-,0.0,-,-,-,0.0,72.3,29.39,0.23
5196,40613,476115,Akiba S.,2011,,-,-,-,6.0,-,-,-,-,-,-,-,-,-,0.0,-,-,-,0.0,-,-,0.0,0.0,-,-,-,-,-,0.0,-,-,-,0.0,-,-,-,-,-,-,-,-,-,-,0.0,-,-,-,-,-,-,-,-,-,-,-,-,-,-,-,-,-,0.0,-,-,-,-,-,-,0.0,-,-,0.0,-,-,-,-,-,-,-,0.0,-,-,-,-,-,-,-,-,-,-,-,0.0,-,-,-,-,-,-,,-,12.0,-,-,-,-,-,-,-,-,-,-,10.0,-,-,-,-,-,-,-,-,-,-,-,-,-,-,-,-,0.0,-,-,-,0.0,-,-,-,-,6.0,-,-,-,100.0,-,-,-,-,-,-,-,-,-,-,72.0,-,-,-,-,-,-,-,-,-,0.0,-,-,-,-,-,0.0,-,-,-,-,0.0,-,-,-,-,-,-,-,-,-,-,-,0.0,-,-,-,-,-,-,-,-,0.0,-,-,-,0.0,74.3,30.5,0.218
5197,40613,476116,Akiba S.,2011,,-,-,-,6.0,-,-,-,-,-,-,-,-,-,0.0,-,-,-,0.0,-,-,0.0,0.0,-,-,-,-,-,0.0,-,-,-,0.0,-,-,-,-,-,-,-,-,-,-,0.0,-,-,-,-,-,-,-,-,-,-,-,-,-,-,-,-,-,0.0,-,-,-,-,-,-,0.0,-,-,0.0,-,-,-,-,-,-,-,0.0,-,-,-,-,-,-,-,-,-,-,-,0.0,-,-,-,-,-,-,,-,14.0,-,-,-,-,-,-,-,-,-,-,8.0,-,-,-,-,-,-,-,-,-,-,-,-,-,-,-,-,0.0,-,-,-,0.0,-,-,-,-,6.0,-,-,-,100.0,-,-,-,-,-,-,-,-,-,-,72.0,-,-,-,-,-,-,-,-,-,0.0,-,-,-,-,-,0.0,-,-,-,-,0.0,-,-,-,-,-,-,-,-,-,-,-,0.0,-,-,-,-,-,-,-,-,0.0,-,-,-,0.0,73.3,30.36,0.207
5198,40613,476118,Akiba S.,2011,,-,-,-,6.0,-,-,-,-,-,-,-,-,-,0.0,-,-,-,0.0,-,-,0.0,0.0,-,-,-,-,-,0.0,-,-,-,0.0,-,-,-,-,-,-,-,-,-,-,0.0,-,-,-,-,-,-,-,-,-,-,-,-,-,-,-,-,-,0.0,-,-,-,-,-,-,0.0,-,-,0.0,-,-,-,-,-,-,-,4.0,-,-,-,-,-,-,-,-,-,-,-,0.0,-,-,-,-,-,-,,-,11.0,-,-,-,-,-,-,-,-,-,-,12.0,-,-,-,-,-,-,-,-,-,-,-,-,-,-,-,-,0.0,-,-,-,0.0,-,-,-,-,6.0,-,-,-,100.0,-,-,-,-,-,-,-,-,-,-,64.5,-,-,-,-,-,-,-,-,-,0.0,-,-,-,-,-,0.0,-,-,-,-,0.0,-,-,-,-,-,-,-,-,-,-,-,0.0,-,-,-,-,-,-,-,-,0.0,-,-,-,2.5,78.0,31.96,0.22
5199,40613,476121,Akiba S.,2011,,-,-,-,7.5,-,-,-,-,-,-,-,-,-,0.0,-,-,-,0.0,-,-,0.0,0.0,-,-,-,-,-,0.0,-,-,-,0.0,-,-,-,-,-,-,-,-,-,-,0.0,-,-,-,-,-,-,-,-,-,-,-,-,-,-,-,-,-,0.0,-,-,-,-,-,-,0.0,-,-,0.0,-,-,-,-,-,-,-,0.0,-,-,-,-,-,-,-,-,-,-,-,0.0,-,-,-,-,-,-,,-,6.0,-,-,-,-,-,-,-,-,-,-,14.1,-,-,-,-,-,-,-,-,-,-,-,-,-,-,-,-,0.0,-,-,-,0.0,-,-,-,-,7.5,-,-,-,100.0,-,-,-,-,-,-,-,-,-,-,72.4,-,-,-,-,-,-,-,-,-,0.0,-,-,-,-,-,0.0,-,-,-,-,0.0,-,-,-,-,-,-,-,-,-,-,-,0.0,-,-,-,-,-,-,-,-,0.0,-,-,-,0.0,69.3,28.87,0.2
5200,40613,476123,Akiba S.,2011,,-,-,-,7.0,-,-,-,-,-,-,-,-,-,0.0,-,-,-,0.0,-,-,0.0,0.0,-,-,-,-,-,0.0,-,-,-,0.0,-,-,-,-,-,-,-,-,-,-,0.0,-,-,-,-,-,-,-,-,-,-,-,-,-,-,-,-,-,0.0,-,-,-,-,-,-,0.0,-,-,0.0,-,-,-,-,-,-,-,0.0,-,-,-,-,-,-,-,-,-,-,-,0.0,-,-,-,-,-,-,,-,7.0,-,-,-,-,-,-,-,-,-,-,14.0,-,-,-,-,-,-,-,-,-,-,-,-,-,-,-,-,0.0,-,-,-,0.0,-,-,-,-,7.0,-,-,-,100.0,-,-,-,-,-,-,-,-,-,-,72.0,-,-,-,-,-,-,-,-,-,0.0,-,-,-,-,-,0.0,-,-,-,-,0.0,-,-,-,-,-,-,-,-,-,-,-,0.0,-,-,-,-,-,-,-,-,0.0,-,-,-,0.0,69.7,29.04,0.2
5201,40613,476124,Akiba S.,2011,,-,-,-,7.0,-,-,-,-,-,-,-,-,-,0.0,-,-,-,0.0,-,-,0.0,0.0,-,-,-,-,-,0.0,-,-,-,0.0,-,-,-,-,-,-,-,-,-,-,0.0,-,-,-,-,-,-,-,-,-,-,-,-,-,-,-,-,-,0.0,-,-,-,-,-,-,0.0,-,-,0.0,-,-,-,-,-,-,-,0.0,-,-,-,-,-,-,-,-,-,-,-,0.0,-,-,-,-,-,-,,-,6.0,-,-,-,-,-,-,-,-,-,-,13.4,-,-,-,-,-,-,-,-,-,-,-,-,-,-,-,-,0.0,-,-,-,0.0,-,-,-,-,7.0,-,-,-,100.0,-,-,-,-,-,-,-,-,-,-,73.6,-,-,-,-,-,-,-,-,-,0.0,-,-,-,-,-,0.0,-,-,-,-,0.0,-,-,-,-,-,-,-,-,-,-,-,0.0,-,-,-,-,-,-,-,-,0.0,-,-,-,0.0,69.3,28.87,0.2
5202,40613,476128,Akiba S.,2011,,-,-,-,8.0,-,-,-,-,-,-,-,-,-,0.0,-,-,-,0.0,-,-,0.0,0.0,-,-,-,-,-,0.0,-,-,-,0.0,-,-,-,-,-,-,-,-,-,-,0.0,-,-,-,-,-,-,-,-,-,-,-,-,-,-,-,-,-,0.0,-,-,-,-,-,-,0.0,-,-,0.0,-,-,-,-,-,-,-,0.0,-,-,-,-,-,-,-,-,-,-,-,0.0,-,-,-,-,-,-,,-,6.0,-,-,-,-,-,-,-,-,-,-,13.0,-,-,-,-,-,-,-,-,-,-,-,-,-,-,-,-,0.0,-,-,-,0.0,-,-,-,-,8.0,-,-,-,100.0,-,-,-,-,-,-,-,-,-,-,73.0,-,-,-,-,-,-,-,-,-,0.0,-,-,-,-,-,0.0,-,-,-,-,0.0,-,-,-,-,-,-,-,-,-,-,-,0.0,-,-,-,-,-,-,-,-,0.0,-,-,-,0.0,70.0,29.16,0.2
5203,40613,476130,Akiba S.,2011,,-,-,-,7.0,-,-,-,-,-,-,-,-,-,0.0,-,-,-,0.0,-,-,0.0,0.0,-,-,-,-,-,0.0,-,-,-,0.0,-,-,-,-,-,-,-,-,-,-,0.0,-,-,-,-,-,-,-,-,-,-,-,-,-,-,-,-,-,0.0,-,-,-,-,-,-,0.0,-,-,0.0,-,-,-,-,-,-,-,0.0,-,-,-,-,-,-,-,-,-,-,-,0.0,-,-,-,-,-,-,,-,7.0,-,-,-,-,-,-,-,-,-,-,13.4,-,-,-,-,-,-,-,-,-,-,-,-,-,-,-,-,0.0,-,-,-,0.0,-,-,-,-,7.0,-,-,-,100.0,-,-,-,-,-,-,-,-,-,-,72.6,-,-,-,-,-,-,-,-,-,0.0,-,-,-,-,-,0.0,-,-,-,-,0.0,-,-,-,-,-,-,-,-,-,-,-,0.0,-,-,-,-,-,-,-,-,0.0,-,-,-,0.0,69.9,29.12,0.2
5204,40613,476136,Akiba S.,2011,,-,-,-,7.5,-,-,-,-,-,-,-,-,-,0.0,-,-,-,0.0,-,-,0.0,0.0,-,-,-,-,-,0.0,-,-,-,0.0,-,-,-,-,-,-,-,-,-,-,0.0,-,-,-,-,-,-,-,-,-,-,-,-,-,-,-,-,-,0.0,-,-,-,-,-,-,0.0,-,-,0.0,-,-,-,-,-,-,-,0.0,-,-,-,-,-,-,-,-,-,-,-,0.0,-,-,-,-,-,-,,-,7.0,-,-,-,-,-,-,-,-,-,-,12.9,-,-,-,-,-,-,-,-,-,-,-,-,-,-,-,-,0.0,-,-,-,0.0,-,-,-,-,7.5,-,-,-,100.0,-,-,-,-,-,-,-,-,-,-,72.6,-,-,-,-,-,-,-,-,-,0.0,-,-,-,-,-,0.0,-,-,-,-,0.0,-,-,-,-,-,-,-,-,-,-,-,0.0,-,-,-,-,-,-,-,-,0.0,-,-,-,0.0,70.3,29.29,0.2
5205,40613,476137,Akiba S.,2011,,-,-,-,7.5,-,-,-,-,-,-,-,-,-,0.0,-,-,-,0.0,-,-,0.0,0.0,-,-,-,-,-,0.0,-,-,-,0.0,-,-,-,-,-,-,-,-,-,-,0.0,-,-,-,-,-,-,-,-,-,-,-,-,-,-,-,-,-,0.0,-,-,-,-,-,-,0.0,-,-,0.0,-,-,-,-,-,-,-,0.0,-,-,-,-,-,-,-,-,-,-,-,0.0,-,-,-,-,-,-,,-,7.0,-,-,-,-,-,-,-,-,-,-,13.5,-,-,-,-,-,-,-,-,-,-,-,-,-,-,-,-,0.0,-,-,-,0.0,-,-,-,-,7.5,-,-,-,100.0,-,-,-,-,-,-,-,-,-,-,72.0,-,-,-,-,-,-,-,-,-,0.0,-,-,-,-,-,0.0,-,-,-,-,0.0,-,-,-,-,-,-,-,-,-,-,-,0.0,-,-,-,-,-,-,-,-,0.0,-,-,-,0.0,70.0,29.16,0.2
5206,40613,476138,Akiba S.,2011,,-,-,-,7.0,-,-,-,-,-,-,-,-,-,0.0,-,-,-,0.0,-,-,0.0,0.0,-,-,-,-,-,0.0,-,-,-,0.0,-,-,-,-,-,-,-,-,-,-,0.0,-,-,-,-,-,-,-,-,-,-,-,-,-,-,-,-,-,0.0,-,-,-,-,-,-,0.0,-,-,0.0,-,-,-,-,-,-,-,0.0,-,-,-,-,-,-,-,-,-,-,-,0.0,-,-,-,-,-,-,,-,8.0,-,-,-,-,-,-,-,-,-,-,13.4,-,-,-,-,-,-,-,-,-,-,-,-,-,-,-,-,0.0,-,-,-,0.0,-,-,-,-,7.0,-,-,-,100.0,-,-,-,-,-,-,-,-,-,-,71.6,-,-,-,-,-,-,-,-,-,0.0,-,-,-,-,-,0.0,-,-,-,-,0.0,-,-,-,-,-,-,-,-,-,-,-,0.0,-,-,-,-,-,-,-,-,0.0,-,-,-,0.0,71.5,29.79,0.2
5207,40613,476140,Akiba S.,2011,,-,-,-,7.0,-,-,-,-,-,-,-,-,-,0.0,-,-,-,0.0,-,-,0.0,0.0,-,-,-,-,-,0.0,-,-,-,0.0,-,-,-,-,-,-,-,-,-,-,0.0,-,-,-,-,-,-,-,-,-,-,-,-,-,-,-,-,-,0.0,-,-,-,-,-,-,0.0,-,-,0.0,-,-,-,-,-,-,-,0.0,-,-,-,-,-,-,-,-,-,-,-,0.0,-,-,-,-,-,-,,-,7.5,-,-,-,-,-,-,-,-,-,-,13.5,-,-,-,-,-,-,-,-,-,-,-,-,-,-,-,-,0.0,-,-,-,0.0,-,-,-,-,7.0,-,-,-,100.0,-,-,-,-,-,-,-,-,-,-,72.0,-,-,-,-,-,-,-,-,-,0.0,-,-,-,-,-,0.0,-,-,-,-,0.0,-,-,-,-,-,-,-,-,-,-,-,0.0,-,-,-,-,-,-,-,-,0.0,-,-,-,0.0,70.0,29.16,0.2
5208,40613,476141,Akiba S.,2011,,-,-,-,6.8,-,-,-,-,-,-,-,-,-,0.0,-,-,-,0.0,-,-,0.0,0.0,-,-,-,-,-,0.0,-,-,-,0.0,-,-,-,-,-,-,-,-,-,-,0.0,-,-,-,-,-,-,-,-,-,-,-,-,-,-,-,-,-,0.0,-,-,-,-,-,-,0.0,-,-,0.0,-,-,-,-,-,-,-,0.0,-,-,-,-,-,-,-,-,-,-,-,0.0,-,-,-,-,-,-,,-,7.5,-,-,-,-,-,-,-,-,-,-,13.5,-,-,-,-,-,-,-,-,-,-,-,-,-,-,-,-,0.0,-,-,-,0.0,-,-,-,-,6.8,-,-,-,100.0,-,-,-,-,-,-,-,-,-,-,72.2,-,-,-,-,-,-,-,-,-,0.0,-,-,-,-,-,0.0,-,-,-,-,0.0,-,-,-,-,-,-,-,-,-,-,-,0.0,-,-,-,-,-,-,-,-,0.0,-,-,-,0.0,70.0,29.16,0.2
5209,40613,476142,Akiba S.,2011,,-,-,-,6.5,-,-,-,-,-,-,-,-,-,0.0,-,-,-,0.0,-,-,0.0,0.0,-,-,-,-,-,0.0,-,-,-,0.0,-,-,-,-,-,-,-,-,-,-,0.0,-,-,-,-,-,-,-,-,-,-,-,-,-,-,-,-,-,0.0,-,-,-,-,-,-,0.0,-,-,0.0,-,-,-,-,-,-,-,0.0,-,-,-,-,-,-,-,-,-,-,-,0.0,-,-,-,-,-,-,,-,8.0,-,-,-,-,-,-,-,-,-,-,13.5,-,-,-,-,-,-,-,-,-,-,-,-,-,-,-,-,0.0,-,-,-,0.0,-,-,-,-,6.5,-,-,-,100.0,-,-,-,-,-,-,-,-,-,-,72.0,-,-,-,-,-,-,-,-,-,0.0,-,-,-,-,-,0.0,-,-,-,-,0.0,-,-,-,-,-,-,-,-,-,-,-,0.0,-,-,-,-,-,-,-,-,0.0,-,-,-,0.0,70.0,29.16,0.2
5210,40613,476143,Akiba S.,2011,,-,-,-,6.8,-,-,-,-,-,-,-,-,-,0.0,-,-,-,0.0,-,-,0.0,0.0,-,-,-,-,-,0.0,-,-,-,0.0,-,-,-,-,-,-,-,-,-,-,0.0,-,-,-,-,-,-,-,-,-,-,-,-,-,-,-,-,-,0.0,-,-,-,-,-,-,0.0,-,-,0.0,-,-,-,-,-,-,-,0.0,-,-,-,-,-,-,-,-,-,-,-,0.0,-,-,-,-,-,-,,-,8.0,-,-,-,-,-,-,-,-,-,-,13.2,-,-,-,-,-,-,-,-,-,-,-,-,-,-,-,-,0.0,-,-,-,0.0,-,-,-,-,6.8,-,-,-,100.0,-,-,-,-,-,-,-,-,-,-,72.0,-,-,-,-,-,-,-,-,-,0.0,-,-,-,-,-,0.0,-,-,-,-,0.0,-,-,-,-,-,-,-,-,-,-,-,0.0,-,-,-,-,-,-,-,-,0.0,-,-,-,0.0,70.0,29.16,0.2
5211,40613,476144,Akiba S.,2011,,-,-,-,6.5,-,-,-,-,-,-,-,-,-,0.0,-,-,-,0.0,-,-,0.0,0.0,-,-,-,-,-,0.0,-,-,-,0.0,-,-,-,-,-,-,-,-,-,-,0.0,-,-,-,-,-,-,-,-,-,-,-,-,-,-,-,-,-,0.0,-,-,-,-,-,-,0.0,-,-,0.0,-,-,-,-,-,-,-,0.0,-,-,-,-,-,-,-,-,-,-,-,0.0,-,-,-,-,-,-,,-,8.0,-,-,-,-,-,-,-,-,-,-,13.0,-,-,-,-,-,-,-,-,-,-,-,-,-,-,-,-,0.0,-,-,-,0.0,-,-,-,-,6.5,-,-,-,100.0,-,-,-,-,-,-,-,-,-,-,72.5,-,-,-,-,-,-,-,-,-,0.0,-,-,-,-,-,0.0,-,-,-,-,0.0,-,-,-,-,-,-,-,-,-,-,-,0.0,-,-,-,-,-,-,-,-,0.0,-,-,-,0.0,70.0,29.16,0.2
5212,40613,476145,Akiba S.,2011,,-,-,-,6.0,-,-,-,-,-,-,-,-,-,0.0,-,-,-,0.0,-,-,0.0,0.0,-,-,-,-,-,0.0,-,-,-,0.0,-,-,-,-,-,-,-,-,-,-,0.0,-,-,-,-,-,-,-,-,-,-,-,-,-,-,-,-,-,0.0,-,-,-,-,-,-,0.0,-,-,0.0,-,-,-,-,-,-,-,0.0,-,-,-,-,-,-,-,-,-,-,-,0.0,-,-,-,-,-,-,,-,8.5,-,-,-,-,-,-,-,-,-,-,12.5,-,-,-,-,-,-,-,-,-,-,-,-,-,-,-,-,0.0,-,-,-,0.0,-,-,-,-,6.0,-,-,-,100.0,-,-,-,-,-,-,-,-,-,-,73.0,-,-,-,-,-,-,-,-,-,0.0,-,-,-,-,-,0.0,-,-,-,-,0.0,-,-,-,-,-,-,-,-,-,-,-,0.0,-,-,-,-,-,-,-,-,0.0,-,-,-,0.0,70.0,29.16,0.2
5213,40613,476146,Akiba S.,2011,,-,-,-,6.2,-,-,-,-,-,-,-,-,-,0.0,-,-,-,0.0,-,-,0.0,0.0,-,-,-,-,-,0.0,-,-,-,0.0,-,-,-,-,-,-,-,-,-,-,0.0,-,-,-,-,-,-,-,-,-,-,-,-,-,-,-,-,-,0.0,-,-,-,-,-,-,0.0,-,-,0.0,-,-,-,-,-,-,-,0.0,-,-,-,-,-,-,-,-,-,-,-,0.0,-,-,-,-,-,-,,-,8.5,-,-,-,-,-,-,-,-,-,-,12.8,-,-,-,-,-,-,-,-,-,-,-,-,-,-,-,-,0.0,-,-,-,0.0,-,-,-,-,6.2,-,-,-,100.0,-,-,-,-,-,-,-,-,-,-,72.5,-,-,-,-,-,-,-,-,-,0.0,-,-,-,-,-,0.0,-,-,-,-,0.0,-,-,-,-,-,-,-,-,-,-,-,0.0,-,-,-,-,-,-,-,-,0.0,-,-,-,0.0,70.0,29.16,0.2
5214,40613,476147,Akiba S.,2011,,-,-,-,6.3,-,-,-,-,-,-,-,-,-,0.0,-,-,-,0.0,-,-,0.0,0.0,-,-,-,-,-,0.0,-,-,-,0.0,-,-,-,-,-,-,-,-,-,-,0.0,-,-,-,-,-,-,-,-,-,-,-,-,-,-,-,-,-,0.0,-,-,-,-,-,-,0.0,-,-,0.0,-,-,-,-,-,-,-,0.0,-,-,-,-,-,-,-,-,-,-,-,0.0,-,-,-,-,-,-,,-,8.5,-,-,-,-,-,-,-,-,-,-,12.5,-,-,-,-,-,-,-,-,-,-,-,-,-,-,-,-,0.0,-,-,-,0.0,-,-,-,-,6.3,-,-,-,100.0,-,-,-,-,-,-,-,-,-,-,72.7,-,-,-,-,-,-,-,-,-,0.0,-,-,-,-,-,0.0,-,-,-,-,0.0,-,-,-,-,-,-,-,-,-,-,-,0.0,-,-,-,-,-,-,-,-,0.0,-,-,-,0.0,71.0,29.58,0.2
5215,40632,468683,Sidek H.A.A.,2003,,-,-,-,0.0,-,-,-,-,-,-,-,-,-,0.0,-,-,-,0.0,-,-,0.0,0.0,-,-,-,-,-,0.0,-,-,-,0.0,-,-,-,-,-,-,-,-,-,-,0.0,-,-,-,-,-,-,-,-,-,-,-,-,-,-,-,-,-,0.0,-,-,-,-,-,-,0.0,-,-,0.0,-,-,-,-,-,-,-,0.0,-,-,-,-,-,-,-,-,-,-,-,10.0,-,-,-,-,-,-,,-,0.0,-,-,-,-,-,-,-,-,-,-,0.0,-,-,-,-,-,-,-,-,-,-,-,-,-,-,-,-,90.0,-,-,-,0.0,-,-,-,-,0.0,-,-,-,100.0,-,-,-,-,-,-,-,-,-,-,0.0,-,-,-,-,-,-,-,-,-,0.0,-,-,-,-,-,0.0,-,-,-,-,0.0,-,-,-,-,-,-,-,-,-,-,-,0.0,-,-,-,-,-,-,-,-,0.0,-,-,-,0.0,32.5,14.0,0.1607143
5216,40632,468684,Sidek H.A.A.,2003,,-,-,-,0.0,-,-,-,-,-,-,-,-,-,0.0,-,-,-,0.0,-,-,0.0,0.0,-,-,-,-,-,0.0,-,-,-,0.0,-,-,-,-,-,-,-,-,-,-,0.0,-,-,-,-,-,-,-,-,-,-,-,-,-,-,-,-,-,0.0,-,-,-,-,-,-,0.0,-,-,0.0,-,-,-,-,-,-,-,0.0,-,-,-,-,-,-,-,-,-,-,-,15.0,-,-,-,-,-,-,,-,0.0,-,-,-,-,-,-,-,-,-,-,0.0,-,-,-,-,-,-,-,-,-,-,-,-,-,-,-,-,85.0,-,-,-,0.0,-,-,-,-,0.0,-,-,-,100.0,-,-,-,-,-,-,-,-,-,-,0.0,-,-,-,-,-,-,-,-,-,0.0,-,-,-,-,-,0.0,-,-,-,-,0.0,-,-,-,-,-,-,-,-,-,-,-,0.0,-,-,-,-,-,-,-,-,0.0,-,-,-,0.0,35.5,15.0,0.1833333
5217,40632,468685,Sidek H.A.A.,2003,,-,-,-,0.0,-,-,-,-,-,-,-,-,-,0.0,-,-,-,0.0,-,-,0.0,0.0,-,-,-,-,-,0.0,-,-,-,0.0,-,-,-,-,-,-,-,-,-,-,0.0,-,-,-,-,-,-,-,-,-,-,-,-,-,-,-,-,-,0.0,-,-,-,-,-,-,0.0,-,-,0.0,-,-,-,-,-,-,-,0.0,-,-,-,-,-,-,-,-,-,-,-,20.0,-,-,-,-,-,-,,-,0.0,-,-,-,-,-,-,-,-,-,-,0.0,-,-,-,-,-,-,-,-,-,-,-,-,-,-,-,-,80.0,-,-,-,0.0,-,-,-,-,0.0,-,-,-,100.0,-,-,-,-,-,-,-,-,-,-,0.0,-,-,-,-,-,-,-,-,-,0.0,-,-,-,-,-,0.0,-,-,-,-,0.0,-,-,-,-,-,-,-,-,-,-,-,0.0,-,-,-,-,-,-,-,-,0.0,-,-,-,0.0,37.8,15.8,0.1962025
5218,40632,468686,Sidek H.A.A.,2003,,-,-,-,0.0,-,-,-,-,-,-,-,-,-,0.0,-,-,-,0.0,-,-,0.0,0.0,-,-,-,-,-,0.0,-,-,-,0.0,-,-,-,-,-,-,-,-,-,-,0.0,-,-,-,-,-,-,-,-,-,-,-,-,-,-,-,-,-,0.0,-,-,-,-,-,-,0.0,-,-,0.0,-,-,-,-,-,-,-,0.0,-,-,-,-,-,-,-,-,-,-,-,25.0,-,-,-,-,-,-,,-,0.0,-,-,-,-,-,-,-,-,-,-,0.0,-,-,-,-,-,-,-,-,-,-,-,-,-,-,-,-,75.0,-,-,-,0.0,-,-,-,-,0.0,-,-,-,100.0,-,-,-,-,-,-,-,-,-,-,0.0,-,-,-,-,-,-,-,-,-,0.0,-,-,-,-,-,0.0,-,-,-,-,0.0,-,-,-,-,-,-,-,-,-,-,-,0.0,-,-,-,-,-,-,-,-,0.0,-,-,-,0.0,40.2,17.1,0.1754386
5219,40632,468687,Sidek H.A.A.,2003,,-,-,-,0.0,-,-,-,-,-,-,-,-,-,0.0,-,-,-,0.0,-,-,0.0,0.0,-,-,-,-,-,0.0,-,-,-,0.0,-,-,-,-,-,-,-,-,-,-,0.0,-,-,-,-,-,-,-,-,-,-,-,-,-,-,-,-,-,0.0,-,-,-,-,-,-,0.0,-,-,0.0,-,-,-,-,-,-,-,0.0,-,-,-,-,-,-,-,-,-,-,-,30.0,-,-,-,-,-,-,,-,0.0,-,-,-,-,-,-,-,-,-,-,0.0,-,-,-,-,-,-,-,-,-,-,-,-,-,-,-,-,70.0,-,-,-,0.0,-,-,-,-,0.0,-,-,-,100.0,-,-,-,-,-,-,-,-,-,-,0.0,-,-,-,-,-,-,-,-,-,0.0,-,-,-,-,-,0.0,-,-,-,-,0.0,-,-,-,-,-,-,-,-,-,-,-,0.0,-,-,-,-,-,-,-,-,0.0,-,-,-,0.0,43.1,18.3,0.1775956
5220,40632,468688,Sidek H.A.A.,2003,,-,-,-,0.0,-,-,-,-,-,-,-,-,-,0.0,-,-,-,0.0,-,-,0.0,0.0,-,-,-,-,-,0.0,-,-,-,0.0,-,-,-,-,-,-,-,-,-,-,0.0,-,-,-,-,-,-,-,-,-,-,-,-,-,-,-,-,-,0.0,-,-,-,-,-,-,0.0,-,-,0.0,-,-,-,-,-,-,-,0.0,-,-,-,-,-,-,-,-,-,-,-,35.0,-,-,-,-,-,-,,-,0.0,-,-,-,-,-,-,-,-,-,-,0.0,-,-,-,-,-,-,-,-,-,-,-,-,-,-,-,-,65.0,-,-,-,0.0,-,-,-,-,0.0,-,-,-,100.0,-,-,-,-,-,-,-,-,-,-,0.0,-,-,-,-,-,-,-,-,-,0.0,-,-,-,-,-,0.0,-,-,-,-,0.0,-,-,-,-,-,-,-,-,-,-,-,0.0,-,-,-,-,-,-,-,-,0.0,-,-,-,0.0,45.2,19.2,0.1770833
5221,40632,468689,Sidek H.A.A.,2003,,-,-,-,0.0,-,-,-,-,-,-,-,-,-,0.0,-,-,-,0.0,-,-,0.0,0.0,-,-,-,-,-,0.0,-,-,-,0.0,-,-,-,-,-,-,-,-,-,-,0.0,-,-,-,-,-,-,-,-,-,-,-,-,-,-,-,-,-,0.0,-,-,-,-,-,-,0.0,-,-,0.0,-,-,-,-,-,-,-,0.0,-,-,-,-,-,-,-,-,-,-,-,40.0,-,-,-,-,-,-,,-,0.0,-,-,-,-,-,-,-,-,-,-,0.0,-,-,-,-,-,-,-,-,-,-,-,-,-,-,-,-,60.0,-,-,-,0.0,-,-,-,-,0.0,-,-,-,100.0,-,-,-,-,-,-,-,-,-,-,0.0,-,-,-,-,-,-,-,-,-,0.0,-,-,-,-,-,0.0,-,-,-,-,0.0,-,-,-,-,-,-,-,-,-,-,-,0.0,-,-,-,-,-,-,-,-,0.0,-,-,-,0.0,47.4,20.3,0.1674878
5222,40632,468690,Sidek H.A.A.,2003,,-,-,-,0.0,-,-,-,-,-,-,-,-,-,0.0,-,-,-,0.0,-,-,0.0,0.0,-,-,-,-,-,0.0,-,-,-,0.0,-,-,-,-,-,-,-,-,-,-,0.0,-,-,-,-,-,-,-,-,-,-,-,-,-,-,-,-,-,0.0,-,-,-,-,-,-,0.0,-,-,0.0,-,-,-,-,-,-,-,0.0,-,-,-,-,-,-,-,-,-,-,-,45.0,-,-,-,-,-,-,,-,0.0,-,-,-,-,-,-,-,-,-,-,0.0,-,-,-,-,-,-,-,-,-,-,-,-,-,-,-,-,55.0,-,-,-,0.0,-,-,-,-,0.0,-,-,-,100.0,-,-,-,-,-,-,-,-,-,-,0.0,-,-,-,-,-,-,-,-,-,0.0,-,-,-,-,-,0.0,-,-,-,-,0.0,-,-,-,-,-,-,-,-,-,-,-,0.0,-,-,-,-,-,-,-,-,0.0,-,-,-,0.0,49.5,21.2,0.1674528
5223,40632,468691,Sidek H.A.A.,2003,,-,-,-,0.0,-,-,-,-,-,-,-,-,-,0.0,-,-,-,0.0,-,-,0.0,0.0,-,-,-,-,-,0.0,-,-,-,0.0,-,-,-,-,-,-,-,-,-,-,0.0,-,-,-,-,-,-,-,-,-,-,-,-,-,-,-,-,-,0.0,-,-,-,-,-,-,0.0,-,-,0.0,-,-,-,-,-,-,-,0.0,-,-,-,-,-,-,-,-,-,-,-,50.0,-,-,-,-,-,-,,-,0.0,-,-,-,-,-,-,-,-,-,-,0.0,-,-,-,-,-,-,-,-,-,-,-,-,-,-,-,-,50.0,-,-,-,0.0,-,-,-,-,0.0,-,-,-,100.0,-,-,-,-,-,-,-,-,-,-,0.0,-,-,-,-,-,-,-,-,-,0.0,-,-,-,-,-,0.0,-,-,-,-,0.0,-,-,-,-,-,-,-,-,-,-,-,0.0,-,-,-,-,-,-,-,-,0.0,-,-,-,0.0,53.1,22.9,0.1593886
5224,40632,468692,Sidek H.A.A.,2003,,-,-,-,0.0,-,-,-,-,-,-,-,-,-,0.0,-,-,-,0.0,-,-,0.0,0.0,-,-,-,-,-,0.0,-,-,-,0.0,-,-,-,-,-,-,-,-,-,-,0.0,-,-,-,-,-,-,-,-,-,-,-,-,-,-,-,-,-,0.0,-,-,-,-,-,-,0.0,-,-,0.0,-,-,-,-,-,-,-,0.0,-,-,-,-,-,-,-,-,-,-,-,36.0,-,-,-,10,-,-,,-,0.0,-,-,-,-,-,-,-,-,-,-,0.0,-,-,-,-,-,-,-,-,-,-,-,-,-,-,-,-,54.0,-,-,-,0.0,-,-,-,-,0.0,-,-,-,90.0,-,-,-,-,-,-,-,-,-,-,0.0,-,-,-,-,-,-,-,-,-,0.0,-,-,-,-,-,0.0,-,-,-,-,0.0,-,-,-,-,-,-,-,-,-,-,-,0.0,-,-,-,-,-,-,-,-,0.0,-,-,-,0.0,48.2,31.0,-0.2225806
5225,40632,468693,Sidek H.A.A.,2003,,-,-,-,0.0,-,-,-,-,-,-,-,-,-,0.0,-,-,-,0.0,-,-,0.0,0.0,-,-,-,-,-,0.0,-,-,-,0.0,-,-,-,-,-,-,-,-,-,-,0.0,-,-,-,-,-,-,-,-,-,-,-,-,-,-,-,-,-,0.0,-,-,-,-,-,-,0.0,-,-,0.0,-,-,-,-,-,-,-,0.0,-,-,-,-,-,-,-,-,-,-,-,32.0,-,-,-,20,-,-,,-,0.0,-,-,-,-,-,-,-,-,-,-,0.0,-,-,-,-,-,-,-,-,-,-,-,-,-,-,-,-,48.0,-,-,-,0.0,-,-,-,-,0.0,-,-,-,80.0,-,-,-,-,-,-,-,-,-,-,0.0,-,-,-,-,-,-,-,-,-,0.0,-,-,-,-,-,0.0,-,-,-,-,0.0,-,-,-,-,-,-,-,-,-,-,-,0.0,-,-,-,-,-,-,-,-,0.0,-,-,-,0.0,40.3,30.6,-0.3415033
5226,40632,468694,Sidek H.A.A.,2003,,-,-,-,0.0,-,-,-,-,-,-,-,-,-,0.0,-,-,-,0.0,-,-,0.0,0.0,-,-,-,-,-,0.0,-,-,-,0.0,-,-,-,-,-,-,-,-,-,-,0.0,-,-,-,-,-,-,-,-,-,-,-,-,-,-,-,-,-,0.0,-,-,-,-,-,-,0.0,-,-,0.0,-,-,-,-,-,-,-,0.0,-,-,-,-,-,-,-,-,-,-,-,28.0,-,-,-,30,-,-,,-,0.0,-,-,-,-,-,-,-,-,-,-,0.0,-,-,-,-,-,-,-,-,-,-,-,-,-,-,-,-,42.0,-,-,-,0.0,-,-,-,-,0.0,-,-,-,70.0,-,-,-,-,-,-,-,-,-,-,0.0,-,-,-,-,-,-,-,-,-,0.0,-,-,-,-,-,0.0,-,-,-,-,0.0,-,-,-,-,-,-,-,-,-,-,-,0.0,-,-,-,-,-,-,-,-,0.0,-,-,-,0.0,35.3,29.1,-0.3934708
5227,40632,468695,Sidek H.A.A.,2003,,-,-,-,0.0,-,-,-,-,-,-,-,-,-,0.0,-,-,-,0.0,-,-,0.0,0.0,-,-,-,-,-,0.0,-,-,-,0.0,-,-,-,-,-,-,-,-,-,-,0.0,-,-,-,-,-,-,-,-,-,-,-,-,-,-,-,-,-,0.0,-,-,-,-,-,-,0.0,-,-,0.0,-,-,-,-,-,-,-,0.0,-,-,-,-,-,-,-,-,-,-,-,24.0,-,-,-,40,-,-,,-,0.0,-,-,-,-,-,-,-,-,-,-,0.0,-,-,-,-,-,-,-,-,-,-,-,-,-,-,-,-,36.0,-,-,-,0.0,-,-,-,-,0.0,-,-,-,60.0,-,-,-,-,-,-,-,-,-,-,0.0,-,-,-,-,-,-,-,-,-,0.0,-,-,-,-,-,0.0,-,-,-,-,0.0,-,-,-,-,-,-,-,-,-,-,-,0.0,-,-,-,-,-,-,-,-,0.0,-,-,-,0.0,28.5,26.4,-0.4602273
5228,40632,468696,Sidek H.A.A.,2003,,-,-,-,0.0,-,-,-,-,-,-,-,-,-,0.0,-,-,-,0.0,-,-,0.0,0.0,-,-,-,-,-,0.0,-,-,-,0.0,-,-,-,-,-,-,-,-,-,-,0.0,-,-,-,-,-,-,-,-,-,-,-,-,-,-,-,-,-,0.0,-,-,-,-,-,-,0.0,-,-,0.0,-,-,-,-,-,-,-,0.0,-,-,-,-,-,-,-,-,-,-,-,20.0,-,-,-,50,-,-,,-,0.0,-,-,-,-,-,-,-,-,-,-,0.0,-,-,-,-,-,-,-,-,-,-,-,-,-,-,-,-,30.0,-,-,-,0.0,-,-,-,-,0.0,-,-,-,50.0,-,-,-,-,-,-,-,-,-,-,0.0,-,-,-,-,-,-,-,-,-,0.0,-,-,-,-,-,0.0,-,-,-,-,0.0,-,-,-,-,-,-,-,-,-,-,-,0.0,-,-,-,-,-,-,-,-,0.0,-,-,-,0.0,22.2,24.7,-0.5506073
5229,40665,476255,Yousef E.S.,2013,,-,-,-,0.0,-,-,-,-,-,-,-,-,-,0.0,-,-,-,0.0,-,-,0.0,0.0,-,-,-,-,-,0.0,-,-,-,0.0,-,-,-,-,-,-,-,-,-,-,0.0,-,-,-,-,-,-,-,-,-,-,-,-,-,-,-,-,-,0.0,-,-,-,-,-,-,0.0,-,-,0.0,-,-,-,-,-,-,-,0.0,-,-,-,-,-,-,-,-,-,-,-,6.25,-,-,-,-,-,-,,-,0.0,-,-,-,-,-,-,-,-,-,-,0.0,-,-,-,-,-,-,6.25,-,-,-,-,-,-,-,-,-,9.0,-,-,-,0.0,-,-,-,-,0.0,-,-,-,100.0,-,-,-,-,-,-,-,-,-,-,0.0,-,-,-,-,-,-,-,-,-,0.0,-,-,-,-,-,63.5,-,-,-,-,0.0,-,-,-,-,-,-,-,-,-,-,-,0.0,-,-,-,-,-,-,-,-,15.0,-,-,-,0.0,49.9,19.75,0.263
5230,40665,476256,Yousef E.S.,2013,,-,-,-,0.0,-,-,-,-,-,-,-,-,-,0.0,-,-,-,0.0,-,-,0.0,0.0,-,-,-,-,-,0.0,-,-,-,0.0,-,-,-,-,-,-,-,-,-,-,0.0,-,-,-,-,-,-,-,-,-,-,-,-,-,-,-,-,-,0.0,-,-,-,-,-,-,0.0,-,-,0.0,-,-,-,-,-,-,-,0.0,-,-,-,-,-,-,-,-,-,-,-,12.5,-,-,-,-,-,-,,-,0.0,-,-,-,-,-,-,-,-,-,-,0.0,-,-,-,-,-,-,12.5,-,-,-,-,-,-,-,-,-,9.0,-,-,-,0.0,-,-,-,-,0.0,-,-,-,100.0,-,-,-,-,-,-,-,-,-,-,0.0,-,-,-,-,-,-,-,-,-,0.0,-,-,-,-,-,51.0,-,-,-,-,0.0,-,-,-,-,-,-,-,-,-,-,-,0.0,-,-,-,-,-,-,-,-,15.0,-,-,-,0.0,53.0,21.17,0.252
5231,40665,476257,Yousef E.S.,2013,,-,-,-,0.0,-,-,-,-,-,-,-,-,-,0.0,-,-,-,0.0,-,-,0.0,0.0,-,-,-,-,-,0.0,-,-,-,0.0,-,-,-,-,-,-,-,-,-,-,0.0,-,-,-,-,-,-,-,-,-,-,-,-,-,-,-,-,-,0.0,-,-,-,-,-,-,0.0,-,-,0.0,-,-,-,-,-,-,-,0.0,-,-,-,-,-,-,-,-,-,-,-,15.0,-,-,-,-,-,-,,-,0.0,-,-,-,-,-,-,-,-,-,-,0.0,-,-,-,-,-,-,15,-,-,-,-,-,-,-,-,-,9.0,-,-,-,0.0,-,-,-,-,0.0,-,-,-,100.0,-,-,-,-,-,-,-,-,-,-,0.0,-,-,-,-,-,-,-,-,-,0.0,-,-,-,-,-,46.0,-,-,-,-,0.0,-,-,-,-,-,-,-,-,-,-,-,0.0,-,-,-,-,-,-,-,-,15.0,-,-,-,0.0,63.9,25.93,0.233
5232,40665,476258,Yousef E.S.,2013,,-,-,-,0.0,-,-,-,-,-,-,-,-,-,0.0,-,-,-,0.0,-,-,0.0,0.0,-,-,-,-,-,0.0,-,-,-,0.0,-,-,-,-,-,-,-,-,-,-,0.0,-,-,-,-,-,-,-,-,-,-,-,-,-,-,-,-,-,0.0,-,-,-,-,-,-,0.0,-,-,0.0,-,-,-,-,-,-,-,0.0,-,-,-,-,-,-,-,-,-,-,-,17.5,-,-,-,-,-,-,,-,0.0,-,-,-,-,-,-,-,-,-,-,0.0,-,-,-,-,-,-,17.5,-,-,-,-,-,-,-,-,-,9.0,-,-,-,0.0,-,-,-,-,0.0,-,-,-,100.0,-,-,-,-,-,-,-,-,-,-,0.0,-,-,-,-,-,-,-,-,-,0.0,-,-,-,-,-,41.0,-,-,-,-,0.0,-,-,-,-,-,-,-,-,-,-,-,0.0,-,-,-,-,-,-,-,-,15.0,-,-,-,0.0,78.9,32.68,0.208
5233,40694,476415,Chenu S.,2012,,-,-,-,0.0,-,-,-,-,-,-,-,-,-,0.0,-,-,-,0.0,-,-,0.0,0.0,-,-,-,-,-,0.0,-,-,-,0.0,-,-,-,-,-,-,-,-,-,-,0.0,-,-,-,-,-,-,-,-,-,-,-,-,-,-,-,-,-,0.0,-,-,-,-,-,-,0.0,-,-,0.0,-,-,-,-,-,-,-,0.0,-,-,-,-,-,-,-,-,-,-,-,0.0,-,-,-,-,-,-,,-,0.0,-,-,-,-,-,-,-,-,-,-,0.0,-,-,-,-,93.26,-,1.368,-,-,-,-,-,-,-,-,-,0.0,-,-,-,0.0,-,-,-,-,0.0,-,-,-,6.741004,-,-,-,-,-,-,-,-,-,-,0.0,-,-,5.372,-,-,-,-,-,-,0.0,-,-,-,-,-,0.0,-,-,-,-,0.0,-,-,-,-,-,-,-,-,-,-,-,0.0,-,-,-,-,-,-,-,-,0.0,-,-,-,0.0,39.0,15.2,0.2828948
5234,40694,476416,Chenu S.,2012,,-,-,-,0.0,-,-,-,-,-,-,-,-,-,0.0,-,-,-,0.0,-,-,0.0,0.0,-,-,-,-,-,0.0,-,-,-,0.0,-,-,-,-,-,-,-,-,-,-,0.0,-,-,-,-,-,-,-,-,-,-,-,-,-,-,-,-,-,0.0,-,-,-,-,-,-,0.0,-,-,0.0,-,-,-,-,-,-,-,0.0,-,-,-,-,-,-,-,-,-,-,-,0.0,-,-,-,-,-,-,,-,0.0,-,-,-,-,-,-,-,-,-,-,0.0,-,-,-,-,86.29,-,2.722,-,-,-,-,-,-,-,-,-,0.0,-,-,-,0.0,-,-,-,-,0.0,-,-,-,13.7134,-,-,-,-,-,-,-,-,-,-,0.0,-,-,10.99,-,-,-,-,-,-,0.0,-,-,-,-,-,0.0,-,-,-,-,0.0,-,-,-,-,-,-,-,-,-,-,-,0.0,-,-,-,-,-,-,-,-,0.0,-,-,-,0.0,41.0,15.9,0.2893082
5235,40694,476417,Chenu S.,2012,,-,-,-,0.0,-,-,-,-,-,-,-,-,-,0.0,-,-,-,0.0,-,-,0.0,0.0,-,-,-,-,-,0.0,-,-,-,0.0,-,-,-,-,-,-,-,-,-,-,0.0,-,-,-,-,-,-,-,-,-,-,-,-,-,-,-,-,-,0.0,-,-,-,-,-,-,0.0,-,-,0.0,-,-,-,-,-,-,-,0.0,-,-,-,-,-,-,-,-,-,-,-,0.0,-,-,-,-,-,-,,-,0.0,-,-,-,-,-,-,-,-,-,-,0.0,-,-,-,-,79.17,-,4.167,-,-,-,-,-,-,-,-,-,0.0,-,-,-,0.0,-,-,-,-,0.0,-,-,-,20.83333,-,-,-,-,-,-,-,-,-,-,0.0,-,-,16.67,-,-,-,-,-,-,0.0,-,-,-,-,-,0.0,-,-,-,-,0.0,-,-,-,-,-,-,-,-,-,-,-,0.0,-,-,-,-,-,-,-,-,0.0,-,-,-,0.0,43.3,16.9,0.2810651
5236,40694,476418,Chenu S.,2012,,-,-,-,0.0,-,-,-,-,-,-,-,-,-,0.0,-,-,-,0.0,-,-,0.0,0.0,-,-,-,-,-,0.0,-,-,-,0.0,-,-,-,-,-,-,-,-,-,-,0.0,-,-,-,-,-,-,-,-,-,-,-,-,-,-,-,-,-,0.0,-,-,-,-,-,-,0.0,-,-,0.0,-,-,-,-,-,-,-,0.0,-,-,-,-,-,-,-,-,-,-,-,0.0,-,-,-,-,-,-,,-,0.0,-,-,-,-,-,-,-,-,-,-,0.0,-,-,-,-,70.9,-,5.82,-,-,-,-,-,-,-,-,-,0.0,-,-,-,0.0,-,-,-,-,0.0,-,-,-,29.10053,-,-,-,-,-,-,-,-,-,-,0.0,-,-,23.28,-,-,-,-,-,-,0.0,-,-,-,-,-,0.0,-,-,-,-,0.0,-,-,-,-,-,-,-,-,-,-,-,0.0,-,-,-,-,-,-,-,-,0.0,-,-,-,0.0,45.0,17.6,0.2784091
5237,40694,476420,Chenu S.,2012,,-,-,-,0.0,-,-,-,-,-,-,-,-,-,0.0,-,-,-,0.0,-,-,0.0,0.0,-,-,-,-,-,0.0,-,-,-,0.0,-,-,-,-,-,-,-,-,-,-,0.0,-,-,-,-,-,-,-,-,-,-,-,-,-,-,-,-,-,0.0,-,-,-,-,-,-,0.0,-,-,0.0,-,-,-,-,-,-,-,0.0,-,-,-,-,-,-,-,-,-,-,-,0.0,-,-,-,-,-,-,,-,0.0,-,-,-,-,-,-,-,-,-,-,0.0,-,-,-,-,51.56,-,9.709,-,-,-,-,-,-,-,-,-,0.0,-,-,-,0.0,-,-,-,-,0.0,-,-,-,48.43664,-,-,-,-,-,-,-,-,-,-,0.0,-,-,38.73,-,-,-,-,-,-,0.0,-,-,-,-,-,0.0,-,-,-,-,0.0,-,-,-,-,-,-,-,-,-,-,-,0.0,-,-,-,-,-,-,-,-,0.0,-,-,-,0.0,51.2,20.3,0.2610838
5238,40694,476421,Chenu S.,2012,,-,-,-,0.0,-,-,-,-,-,-,-,-,-,0.0,-,-,-,0.0,-,-,0.0,0.0,-,-,-,-,-,0.0,-,-,-,0.0,-,-,-,-,-,-,-,-,-,-,0.0,-,-,-,-,-,-,-,-,-,-,-,-,-,-,-,-,-,0.0,-,-,-,-,-,-,0.0,-,-,0.0,-,-,-,-,-,-,-,0.0,-,-,-,-,-,-,-,-,-,-,-,0.0,-,-,-,-,-,-,,-,0.0,-,-,-,-,-,-,-,-,-,-,0.0,-,-,-,-,92.31,-,2.564,-,-,-,-,-,-,-,-,-,0.0,-,-,-,0.0,-,-,-,-,0.0,-,-,-,7.692308,-,-,-,-,-,-,-,-,-,-,0.0,-,-,5.128,-,-,-,-,-,-,0.0,-,-,-,-,-,0.0,-,-,-,-,0.0,-,-,-,-,-,-,-,-,-,-,-,0.0,-,-,-,-,-,-,-,-,0.0,-,-,-,0.0,40.6,15.8,0.2848101
5239,40694,476422,Chenu S.,2012,,-,-,-,0.0,-,-,-,-,-,-,-,-,-,0.0,-,-,-,0.0,-,-,0.0,0.0,-,-,-,-,-,0.0,-,-,-,0.0,-,-,-,-,-,-,-,-,-,-,0.0,-,-,-,-,-,-,-,-,-,-,-,-,-,-,-,-,-,0.0,-,-,-,-,-,-,0.0,-,-,0.0,-,-,-,-,-,-,-,0.0,-,-,-,-,-,-,-,-,-,-,-,0.0,-,-,-,-,-,-,,-,0.0,-,-,-,-,-,-,-,-,-,-,0.0,-,-,-,-,84.21,-,5.263,-,-,-,-,-,-,-,-,-,0.0,-,-,-,0.0,-,-,-,-,0.0,-,-,-,15.78947,-,-,-,-,-,-,-,-,-,-,0.0,-,-,10.53,-,-,-,-,-,-,0.0,-,-,-,-,-,0.0,-,-,-,-,0.0,-,-,-,-,-,-,-,-,-,-,-,0.0,-,-,-,-,-,-,-,-,0.0,-,-,-,0.0,43.9,17.2,0.2761628
5240,40694,476423,Chenu S.,2012,,-,-,-,0.0,-,-,-,-,-,-,-,-,-,0.0,-,-,-,0.0,-,-,0.0,0.0,-,-,-,-,-,0.0,-,-,-,0.0,-,-,-,-,-,-,-,-,-,-,0.0,-,-,-,-,-,-,-,-,-,-,-,-,-,-,-,-,-,0.0,-,-,-,-,-,-,0.0,-,-,0.0,-,-,-,-,-,-,-,0.0,-,-,-,-,-,-,-,-,-,-,-,0.0,-,-,-,-,-,-,,-,0.0,-,-,-,-,-,-,-,-,-,-,0.0,-,-,-,-,75.68,-,8.108,-,-,-,-,-,-,-,-,-,0.0,-,-,-,0.0,-,-,-,-,0.0,-,-,-,24.32433,-,-,-,-,-,-,-,-,-,-,0.0,-,-,16.22,-,-,-,-,-,-,0.0,-,-,-,-,-,0.0,-,-,-,-,0.0,-,-,-,-,-,-,-,-,-,-,-,0.0,-,-,-,-,-,-,-,-,0.0,-,-,-,0.0,46.8,18.3,0.2786885
5241,40694,476424,Chenu S.,2012,,-,-,-,0.0,-,-,-,-,-,-,-,-,-,0.0,-,-,-,0.0,-,-,0.0,0.0,-,-,-,-,-,0.0,-,-,-,0.0,-,-,-,-,-,-,-,-,-,-,0.0,-,-,-,-,-,-,-,-,-,-,-,-,-,-,-,-,-,0.0,-,-,-,-,-,-,0.0,-,-,0.0,-,-,-,-,-,-,-,0.0,-,-,-,-,-,-,-,-,-,-,-,0.0,-,-,-,-,-,-,,-,0.0,-,-,-,-,-,-,-,-,-,-,0.0,-,-,-,-,66.67,-,11.11,-,-,-,-,-,-,-,-,-,0.0,-,-,-,0.0,-,-,-,-,0.0,-,-,-,33.33333,-,-,-,-,-,-,-,-,-,-,0.0,-,-,22.22,-,-,-,-,-,-,0.0,-,-,-,-,-,0.0,-,-,-,-,0.0,-,-,-,-,-,-,-,-,-,-,-,0.0,-,-,-,-,-,-,-,-,0.0,-,-,-,0.0,52.9,21.0,0.2595238
5242,40694,476425,Chenu S.,2012,,-,-,-,0.0,-,-,-,-,-,-,-,-,-,0.0,-,-,-,0.0,-,-,0.0,0.0,-,-,-,-,-,0.0,-,-,-,0.0,-,-,-,-,-,-,-,-,-,-,0.0,-,-,-,-,-,-,-,-,-,-,-,-,-,-,-,-,-,0.0,-,-,-,-,-,-,0.0,-,-,0.0,-,-,-,-,-,-,-,0.0,-,-,-,-,-,-,-,-,-,-,-,0.0,-,-,-,-,-,-,,-,0.0,-,-,-,-,-,-,-,-,-,-,0.0,-,-,-,-,57.14,-,14.29,-,-,-,-,-,-,-,-,-,0.0,-,-,-,0.0,-,-,-,-,0.0,-,-,-,42.85714,-,-,-,-,-,-,-,-,-,-,0.0,-,-,28.57,-,-,-,-,-,-,0.0,-,-,-,-,-,0.0,-,-,-,-,0.0,-,-,-,-,-,-,-,-,-,-,-,0.0,-,-,-,-,-,-,-,-,0.0,-,-,-,0.0,58.8,23.3,0.2618026
5243,40694,476426,Chenu S.,2012,,-,-,-,0.0,-,-,-,-,-,-,-,-,-,0.0,-,-,-,0.0,-,-,0.0,0.0,-,-,-,-,-,0.0,-,-,-,0.0,-,-,-,-,-,-,-,-,-,-,0.0,-,-,-,-,-,-,-,-,-,-,-,-,-,-,-,-,-,0.0,-,-,-,-,-,-,0.0,-,-,0.0,-,-,-,-,-,-,-,0.0,-,-,-,-,-,-,-,-,-,-,-,0.0,-,-,-,-,-,-,,-,0.0,-,-,-,-,-,-,-,-,-,-,0.0,-,-,-,-,93.11,-,3.445,-,-,-,-,-,-,-,-,-,0.0,-,-,-,0.0,-,-,-,-,0.0,-,-,-,6.89013,-,-,-,-,-,-,-,-,-,-,0.0,-,-,3.445,-,-,-,-,-,-,0.0,-,-,-,-,-,0.0,-,-,-,-,0.0,-,-,-,-,-,-,-,-,-,-,-,0.0,-,-,-,-,-,-,-,-,0.0,-,-,-,0.0,40.2,15.6,0.2884615
5244,40694,476427,Chenu S.,2012,,-,-,-,0.0,-,-,-,-,-,-,-,-,-,0.0,-,-,-,0.0,-,-,0.0,0.0,-,-,-,-,-,0.0,-,-,-,0.0,-,-,-,-,-,-,-,-,-,-,0.0,-,-,-,-,-,-,-,-,-,-,-,-,-,-,-,-,-,0.0,-,-,-,-,-,-,0.0,-,-,0.0,-,-,-,-,-,-,-,0.0,-,-,-,-,-,-,-,-,-,-,-,0.0,-,-,-,-,-,-,,-,0.0,-,-,-,-,-,-,-,-,-,-,0.0,-,-,-,-,85.71,-,7.146,-,-,-,-,-,-,-,-,-,0.0,-,-,-,0.0,-,-,-,-,0.0,-,-,-,14.29184,-,-,-,-,-,-,-,-,-,-,0.0,-,-,7.146,-,-,-,-,-,-,0.0,-,-,-,-,-,0.0,-,-,-,-,0.0,-,-,-,-,-,-,-,-,-,-,-,0.0,-,-,-,-,-,-,-,-,0.0,-,-,-,0.0,44.5,17.4,0.2787357
5245,40694,476428,Chenu S.,2012,,-,-,-,0.0,-,-,-,-,-,-,-,-,-,0.0,-,-,-,0.0,-,-,0.0,0.0,-,-,-,-,-,0.0,-,-,-,0.0,-,-,-,-,-,-,-,-,-,-,0.0,-,-,-,-,-,-,-,-,-,-,-,-,-,-,-,-,-,0.0,-,-,-,-,-,-,0.0,-,-,0.0,-,-,-,-,-,-,-,0.0,-,-,-,-,-,-,-,-,-,-,-,0.0,-,-,-,-,-,-,,-,0.0,-,-,-,-,-,-,-,-,-,-,0.0,-,-,-,-,77.78,-,11.11,-,-,-,-,-,-,-,-,-,0.0,-,-,-,0.0,-,-,-,-,0.0,-,-,-,22.22222,-,-,-,-,-,-,-,-,-,-,0.0,-,-,11.11,-,-,-,-,-,-,0.0,-,-,-,-,-,0.0,-,-,-,-,0.0,-,-,-,-,-,-,-,-,-,-,-,0.0,-,-,-,-,-,-,-,-,0.0,-,-,-,0.0,50.1,19.3,0.2979275
5246,40694,476429,Chenu S.,2012,,-,-,-,0.0,-,-,-,-,-,-,-,-,-,0.0,-,-,-,0.0,-,-,0.0,0.0,-,-,-,-,-,0.0,-,-,-,0.0,-,-,-,-,-,-,-,-,-,-,0.0,-,-,-,-,-,-,-,-,-,-,-,-,-,-,-,-,-,0.0,-,-,-,-,-,-,0.0,-,-,0.0,-,-,-,-,-,-,-,0.0,-,-,-,-,-,-,-,-,-,-,-,0.0,-,-,-,-,-,-,,-,0.0,-,-,-,-,-,-,-,-,-,-,0.0,-,-,-,-,69.28,-,15.36,-,-,-,-,-,-,-,-,-,0.0,-,-,-,0.0,-,-,-,-,0.0,-,-,-,30.71593,-,-,-,-,-,-,-,-,-,-,0.0,-,-,15.36,-,-,-,-,-,-,0.0,-,-,-,-,-,0.0,-,-,-,-,0.0,-,-,-,-,-,-,-,-,-,-,-,0.0,-,-,-,-,-,-,-,-,0.0,-,-,-,0.0,56.9,22.2,0.2815315
5247,40694,476430,Chenu S.,2012,,-,-,-,0.0,-,-,-,-,-,-,-,-,-,0.0,-,-,-,0.0,-,-,0.0,0.0,-,-,-,-,-,0.0,-,-,-,0.0,-,-,-,-,-,-,-,-,-,-,0.0,-,-,-,-,-,-,-,-,-,-,-,-,-,-,-,-,-,0.0,-,-,-,-,-,-,0.0,-,-,0.0,-,-,-,-,-,-,-,0.0,-,-,-,-,-,-,-,-,-,-,-,0.0,-,-,-,-,-,-,,-,0.0,-,-,-,-,-,-,-,-,-,-,0.0,-,-,-,-,59.95,-,20.02,-,-,-,-,-,-,-,-,-,0.0,-,-,-,0.0,-,-,-,-,0.0,-,-,-,40.04796,-,-,-,-,-,-,-,-,-,-,0.0,-,-,20.02,-,-,-,-,-,-,0.0,-,-,-,-,-,0.0,-,-,-,-,0.0,-,-,-,-,-,-,-,-,-,-,-,0.0,-,-,-,-,-,-,-,-,0.0,-,-,-,0.0,64.6,25.6,0.2617187
5248,40817,477459,Poor H.-R.B.,2013,,-,-,-,0.0,-,-,-,-,-,-,-,-,-,0.0,-,-,-,0.0,-,-,0.0,0.0,-,-,-,-,-,0.0,-,-,-,0.0,-,-,-,-,-,-,-,-,-,-,0.0,-,-,-,-,-,-,-,0.3984,-,-,-,-,-,-,-,-,-,0.0,-,-,-,-,-,-,59.76096,-,-,0.0,-,-,-,-,-,-,-,0.0,-,-,-,-,-,-,-,-,-,-,-,0.0,-,-,-,-,-,-,,-,0.0,-,-,-,-,-,-,-,-,-,-,0.0,-,-,-,-,-,-,-,-,-,-,-,-,-,-,-,-,0.0,-,-,-,39.84064,-,-,-,-,0.3984064,-,-,-,100.0,-,-,-,-,-,-,-,-,-,-,0.0,-,-,-,-,-,-,-,-,-,0.0,-,-,-,-,-,0.0,-,-,-,-,0.0,-,-,-,-,-,-,-,-,-,-,-,0.0,-,-,-,-,-,-,-,-,0.0,-,-,-,0.0,54.9,21.57,0.273
5249,40817,477460,Poor H.-R.B.,2013,,-,-,-,0.0,-,-,-,-,-,-,-,-,-,0.0,-,-,-,0.0,-,-,0.0,5.219206,-,-,-,-,-,0.0,-,-,-,0.0,-,-,-,-,-,-,-,-,-,-,0.0,-,-,-,-,-,-,-,0.2088,-,-,-,-,-,-,-,-,-,0.0,-,-,-,-,-,-,62.63048,-,-,0.0,-,-,-,-,-,-,-,0.0,-,-,-,-,-,-,-,-,-,-,-,0.0,-,-,-,-,-,-,,-,0.0,-,-,-,-,-,-,-,-,-,-,0.0,-,-,-,-,-,-,-,-,-,-,-,-,-,-,-,-,0.0,-,-,-,31.31524,-,-,-,-,6.054279,-,-,-,100.0,-,-,-,-,-,-,-,-,-,-,0.0,-,-,-,-,-,-,-,-,-,0.0,-,-,-,-,-,0.0,-,-,-,-,0.0,-,-,-,-,-,-,-,-,-,-,-,0.0,-,-,0.6263,-,-,-,-,-,0.0,-,-,-,0.0,57.3,22.78,0.26
5250,40817,477461,Poor H.-R.B.,2013,,-,-,-,0.0,-,-,-,-,-,-,-,-,-,0.0,-,-,-,0.0,-,-,0.0,11.01322,-,-,-,-,-,0.0,-,-,-,0.0,-,-,-,-,-,-,-,-,-,-,0.0,-,-,-,-,-,-,-,0.2203,-,-,-,-,-,-,-,-,-,0.0,-,-,-,-,-,-,66.0793,-,-,0.0,-,-,-,-,-,-,-,0.0,-,-,-,-,-,-,-,-,-,-,-,0.0,-,-,-,-,-,-,,-,0.0,-,-,-,-,-,-,-,-,-,-,0.0,-,-,-,-,-,-,-,-,-,-,-,-,-,-,-,-,0.0,-,-,-,22.02643,-,-,-,-,11.89427,-,-,-,99.99999,-,-,-,-,-,-,-,-,-,-,0.0,-,-,-,-,-,-,-,-,-,0.0,-,-,-,-,-,0.0,-,-,-,-,0.0,-,-,-,-,-,-,-,-,-,-,-,0.0,-,-,0.6608,-,-,-,-,-,0.0,-,-,-,0.0,61.1,24.59,0.242
5251,40817,477462,Poor H.-R.B.,2013,,-,-,-,0.0,-,-,-,-,-,-,-,-,-,0.0,-,-,-,0.0,-,-,0.0,17.48252,-,-,-,-,-,0.0,-,-,-,0.0,-,-,-,-,-,-,-,-,-,-,0.0,-,-,-,-,-,-,-,0.2331,-,-,-,-,-,-,-,-,-,0.0,-,-,-,-,-,-,69.93007,-,-,0.0,-,-,-,-,-,-,-,0.0,-,-,-,-,-,-,-,-,-,-,-,0.0,-,-,-,-,-,-,,-,0.0,-,-,-,-,-,-,-,-,-,-,0.0,-,-,-,-,-,-,-,-,-,-,-,-,-,-,-,-,0.0,-,-,-,11.65501,-,-,-,-,18.41492,-,-,-,100.0,-,-,-,-,-,-,-,-,-,-,0.0,-,-,-,-,-,-,-,-,-,0.0,-,-,-,-,-,0.0,-,-,-,-,0.0,-,-,-,-,-,-,-,-,-,-,-,0.0,-,-,0.6993,-,-,-,-,-,0.0,-,-,-,0.0,61.8,24.95,0.452
5252,40817,477463,Poor H.-R.B.,2013,,-,-,-,0.0,-,-,-,-,-,-,-,-,-,0.0,-,-,-,0.0,-,-,0.0,24.84472,-,-,-,-,-,0.0,-,-,-,0.0,-,-,-,-,-,-,-,-,-,-,0.0,-,-,-,-,-,-,-,0.6211,-,-,-,-,-,-,-,-,-,0.0,-,-,-,-,-,-,74.53416,-,-,0.0,-,-,-,-,-,-,-,0.0,-,-,-,-,-,-,-,-,-,-,-,0.0,-,-,-,-,-,-,,-,0.0,-,-,-,-,-,-,-,-,-,-,0.0,-,-,-,-,-,-,-,-,-,-,-,-,-,-,-,-,0.0,-,-,-,0.0,-,-,-,-,25.46584,-,-,-,100.0,-,-,-,-,-,-,-,-,-,-,0.0,-,-,-,-,-,-,-,-,-,0.0,-,-,-,-,-,0.0,-,-,-,-,0.0,-,-,-,-,-,-,-,-,-,-,-,0.0,-,-,-,-,-,-,-,-,0.0,-,-,-,0.0,64.9,26.51,0.453
5253,40864,476662,Striepe S.,2013,,-,-,-,0.0,-,-,-,-,-,-,-,-,-,0.0,-,-,-,0.0,-,-,0.0,0.0,-,-,-,-,-,0.0,-,-,-,0.0,-,-,-,-,-,-,-,-,-,-,0.0,-,-,-,-,-,-,-,-,-,-,-,-,-,-,-,-,-,0.0,-,-,-,-,-,-,0.0,-,-,0.0,-,-,-,-,-,-,-,0.0,-,-,-,-,-,-,-,-,-,-,-,0.0,-,-,-,-,-,-,,-,50.0,-,-,-,-,-,-,-,-,-,-,0.0,-,-,-,-,-,-,-,-,-,-,-,-,-,-,-,-,50.0,-,-,-,0.0,-,-,-,-,0.0,-,-,-,100.0,-,-,-,-,-,-,-,-,-,-,0.0,-,-,-,-,-,-,-,-,-,0.0,-,-,-,-,-,0.0,-,-,-,-,0.0,-,-,-,-,-,-,-,-,-,-,-,0.0,-,-,-,-,-,-,-,-,0.0,-,-,-,0.0,55.6,22.13,0.256
5254,40864,476663,Striepe S.,2013,,-,-,-,0.0,-,-,-,-,-,-,-,-,-,0.0,-,-,-,0.0,-,-,0.0,0.0,-,-,-,-,-,0.0,-,-,-,0.0,-,-,-,-,-,-,-,-,-,-,0.0,-,-,-,-,-,-,-,-,-,-,-,-,-,-,-,-,-,0.0,-,-,-,-,-,-,0.0,-,-,0.0,-,-,-,-,-,-,-,0.0,-,-,-,-,-,-,-,-,-,-,-,12.5,-,-,-,-,-,-,,-,37.5,-,-,-,-,-,-,-,-,-,-,0.0,-,-,-,-,-,-,-,-,-,-,-,-,-,-,-,-,50.0,-,-,-,0.0,-,-,-,-,0.0,-,-,-,100.0,-,-,-,-,-,-,-,-,-,-,0.0,-,-,-,-,-,-,-,-,-,0.0,-,-,-,-,-,0.0,-,-,-,-,0.0,-,-,-,-,-,-,-,-,-,-,-,0.0,-,-,-,-,-,-,-,-,0.0,-,-,-,0.0,66.4,26.51,0.252
5255,40864,476664,Striepe S.,2013,,-,-,-,0.0,-,-,-,-,-,-,-,-,-,0.0,-,-,-,0.0,-,-,0.0,0.0,-,-,-,-,-,0.0,-,-,-,0.0,-,-,-,-,-,-,-,-,-,-,0.0,-,-,-,-,-,-,-,-,-,-,-,-,-,-,-,-,-,0.0,-,-,-,-,-,-,0.0,-,-,0.0,-,-,-,-,-,-,-,0.0,-,-,-,-,-,-,-,-,-,-,-,25.0,-,-,-,-,-,-,,-,25.0,-,-,-,-,-,-,-,-,-,-,0.0,-,-,-,-,-,-,-,-,-,-,-,-,-,-,-,-,50.0,-,-,-,0.0,-,-,-,-,0.0,-,-,-,100.0,-,-,-,-,-,-,-,-,-,-,0.0,-,-,-,-,-,-,-,-,-,0.0,-,-,-,-,-,0.0,-,-,-,-,0.0,-,-,-,-,-,-,-,-,-,-,-,0.0,-,-,-,-,-,-,-,-,0.0,-,-,-,0.0,68.7,27.45,0.251
5256,40864,476665,Striepe S.,2013,,-,-,-,0.0,-,-,-,-,-,-,-,-,-,0.0,-,-,-,0.0,-,-,0.0,0.0,-,-,-,-,-,0.0,-,-,-,0.0,-,-,-,-,-,-,-,-,-,-,0.0,-,-,-,-,-,-,-,-,-,-,-,-,-,-,-,-,-,0.0,-,-,-,-,-,-,0.0,-,-,0.0,-,-,-,-,-,-,-,0.0,-,-,-,-,-,-,-,-,-,-,-,33.3,-,-,-,-,-,-,,-,16.7,-,-,-,-,-,-,-,-,-,-,0.0,-,-,-,-,-,-,-,-,-,-,-,-,-,-,-,-,50.0,-,-,-,0.0,-,-,-,-,0.0,-,-,-,100.0,-,-,-,-,-,-,-,-,-,-,0.0,-,-,-,-,-,-,-,-,-,0.0,-,-,-,-,-,0.0,-,-,-,-,0.0,-,-,-,-,-,-,-,-,-,-,-,0.0,-,-,-,-,-,-,-,-,0.0,-,-,-,0.0,66.1,26.39,0.252
5257,40864,476666,Striepe S.,2013,,-,-,-,0.0,-,-,-,-,-,-,-,-,-,0.0,-,-,-,0.0,-,-,0.0,0.0,-,-,-,-,-,0.0,-,-,-,0.0,-,-,-,-,-,-,-,-,-,-,0.0,-,-,-,-,-,-,-,-,-,-,-,-,-,-,-,-,-,0.0,-,-,-,-,-,-,0.0,-,-,0.0,-,-,-,-,-,-,-,0.0,-,-,-,-,-,-,-,-,-,-,-,40.0,-,-,-,-,-,-,,-,10.0,-,-,-,-,-,-,-,-,-,-,0.0,-,-,-,-,-,-,-,-,-,-,-,-,-,-,-,-,50.0,-,-,-,0.0,-,-,-,-,0.0,-,-,-,100.0,-,-,-,-,-,-,-,-,-,-,0.0,-,-,-,-,-,-,-,-,-,0.0,-,-,-,-,-,0.0,-,-,-,-,0.0,-,-,-,-,-,-,-,-,-,-,-,0.0,-,-,-,-,-,-,-,-,0.0,-,-,-,0.0,61.7,24.54,0.257
