Repository: jacobergzhou/Poisson-Ratio

File: Non_metal_07242019.csv (part 69 of 91)
Index,Code,Glass #,Author,Year,Trademark,glass_comp,Ag2O,AgI,Al,Al2O3,AlF3,AlN,As,As2O3,As2O5,As2S3,As2Se3,AsSe,B,B2O3,BaCl2,BaF2,BaO,BeF2,BeO,Bi2O3,BiCl3,Br,Ca,CaF2,CaO,Cd,CdCl2,CdF2,CdO,Ce2O3,CeF3,CeO2,Cl,Co3O4,CoO,Cr2O3,Cs2O,CsCl,CsF,Cu2O,CuO,Dy2O3,Er,Er2O3,ErF3,Eu,Eu2O3,EuF3,F,Fe,Fe2O3,FeO,Ga,Ga2O3,Ga2S3,Ga2Se3,GaF3,Gd2O3,GdF3,Ge,GeO2,GeS2,GeSe2,H2O,HfF4,HfO2,Hg,Ho2O3,I,InF3,K,K2O,K2S,K2SO4,KBr,KCl,KF,KHF2,La,La2O3,La2S3,LaF3,Li,Li2O,Li2S,Li2SO4,LiBr,LiCl,LiF,LiI,MgF2,MgO,Mn2O3,MnF2,MnO,MnO2,MoO2,MoO3,N,Na,Na2O,Na2S,Na2SO4,NaCl,NaF,NaPO3,Nb2O5,Nd,Nd2O3,NdF3,NH4NO3,NiO,O,OH,P,P2O5,Pb,PbCl2,PbF2,PbO,PdO,Pr2O3,Pr6O11,PrF3,Rb2O,RbF,Rh2O3,RuO2,S,Sb,Sb2O3,Sb2S3,Sc2O3,Se,Si,Si3N4,SiC,SiO2,Sm2O3,Sn,SnO,SnO2,SO2,SO3,Sr,SrCl2,SrF2,SrO,Ta2O3,Ta2O5,Tb2O3,TbF3,Te,TeO2,Th,ThF4,ThO2,TiO2,Tl,Tl2O,Tl2Se,TlSe,Tm2O3,U,U3O8,UO2,V,V2O5,VO6,WO3,Y,Y2O3,Yb2O3,YbF3,YF3,ZnCl2,ZnF2,ZnO,ZnSO4,ZrF4,ZrO2,Young's modulus E (GPa),Shear modulus G (GPa),Poisson's ratio v
# 4087,290,21035,Karapetyan G.O.,1979,nan,(Al2O3)10.0 (Li2O)25.0 (SiO2)65.0 ,0.0,0,0.0,10.0,0.0,0.0,0.0,0.0,0.0,0,0,0,0.0,0.0,0,0.0,0.0,0.0,0.0,0.0,0.0,0,0.0,0.0,0.0,0.0,0,0,0.0,0.0,0,0.0,0.0,0.0,0.0,0.0,0.0,0,0.0,0.0,0.0,0.0,0.0,0.0,0,0.0,0.0,0,0.0,0.0,0.0,0.0,0.0,0.0,0,0,0,0.0,0,0.0,0.0,0,0,0.0,0,0.0,0.0,0.0,0,0.0,0.0,0.0,0,0,0.0,0.0,0,0.0,0.0,0.0,0,0.0,0.0,25.0,0,0,0,0.0,0.0,0,0.0,0.0,0.0,0,0.0,0.0,0.0,0.0,0.0,0.0,0.0,0.0,0.0,0.0,0.0,0.0,0.0,0.0,0.0,0.0,0.0,0.0,0.0,0.0,0.0,0.0,0.0,0.0,0.0,0.0,0.0,0.0,0.0,0,0.0,0.0,0.0,0.0,0.0,0.0,0.0,0,0.0,0.0,0.0,0.0,0.0,65.0,0.0,0,0.0,0.0,0.0,0.0,0.0,0,0.0,0.0,0.0,0.0,0.0,0,0.0,0.0,0.0,0.0,0,0.0,0.0,0.0,0,0,0,0.0,0.0,0.0,0.0,0.0,0.0,0.0,0.0,0.0,0.0,0.0,0.0,0.0,0.0,0.0,0,0.0,0.0,85.3,34.7,0.22699999999999998
# 4088,290,21043,Karapetyan G.O.,1979,nan,(Al2O3)20.0 (Li2O)20.0 (SiO2)60.0 ,0.0,0,0.0,20.0,0.0,0.0,0.0,0.0,0.0,0,0,0,0.0,0.0,0,0.0,0.0,0.0,0.0,0.0,0.0,0,0.0,0.0,0.0,0.0,0,0,0.0,0.0,0,0.0,0.0,0.0,0.0,0.0,0.0,0,0.0,0.0,0.0,0.0,0.0,0.0,0,0.0,0.0,0,0.0,0.0,0.0,0.0,0.0,0.0,0,0,0,0.0,0,0.0,0.0,0,0,0.0,0,0.0,0.0,0.0,0,0.0,0.0,0.0,0,0,0.0,0.0,0,0.0,0.0,0.0,0,0.0,0.0,20.0,0,0,0,0.0,0.0,0,0.0,0.0,0.0,0,0.0,0.0,0.0,0.0,0.0,0.0,0.0,0.0,0.0,0.0,0.0,0.0,0.0,0.0,0.0,0.0,0.0,0.0,0.0,0.0,0.0,0.0,0.0,0.0,0.0,0.0,0.0,0.0,0.0,0,0.0,0.0,0.0,0.0,0.0,0.0,0.0,0,0.0,0.0,0.0,0.0,0.0,60.0,0.0,0,0.0,0.0,0.0,0.0,0.0,0,0.0,0.0,0.0,0.0,0.0,0,0.0,0.0,0.0,0.0,0,0.0,0.0,0.0,0,0,0,0.0,0.0,0.0,0.0,0.0,0.0,0.0,0.0,0.0,0.0,0.0,0.0,0.0,0.0,0.0,0,0.0,0.0,85.7,34.9,0.22699999999999998
# 4089,290,21044,Karapetyan G.O.,1979,nan,(Al2O3)20.0 (Li2O)19.0 (SiO2)61.0 ,0.0,0,0.0,20.0,0.0,0.0,0.0,0.0,0.0,0,0,0,0.0,0.0,0,0.0,0.0,0.0,0.0,0.0,0.0,0,0.0,0.0,0.0,0.0,0,0,0.0,0.0,0,0.0,0.0,0.0,0.0,0.0,0.0,0,0.0,0.0,0.0,0.0,0.0,0.0,0,0.0,0.0,0,0.0,0.0,0.0,0.0,0.0,0.0,0,0,0,0.0,0,0.0,0.0,0,0,0.0,0,0.0,0.0,0.0,0,0.0,0.0,0.0,0,0,0.0,0.0,0,0.0,0.0,0.0,0,0.0,0.0,19.0,0,0,0,0.0,0.0,0,0.0,0.0,0.0,0,0.0,0.0,0.0,0.0,0.0,0.0,0.0,0.0,0.0,0.0,0.0,0.0,0.0,0.0,0.0,0.0,0.0,0.0,0.0,0.0,0.0,0.0,0.0,0.0,0.0,0.0,0.0,0.0,0.0,0,0.0,0.0,0.0,0.0,0.0,0.0,0.0,0,0.0,0.0,0.0,0.0,0.0,61.0,0.0,0,0.0,0.0,0.0,0.0,0.0,0,0.0,0.0,0.0,0.0,0.0,0,0.0,0.0,0.0,0.0,0,0.0,0.0,0.0,0,0,0,0.0,0.0,0.0,0.0,0.0,0.0,0.0,0.0,0.0,0.0,0.0,0.0,0.0,0.0,0.0,0,0.0,0.0,86.3,35.1,0.22699999999999998
# 4090,291,21053,Livshits V.Ya.,1982,nan,(Al2O3)5.0 (Li2O)22.0 (Na2O)10.0 (SiO2)63.0 ,0.0,0,0.0,5.0,0.0,0.0,0.0,0.0,0.0,0,0,0,0.0,0.0,0,0.0,0.0,0.0,0.0,0.0,0.0,0,0.0,0.0,0.0,0.0,0,0,0.0,0.0,0,0.0,0.0,0.0,0.0,0.0,0.0,0,0.0,0.0,0.0,0.0,0.0,0.0,0,0.0,0.0,0,0.0,0.0,0.0,0.0,0.0,0.0,0,0,0,0.0,0,0.0,0.0,0,0,0.0,0,0.0,0.0,0.0,0,0.0,0.0,0.0,0,0,0.0,0.0,0,0.0,0.0,0.0,0,0.0,0.0,22.0,0,0,0,0.0,0.0,0,0.0,0.0,0.0,0,0.0,0.0,0.0,0.0,0.0,0.0,10.0,0.0,0.0,0.0,0.0,0.0,0.0,0.0,0.0,0.0,0.0,0.0,0.0,0.0,0.0,0.0,0.0,0.0,0.0,0.0,0.0,0.0,0.0,0,0.0,0.0,0.0,0.0,0.0,0.0,0.0,0,0.0,0.0,0.0,0.0,0.0,63.0,0.0,0,0.0,0.0,0.0,0.0,0.0,0,0.0,0.0,0.0,0.0,0.0,0,0.0,0.0,0.0,0.0,0,0.0,0.0,0.0,0,0,0,0.0,0.0,0.0,0.0,0.0,0.0,0.0,0.0,0.0,0.0,0.0,0.0,0.0,0.0,0.0,0,0.0,0.0,81.5,33.2,0.22699999999999998
# 4091,291,21055,Livshits V.Ya.,1982,nan,(Al2O3)5.0 (Li2O)25.0 (Na2O)7.0 (SiO2)63.0 ,0.0,0,0.0,5.0,0.0,0.0,0.0,0.0,0.0,0,0,0,0.0,0.0,0,0.0,0.0,0.0,0.0,0.0,0.0,0,0.0,0.0,0.0,0.0,0,0,0.0,0.0,0,0.0,0.0,0.0,0.0,0.0,0.0,0,0.0,0.0,0.0,0.0,0.0,0.0,0,0.0,0.0,0,0.0,0.0,0.0,0.0,0.0,0.0,0,0,0,0.0,0,0.0,0.0,0,0,0.0,0,0.0,0.0,0.0,0,0.0,0.0,0.0,0,0,0.0,0.0,0,0.0,0.0,0.0,0,0.0,0.0,25.0,0,0,0,0.0,0.0,0,0.0,0.0,0.0,0,0.0,0.0,0.0,0.0,0.0,0.0,7.0,0.0,0.0,0.0,0.0,0.0,0.0,0.0,0.0,0.0,0.0,0.0,0.0,0.0,0.0,0.0,0.0,0.0,0.0,0.0,0.0,0.0,0.0,0,0.0,0.0,0.0,0.0,0.0,0.0,0.0,0,0.0,0.0,0.0,0.0,0.0,63.0,0.0,0,0.0,0.0,0.0,0.0,0.0,0,0.0,0.0,0.0,0.0,0.0,0,0.0,0.0,0.0,0.0,0,0.0,0.0,0.0,0,0,0,0.0,0.0,0.0,0.0,0.0,0.0,0.0,0.0,0.0,0.0,0.0,0.0,0.0,0.0,0.0,0,0.0,0.0,82.9,33.8,0.22699999999999998
# 4092,292,21085,Karapetyan G.O.,1980,nan,(Li2O)49.75818498 (SiO2)50.24181502 ,0.0,0,0.0,0.0,0.0,0.0,0.0,0.0,0.0,0,0,0,0.0,0.0,0,0.0,0.0,0.0,0.0,0.0,0.0,0,0.0,0.0,0.0,0.0,0,0,0.0,0.0,0,0.0,0.0,0.0,0.0,0.0,0.0,0,0.0,0.0,0.0,0.0,0.0,0.0,0,0.0,0.0,0,0.0,0.0,0.0,0.0,0.0,0.0,0,0,0,0.0,0,0.0,0.0,0,0,0.0,0,0.0,0.0,0.0,0,0.0,0.0,0.0,0,0,0.0,0.0,0,0.0,0.0,0.0,0,0.0,0.0,49.75818498,0,0,0,0.0,0.0,0,0.0,0.0,0.0,0,0.0,0.0,0.0,0.0,0.0,0.0,0.0,0.0,0.0,0.0,0.0,0.0,0.0,0.0,0.0,0.0,0.0,0.0,0.0,0.0,0.0,0.0,0.0,0.0,0.0,0.0,0.0,0.0,0.0,0,0.0,0.0,0.0,0.0,0.0,0.0,0.0,0,0.0,0.0,0.0,0.0,0.0,50.24181502,0.0,0,0.0,0.0,0.0,0.0,0.0,0,0.0,0.0,0.0,0.0,0.0,0,0.0,0.0,0.0,0.0,0,0.0,0.0,0.0,0,0,0,0.0,0.0,0.0,0.0,0.0,0.0,0.0,0.0,0.0,0.0,0.0,0.0,0.0,0.0,0.0,0,0.0,0.0,87.6,35.7,0.22699999999999998
# 4093,292,21068,Karapetyan G.O.,1980,nan,(Al2O3)19.27545058 (Li2O)13.4582304 (SiO2)63.368631900000004 (TiO2)3.897687117 ,0.0,0,0.0,19.27545058,0.0,0.0,0.0,0.0,0.0,0,0,0,0.0,0.0,0,0.0,0.0,0.0,0.0,0.0,0.0,0,0.0,0.0,0.0,0.0,0,0,0.0,0.0,0,0.0,0.0,0.0,0.0,0.0,0.0,0,0.0,0.0,0.0,0.0,0.0,0.0,0,0.0,0.0,0,0.0,0.0,0.0,0.0,0.0,0.0,0,0,0,0.0,0,0.0,0.0,0,0,0.0,0,0.0,0.0,0.0,0,0.0,0.0,0.0,0,0,0.0,0.0,0,0.0,0.0,0.0,0,0.0,0.0,13.4582304,0,0,0,0.0,0.0,0,0.0,0.0,0.0,0,0.0,0.0,0.0,0.0,0.0,0.0,0.0,0.0,0.0,0.0,0.0,0.0,0.0,0.0,0.0,0.0,0.0,0.0,0.0,0.0,0.0,0.0,0.0,0.0,0.0,0.0,0.0,0.0,0.0,0,0.0,0.0,0.0,0.0,0.0,0.0,0.0,0,0.0,0.0,0.0,0.0,0.0,63.368631900000004,0.0,0,0.0,0.0,0.0,0.0,0.0,0,0.0,0.0,0.0,0.0,0.0,0,0.0,0.0,0.0,0.0,0,3.897687117,0.0,0.0,0,0,0,0.0,0.0,0.0,0.0,0.0,0.0,0.0,0.0,0.0,0.0,0.0,0.0,0.0,0.0,0.0,0,0.0,0.0,86.2,35.0,0.22699999999999998
# 4094,1966,110899,Kisin B.I.,1959,KF3,(As2O3)0.064569991 (Na2O)18.20161745 (PbO)3.750061475 (SiO2)75.19177947 (ZnO)2.791971609 ,0.0,0,0.0,0.0,0.0,0.0,0.0,0.064569991,0.0,0,0,0,0.0,0.0,0,0.0,0.0,0.0,0.0,0.0,0.0,0,0.0,0.0,0.0,0.0,0,0,0.0,0.0,0,0.0,0.0,0.0,0.0,0.0,0.0,0,0.0,0.0,0.0,0.0,0.0,0.0,0,0.0,0.0,0,0.0,0.0,0.0,0.0,0.0,0.0,0,0,0,0.0,0,0.0,0.0,0,0,0.0,0,0.0,0.0,0.0,0,0.0,0.0,0.0,0,0,0.0,0.0,0,0.0,0.0,0.0,0,0.0,0.0,0.0,0,0,0,0.0,0.0,0,0.0,0.0,0.0,0,0.0,0.0,0.0,0.0,0.0,0.0,18.20161745,0.0,0.0,0.0,0.0,0.0,0.0,0.0,0.0,0.0,0.0,0.0,0.0,0.0,0.0,0.0,0.0,0.0,0.0,3.750061475,0.0,0.0,0.0,0,0.0,0.0,0.0,0.0,0.0,0.0,0.0,0,0.0,0.0,0.0,0.0,0.0,75.19177947,0.0,0,0.0,0.0,0.0,0.0,0.0,0,0.0,0.0,0.0,0.0,0.0,0,0.0,0.0,0.0,0.0,0,0.0,0.0,0.0,0,0,0,0.0,0.0,0.0,0.0,0.0,0.0,0.0,0.0,0.0,0.0,0.0,0.0,0.0,0.0,2.791971609,0,0.0,0.0,63.9,26.03,0.22699999999999998
# 4095,1966,110934,Kisin B.I.,1959,TF1,(As2O3)0.254300013 (K2O)7.477355374 (PbO)23.07223115 (SiO2)69.19611346 ,0.0,0,0.0,0.0,0.0,0.0,0.0,0.254300013,0.0,0,0,0,0.0,0.0,0,0.0,0.0,0.0,0.0,0.0,0.0,0,0.0,0.0,0.0,0.0,0,0,0.0,0.0,0,0.0,0.0,0.0,0.0,0.0,0.0,0,0.0,0.0,0.0,0.0,0.0,0.0,0,0.0,0.0,0,0.0,0.0,0.0,0.0,0.0,0.0,0,0,0,0.0,0,0.0,0.0,0,0,0.0,0,0.0,0.0,0.0,0,0.0,0.0,7.477355374,0,0,0.0,0.0,0,0.0,0.0,0.0,0,0.0,0.0,0.0,0,0,0,0.0,0.0,0,0.0,0.0,0.0,0,0.0,0.0,0.0,0.0,0.0,0.0,0.0,0.0,0.0,0.0,0.0,0.0,0.0,0.0,0.0,0.0,0.0,0.0,0.0,0.0,0.0,0.0,0.0,0.0,0.0,23.07223115,0.0,0.0,0.0,0,0.0,0.0,0.0,0.0,0.0,0.0,0.0,0,0.0,0.0,0.0,0.0,0.0,69.19611346,0.0,0,0.0,0.0,0.0,0.0,0.0,0,0.0,0.0,0.0,0.0,0.0,0,0.0,0.0,0.0,0.0,0,0.0,0.0,0.0,0,0,0,0.0,0.0,0.0,0.0,0.0,0.0,0.0,0.0,0.0,0.0,0.0,0.0,0.0,0.0,0.0,0,0.0,0.0,53.6,21.84,0.22699999999999998
# 4096,1966,110935,Kisin B.I.,1959,TF2,(As2O3)0.132500009 (K2O)5.498743385 (PbO)26.02939182 (Sb2O3)0.107900008 (SiO2)68.23146478 ,0.0,0,0.0,0.0,0.0,0.0,0.0,0.132500009,0.0,0,0,0,0.0,0.0,0,0.0,0.0,0.0,0.0,0.0,0.0,0,0.0,0.0,0.0,0.0,0,0,0.0,0.0,0,0.0,0.0,0.0,0.0,0.0,0.0,0,0.0,0.0,0.0,0.0,0.0,0.0,0,0.0,0.0,0,0.0,0.0,0.0,0.0,0.0,0.0,0,0,0,0.0,0,0.0,0.0,0,0,0.0,0,0.0,0.0,0.0,0,0.0,0.0,5.498743385,0,0,0.0,0.0,0,0.0,0.0,0.0,0,0.0,0.0,0.0,0,0,0,0.0,0.0,0,0.0,0.0,0.0,0,0.0,0.0,0.0,0.0,0.0,0.0,0.0,0.0,0.0,0.0,0.0,0.0,0.0,0.0,0.0,0.0,0.0,0.0,0.0,0.0,0.0,0.0,0.0,0.0,0.0,26.02939182,0.0,0.0,0.0,0,0.0,0.0,0.0,0.0,0.0,0.0,0.107900008,0,0.0,0.0,0.0,0.0,0.0,68.23146478,0.0,0,0.0,0.0,0.0,0.0,0.0,0,0.0,0.0,0.0,0.0,0.0,0,0.0,0.0,0.0,0.0,0,0.0,0.0,0.0,0,0,0,0.0,0.0,0.0,0.0,0.0,0.0,0.0,0.0,0.0,0.0,0.0,0.0,0.0,0.0,0.0,0,0.0,0.0,55.0,22.41,0.22699999999999998
# 4097,3859,12447,Livshits V.Ya.,1982,nan,(Al2O3)15.0 (Na2O)25.0 (SiO2)60.0 ,0.0,0,0.0,15.0,0.0,0.0,0.0,0.0,0.0,0,0,0,0.0,0.0,0,0.0,0.0,0.0,0.0,0.0,0.0,0,0.0,0.0,0.0,0.0,0,0,0.0,0.0,0,0.0,0.0,0.0,0.0,0.0,0.0,0,0.0,0.0,0.0,0.0,0.0,0.0,0,0.0,0.0,0,0.0,0.0,0.0,0.0,0.0,0.0,0,0,0,0.0,0,0.0,0.0,0,0,0.0,0,0.0,0.0,0.0,0,0.0,0.0,0.0,0,0,0.0,0.0,0,0.0,0.0,0.0,0,0.0,0.0,0.0,0,0,0,0.0,0.0,0,0.0,0.0,0.0,0,0.0,0.0,0.0,0.0,0.0,0.0,25.0,0.0,0.0,0.0,0.0,0.0,0.0,0.0,0.0,0.0,0.0,0.0,0.0,0.0,0.0,0.0,0.0,0.0,0.0,0.0,0.0,0.0,0.0,0,0.0,0.0,0.0,0.0,0.0,0.0,0.0,0,0.0,0.0,0.0,0.0,0.0,60.0,0.0,0,0.0,0.0,0.0,0.0,0.0,0,0.0,0.0,0.0,0.0,0.0,0,0.0,0.0,0.0,0.0,0,0.0,0.0,0.0,0,0,0,0.0,0.0,0.0,0.0,0.0,0.0,0.0,0.0,0.0,0.0,0.0,0.0,0.0,0.0,0.0,0,0.0,0.0,68.4,27.8,0.22699999999999998
# 4098,4206,50449,Molot V.A.,1992,nan,(Al2O3)5.8 (Li2O)32.9 (SiO2)61.3 ,0.0,0,0.0,5.8,0.0,0.0,0.0,0.0,0.0,0,0,0,0.0,0.0,0,0.0,0.0,0.0,0.0,0.0,0.0,0,0.0,0.0,0.0,0.0,0,0,0.0,0.0,0,0.0,0.0,0.0,0.0,0.0,0.0,0,0.0,0.0,0.0,0.0,0.0,0.0,0,0.0,0.0,0,0.0,0.0,0.0,0.0,0.0,0.0,0,0,0,0.0,0,0.0,0.0,0,0,0.0,0,0.0,0.0,0.0,0,0.0,0.0,0.0,0,0,0.0,0.0,0,0.0,0.0,0.0,0,0.0,0.0,32.9,0,0,0,0.0,0.0,0,0.0,0.0,0.0,0,0.0,0.0,0.0,0.0,0.0,0.0,0.0,0.0,0.0,0.0,0.0,0.0,0.0,0.0,0.0,0.0,0.0,0.0,0.0,0.0,0.0,0.0,0.0,0.0,0.0,0.0,0.0,0.0,0.0,0,0.0,0.0,0.0,0.0,0.0,0.0,0.0,0,0.0,0.0,0.0,0.0,0.0,61.3,0.0,0,0.0,0.0,0.0,0.0,0.0,0,0.0,0.0,0.0,0.0,0.0,0,0.0,0.0,0.0,0.0,0,0.0,0.0,0.0,0,0,0,0.0,0.0,0.0,0.0,0.0,0.0,0.0,0.0,0.0,0.0,0.0,0.0,0.0,0.0,0.0,0,0.0,0.0,82.3,33.6,0.22699999999999998
# 4099,11648,76110,Hanada T.,1973,nan,(GeO2)95.5 (Na2S)4.5 ,0.0,0,0.0,0.0,0.0,0.0,0.0,0.0,0.0,0,0,0,0.0,0.0,0,0.0,0.0,0.0,0.0,0.0,0.0,0,0.0,0.0,0.0,0.0,0,0,0.0,0.0,0,0.0,0.0,0.0,0.0,0.0,0.0,0,0.0,0.0,0.0,0.0,0.0,0.0,0,0.0,0.0,0,0.0,0.0,0.0,0.0,0.0,0.0,0,0,0,0.0,0,0.0,95.5,0,0,0.0,0,0.0,0.0,0.0,0,0.0,0.0,0.0,0,0,0.0,0.0,0,0.0,0.0,0.0,0,0.0,0.0,0.0,0,0,0,0.0,0.0,0,0.0,0.0,0.0,0,0.0,0.0,0.0,0.0,0.0,0.0,0.0,4.5,0.0,0.0,0.0,0.0,0.0,0.0,0.0,0.0,0.0,0.0,0.0,0.0,0.0,0.0,0.0,0.0,0.0,0.0,0.0,0.0,0.0,0,0.0,0.0,0.0,0.0,0.0,0.0,0.0,0,0.0,0.0,0.0,0.0,0.0,0.0,0.0,0,0.0,0.0,0.0,0.0,0.0,0,0.0,0.0,0.0,0.0,0.0,0,0.0,0.0,0.0,0.0,0,0.0,0.0,0.0,0,0,0,0.0,0.0,0.0,0.0,0.0,0.0,0.0,0.0,0.0,0.0,0.0,0.0,0.0,0.0,0.0,0,0.0,0.0,49.0,19.97,0.22699999999999998
# 4100,23675,190636,Ohara K.,2000,nan,(Al2O3)16.57182722 (As2O3)0.34719994200000004 (BaO)0.447975025 (CaO)1.224849794 (Ce2O3)0.857999856 (La2O3)0.442699926 (Li2O)9.424398417 (MgO)1.704190714 (P2O5)3.9679483330000003 (SiO2)64.58894915 (ZnO)0.421961629 ,0.0,0,0.0,16.57182722,0.0,0.0,0.0,0.34719994200000004,0.0,0,0,0,0.0,0.0,0,0.0,0.447975025,0.0,0.0,0.0,0.0,0,0.0,0.0,1.224849794,0.0,0,0,0.0,0.857999856,0,0.0,0.0,0.0,0.0,0.0,0.0,0,0.0,0.0,0.0,0.0,0.0,0.0,0,0.0,0.0,0,0.0,0.0,0.0,0.0,0.0,0.0,0,0,0,0.0,0,0.0,0.0,0,0,0.0,0,0.0,0.0,0.0,0,0.0,0.0,0.0,0,0,0.0,0.0,0,0.0,0.0,0.442699926,0,0.0,0.0,9.424398417,0,0,0,0.0,0.0,0,0.0,1.704190714,0.0,0,0.0,0.0,0.0,0.0,0.0,0.0,0.0,0.0,0.0,0.0,0.0,0.0,0.0,0.0,0.0,0.0,0.0,0.0,0.0,0.0,0.0,3.9679483330000003,0.0,0.0,0.0,0.0,0.0,0.0,0.0,0,0.0,0.0,0.0,0.0,0.0,0.0,0.0,0,0.0,0.0,0.0,0.0,0.0,64.58894915,0.0,0,0.0,0.0,0.0,0.0,0.0,0,0.0,0.0,0.0,0.0,0.0,0,0.0,0.0,0.0,0.0,0,0.0,0.0,0.0,0,0,0,0.0,0.0,0.0,0.0,0.0,0.0,0.0,0.0,0.0,0.0,0.0,0.0,0.0,0.0,0.421961629,0,0.0,0.0,86.1,35.08,0.22699999999999998
# 4102,29926,375546,Yoshida S.,2004,nan,(TeO2)70.0 (WO3)30.0 ,0.0,0,0.0,0.0,0.0,0.0,0.0,0.0,0.0,0,0,0,0.0,0.0,0,0.0,0.0,0.0,0.0,0.0,0.0,0,0.0,0.0,0.0,0.0,0,0,0.0,0.0,0,0.0,0.0,0.0,0.0,0.0,0.0,0,0.0,0.0,0.0,0.0,0.0,0.0,0,0.0,0.0,0,0.0,0.0,0.0,0.0,0.0,0.0,0,0,0,0.0,0,0.0,0.0,0,0,0.0,0,0.0,0.0,0.0,0,0.0,0.0,0.0,0,0,0.0,0.0,0,0.0,0.0,0.0,0,0.0,0.0,0.0,0,0,0,0.0,0.0,0,0.0,0.0,0.0,0,0.0,0.0,0.0,0.0,0.0,0.0,0.0,0.0,0.0,0.0,0.0,0.0,0.0,0.0,0.0,0.0,0.0,0.0,0.0,0.0,0.0,0.0,0.0,0.0,0.0,0.0,0.0,0.0,0.0,0,0.0,0.0,0.0,0.0,0.0,0.0,0.0,0,0.0,0.0,0.0,0.0,0.0,0.0,0.0,0,0.0,0.0,0.0,0.0,0.0,0,0.0,0.0,0.0,0.0,0.0,0,0.0,70.0,0.0,0.0,0,0.0,0.0,0.0,0,0,0,0.0,0.0,0.0,0.0,0.0,0.0,30.0,0.0,0.0,0.0,0.0,0.0,0.0,0.0,0.0,0,0.0,0.0,58.5,23.8,0.22699999999999998
# 4103,32370,389010,Reddy C.N.,2007,nan,(B2O3)70.0 (Li2O)10.0 (ZnO)20.0 ,0.0,0,0.0,0.0,0.0,0.0,0.0,0.0,0.0,0,0,0,0.0,70.0,0,0.0,0.0,0.0,0.0,0.0,0.0,0,0.0,0.0,0.0,0.0,0,0,0.0,0.0,0,0.0,0.0,0.0,0.0,0.0,0.0,0,0.0,0.0,0.0,0.0,0.0,0.0,0,0.0,0.0,0,0.0,0.0,0.0,0.0,0.0,0.0,0,0,0,0.0,0,0.0,0.0,0,0,0.0,0,0.0,0.0,0.0,0,0.0,0.0,0.0,0,0,0.0,0.0,0,0.0,0.0,0.0,0,0.0,0.0,10.0,0,0,0,0.0,0.0,0,0.0,0.0,0.0,0,0.0,0.0,0.0,0.0,0.0,0.0,0.0,0.0,0.0,0.0,0.0,0.0,0.0,0.0,0.0,0.0,0.0,0.0,0.0,0.0,0.0,0.0,0.0,0.0,0.0,0.0,0.0,0.0,0.0,0,0.0,0.0,0.0,0.0,0.0,0.0,0.0,0,0.0,0.0,0.0,0.0,0.0,0.0,0.0,0,0.0,0.0,0.0,0.0,0.0,0,0.0,0.0,0.0,0.0,0.0,0,0.0,0.0,0.0,0.0,0,0.0,0.0,0.0,0,0,0,0.0,0.0,0.0,0.0,0.0,0.0,0.0,0.0,0.0,0.0,0.0,0.0,0.0,0.0,20.0,0,0.0,0.0,44.8,18.28,0.22699999999999998
# 4104,34275,417270,Reddy C.N.,2008,nan,(B2O3)60.0 (Li2O)30.0 (V2O5)10.0 ,0.0,0,0.0,0.0,0.0,0.0,0.0,0.0,0.0,0,0,0,0.0,60.0,0,0.0,0.0,0.0,0.0,0.0,0.0,0,0.0,0.0,0.0,0.0,0,0,0.0,0.0,0,0.0,0.0,0.0,0.0,0.0,0.0,0,0.0,0.0,0.0,0.0,0.0,0.0,0,0.0,0.0,0,0.0,0.0,0.0,0.0,0.0,0.0,0,0,0,0.0,0,0.0,0.0,0,0,0.0,0,0.0,0.0,0.0,0,0.0,0.0,0.0,0,0,0.0,0.0,0,0.0,0.0,0.0,0,0.0,0.0,30.0,0,0,0,0.0,0.0,0,0.0,0.0,0.0,0,0.0,0.0,0.0,0.0,0.0,0.0,0.0,0.0,0.0,0.0,0.0,0.0,0.0,0.0,0.0,0.0,0.0,0.0,0.0,0.0,0.0,0.0,0.0,0.0,0.0,0.0,0.0,0.0,0.0,0,0.0,0.0,0.0,0.0,0.0,0.0,0.0,0,0.0,0.0,0.0,0.0,0.0,0.0,0.0,0,0.0,0.0,0.0,0.0,0.0,0,0.0,0.0,0.0,0.0,0.0,0,0.0,0.0,0.0,0.0,0,0.0,0.0,0.0,0,0,0,0.0,0.0,0.0,0.0,10.0,0.0,0.0,0.0,0.0,0.0,0.0,0.0,0.0,0.0,0.0,0,0.0,0.0,47.8,19.57,0.22699999999999998
# 4105,34275,417282,Reddy C.N.,2008,nan,(B2O3)70.0 (Li2O)10.0 (V2O5)20.0 ,0.0,0,0.0,0.0,0.0,0.0,0.0,0.0,0.0,0,0,0,0.0,70.0,0,0.0,0.0,0.0,0.0,0.0,0.0,0,0.0,0.0,0.0,0.0,0,0,0.0,0.0,0,0.0,0.0,0.0,0.0,0.0,0.0,0,0.0,0.0,0.0,0.0,0.0,0.0,0,0.0,0.0,0,0.0,0.0,0.0,0.0,0.0,0.0,0,0,0,0.0,0,0.0,0.0,0,0,0.0,0,0.0,0.0,0.0,0,0.0,0.0,0.0,0,0,0.0,0.0,0,0.0,0.0,0.0,0,0.0,0.0,10.0,0,0,0,0.0,0.0,0,0.0,0.0,0.0,0,0.0,0.0,0.0,0.0,0.0,0.0,0.0,0.0,0.0,0.0,0.0,0.0,0.0,0.0,0.0,0.0,0.0,0.0,0.0,0.0,0.0,0.0,0.0,0.0,0.0,0.0,0.0,0.0,0.0,0,0.0,0.0,0.0,0.0,0.0,0.0,0.0,0,0.0,0.0,0.0,0.0,0.0,0.0,0.0,0,0.0,0.0,0.0,0.0,0.0,0,0.0,0.0,0.0,0.0,0.0,0,0.0,0.0,0.0,0.0,0,0.0,0.0,0.0,0,0,0,0.0,0.0,0.0,0.0,20.0,0.0,0.0,0.0,0.0,0.0,0.0,0.0,0.0,0.0,0.0,0,0.0,0.0,38.4,15.65,0.22699999999999998
# 4106,34275,417283,Reddy C.N.,2008,nan,(B2O3)65.0 (Li2O)10.0 (V2O5)25.0 ,0.0,0,0.0,0.0,0.0,0.0,0.0,0.0,0.0,0,0,0,0.0,65.0,0,0.0,0.0,0.0,0.0,0.0,0.0,0,0.0,0.0,0.0,0.0,0,0,0.0,0.0,0,0.0,0.0,0.0,0.0,0.0,0.0,0,0.0,0.0,0.0,0.0,0.0,0.0,0,0.0,0.0,0,0.0,0.0,0.0,0.0,0.0,0.0,0,0,0,0.0,0,0.0,0.0,0,0,0.0,0,0.0,0.0,0.0,0,0.0,0.0,0.0,0,0,0.0,0.0,0,0.0,0.0,0.0,0,0.0,0.0,10.0,0,0,0,0.0,0.0,0,0.0,0.0,0.0,0,0.0,0.0,0.0,0.0,0.0,0.0,0.0,0.0,0.0,0.0,0.0,0.0,0.0,0.0,0.0,0.0,0.0,0.0,0.0,0.0,0.0,0.0,0.0,0.0,0.0,0.0,0.0,0.0,0.0,0,0.0,0.0,0.0,0.0,0.0,0.0,0.0,0,0.0,0.0,0.0,0.0,0.0,0.0,0.0,0,0.0,0.0,0.0,0.0,0.0,0,0.0,0.0,0.0,0.0,0.0,0,0.0,0.0,0.0,0.0,0,0.0,0.0,0.0,0,0,0,0.0,0.0,0.0,0.0,25.0,0.0,0.0,0.0,0.0,0.0,0.0,0.0,0.0,0.0,0.0,0,0.0,0.0,39.2,15.98,0.22699999999999998
# 4107,40901,478144,Ellison A.J.,2013,nan,(Al2O3)13.29 (B2O3)2.72 (BaO)4.18 (CaO)4.55 (Fe2O3)0.01 (MgO)3.49 (SiO2)70.54 (SnO2)0.1 (SrO)1.1 (ZrO2)0.02 ,0.0,0,0.0,13.29,0.0,0.0,0.0,0.0,0.0,0,0,0,0.0,2.72,0,0.0,4.18,0.0,0.0,0.0,0.0,0,0.0,0.0,4.55,0.0,0,0,0.0,0.0,0,0.0,0.0,0.0,0.0,0.0,0.0,0,0.0,0.0,0.0,0.0,0.0,0.0,0,0.0,0.0,0,0.0,0.0,0.01,0.0,0.0,0.0,0,0,0,0.0,0,0.0,0.0,0,0,0.0,0,0.0,0.0,0.0,0,0.0,0.0,0.0,0,0,0.0,0.0,0,0.0,0.0,0.0,0,0.0,0.0,0.0,0,0,0,0.0,0.0,0,0.0,3.49,0.0,0,0.0,0.0,0.0,0.0,0.0,0.0,0.0,0.0,0.0,0.0,0.0,0.0,0.0,0.0,0.0,0.0,0.0,0.0,0.0,0.0,0.0,0.0,0.0,0.0,0.0,0.0,0.0,0.0,0.0,0,0.0,0.0,0.0,0.0,0.0,0.0,0.0,0,0.0,0.0,0.0,0.0,0.0,70.54,0.0,0,0.0,0.1,0.0,0.0,0.0,0,0.0,1.1,0.0,0.0,0.0,0,0.0,0.0,0.0,0.0,0,0.0,0.0,0.0,0,0,0,0.0,0.0,0.0,0.0,0.0,0.0,0.0,0.0,0.0,0.0,0.0,0.0,0.0,0.0,0.0,0,0.0,0.02,80.9,33.0,0.22699999999999998
# 4108,41095,480287,Sidek H.A.A.,2008,nan,(B2O3)55.0 (Bi2O3)45.0 ,0.0,0,0.0,0.0,0.0,0.0,0.0,0.0,0.0,0,0,0,0.0,55.0,0,0.0,0.0,0.0,0.0,45.0,0.0,0,0.0,0.0,0.0,0.0,0,0,0.0,0.0,0,0.0,0.0,0.0,0.0,0.0,0.0,0,0.0,0.0,0.0,0.0,0.0,0.0,0,0.0,0.0,0,0.0,0.0,0.0,0.0,0.0,0.0,0,0,0,0.0,0,0.0,0.0,0,0,0.0,0,0.0,0.0,0.0,0,0.0,0.0,0.0,0,0,0.0,0.0,0,0.0,0.0,0.0,0,0.0,0.0,0.0,0,0,0,0.0,0.0,0,0.0,0.0,0.0,0,0.0,0.0,0.0,0.0,0.0,0.0,0.0,0.0,0.0,0.0,0.0,0.0,0.0,0.0,0.0,0.0,0.0,0.0,0.0,0.0,0.0,0.0,0.0,0.0,0.0,0.0,0.0,0.0,0.0,0,0.0,0.0,0.0,0.0,0.0,0.0,0.0,0,0.0,0.0,0.0,0.0,0.0,0.0,0.0,0,0.0,0.0,0.0,0.0,0.0,0,0.0,0.0,0.0,0.0,0.0,0,0.0,0.0,0.0,0.0,0,0.0,0.0,0.0,0,0,0,0.0,0.0,0.0,0.0,0.0,0.0,0.0,0.0,0.0,0.0,0.0,0.0,0.0,0.0,0.0,0,0.0,0.0,66.0,27.0,0.22699999999999998
# 4109,293,110628,State Optical I,1975,LK3,(As2O3)0.052659173 (B2O3)9.9744914 (F)30.10952728 (K2O)9.844267445 (SiO2)50.019054700000005 ,0.0,0,0.0,0.0,0.0,0.0,0.0,0.052659173,0.0,0,0,0,0.0,9.9744914,0,0.0,0.0,0.0,0.0,0.0,0.0,0,0.0,0.0,0.0,0.0,0,0,0.0,0.0,0,0.0,0.0,0.0,0.0,0.0,0.0,0,0.0,0.0,0.0,0.0,0.0,0.0,0,0.0,0.0,0,30.10952728,0.0,0.0,0.0,0.0,0.0,0,0,0,0.0,0,0.0,0.0,0,0,0.0,0,0.0,0.0,0.0,0,0.0,0.0,9.844267445,0,0,0.0,0.0,0,0.0,0.0,0.0,0,0.0,0.0,0.0,0,0,0,0.0,0.0,0,0.0,0.0,0.0,0,0.0,0.0,0.0,0.0,0.0,0.0,0.0,0.0,0.0,0.0,0.0,0.0,0.0,0.0,0.0,0.0,0.0,0.0,0.0,0.0,0.0,0.0,0.0,0.0,0.0,0.0,0.0,0.0,0.0,0,0.0,0.0,0.0,0.0,0.0,0.0,0.0,0,0.0,0.0,0.0,0.0,0.0,50.019054700000005,0.0,0,0.0,0.0,0.0,0.0,0.0,0,0.0,0.0,0.0,0.0,0.0,0,0.0,0.0,0.0,0.0,0,0.0,0.0,0.0,0,0,0,0.0,0.0,0.0,0.0,0.0,0.0,0.0,0.0,0.0,0.0,0.0,0.0,0.0,0.0,0.0,0,0.0,0.0,63.1,25.72,0.2266719
# 4110,3263,110715,State Optical I,1975,TF2,(As2O3)0.132500009 (K2O)5.498743385 (PbO)26.02939182 (Sb2O3)0.107900008 (SiO2)68.23146478 ,0.0,0,0.0,0.0,0.0,0.0,0.0,0.132500009,0.0,0,0,0,0.0,0.0,0,0.0,0.0,0.0,0.0,0.0,0.0,0,0.0,0.0,0.0,0.0,0,0,0.0,0.0,0,0.0,0.0,0.0,0.0,0.0,0.0,0,0.0,0.0,0.0,0.0,0.0,0.0,0,0.0,0.0,0,0.0,0.0,0.0,0.0,0.0,0.0,0,0,0,0.0,0,0.0,0.0,0,0,0.0,0,0.0,0.0,0.0,0,0.0,0.0,5.498743385,0,0,0.0,0.0,0,0.0,0.0,0.0,0,0.0,0.0,0.0,0,0,0,0.0,0.0,0,0.0,0.0,0.0,0,0.0,0.0,0.0,0.0,0.0,0.0,0.0,0.0,0.0,0.0,0.0,0.0,0.0,0.0,0.0,0.0,0.0,0.0,0.0,0.0,0.0,0.0,0.0,0.0,0.0,26.02939182,0.0,0.0,0.0,0,0.0,0.0,0.0,0.0,0.0,0.0,0.107900008,0,0.0,0.0,0.0,0.0,0.0,68.23146478,0.0,0,0.0,0.0,0.0,0.0,0.0,0,0.0,0.0,0.0,0.0,0.0,0,0.0,0.0,0.0,0.0,0,0.0,0.0,0.0,0,0,0,0.0,0.0,0.0,0.0,0.0,0.0,0.0,0.0,0.0,0.0,0.0,0.0,0.0,0.0,0.0,0,0.0,0.0,55.0,22.42,0.2265834
# 4111,6619,38463,Gan Fuxi,1959,nan,(Al2O3)4.0 (B2O3)4.0 (Na2O)16.0 (SiO2)76.0 ,0.0,0,0.0,4.0,0.0,0.0,0.0,0.0,0.0,0,0,0,0.0,4.0,0,0.0,0.0,0.0,0.0,0.0,0.0,0,0.0,0.0,0.0,0.0,0,0,0.0,0.0,0,0.0,0.0,0.0,0.0,0.0,0.0,0,0.0,0.0,0.0,0.0,0.0,0.0,0,0.0,0.0,0,0.0,0.0,0.0,0.0,0.0,0.0,0,0,0,0.0,0,0.0,0.0,0,0,0.0,0,0.0,0.0,0.0,0,0.0,0.0,0.0,0,0,0.0,0.0,0,0.0,0.0,0.0,0,0.0,0.0,0.0,0,0,0,0.0,0.0,0,0.0,0.0,0.0,0,0.0,0.0,0.0,0.0,0.0,0.0,16.0,0.0,0.0,0.0,0.0,0.0,0.0,0.0,0.0,0.0,0.0,0.0,0.0,0.0,0.0,0.0,0.0,0.0,0.0,0.0,0.0,0.0,0.0,0,0.0,0.0,0.0,0.0,0.0,0.0,0.0,0,0.0,0.0,0.0,0.0,0.0,76.0,0.0,0,0.0,0.0,0.0,0.0,0.0,0,0.0,0.0,0.0,0.0,0.0,0,0.0,0.0,0.0,0.0,0,0.0,0.0,0.0,0,0,0,0.0,0.0,0.0,0.0,0.0,0.0,0.0,0.0,0.0,0.0,0.0,0.0,0.0,0.0,0.0,0,0.0,0.0,70.5,28.74,0.2265136
# 4112,16115,143901,Aleinikov F.K.,1967,nan,(BeO)14.28571143 (Na2O)14.28571143 (SiO2)71.42857714 ,0.0,0,0.0,0.0,0.0,0.0,0.0,0.0,0.0,0,0,0,0.0,0.0,0,0.0,0.0,0.0,14.28571143,0.0,0.0,0,0.0,0.0,0.0,0.0,0,0,0.0,0.0,0,0.0,0.0,0.0,0.0,0.0,0.0,0,0.0,0.0,0.0,0.0,0.0,0.0,0,0.0,0.0,0,0.0,0.0,0.0,0.0,0.0,0.0,0,0,0,0.0,0,0.0,0.0,0,0,0.0,0,0.0,0.0,0.0,0,0.0,0.0,0.0,0,0,0.0,0.0,0,0.0,0.0,0.0,0,0.0,0.0,0.0,0,0,0,0.0,0.0,0,0.0,0.0,0.0,0,0.0,0.0,0.0,0.0,0.0,0.0,14.28571143,0.0,0.0,0.0,0.0,0.0,0.0,0.0,0.0,0.0,0.0,0.0,0.0,0.0,0.0,0.0,0.0,0.0,0.0,0.0,0.0,0.0,0.0,0,0.0,0.0,0.0,0.0,0.0,0.0,0.0,0,0.0,0.0,0.0,0.0,0.0,71.42857714,0.0,0,0.0,0.0,0.0,0.0,0.0,0,0.0,0.0,0.0,0.0,0.0,0,0.0,0.0,0.0,0.0,0,0.0,0.0,0.0,0,0,0,0.0,0.0,0.0,0.0,0.0,0.0,0.0,0.0,0.0,0.0,0.0,0.0,0.0,0.0,0.0,0,0.0,0.0,76.5,31.19,0.22635460000000002
# 4113,6619,38474,Gan Fuxi,1959,nan,(Al2O3)4.0 (B2O3)20.0 (Na2O)16.0 (SiO2)60.0 ,0.0,0,0.0,4.0,0.0,0.0,0.0,0.0,0.0,0,0,0,0.0,20.0,0,0.0,0.0,0.0,0.0,0.0,0.0,0,0.0,0.0,0.0,0.0,0,0,0.0,0.0,0,0.0,0.0,0.0,0.0,0.0,0.0,0,0.0,0.0,0.0,0.0,0.0,0.0,0,0.0,0.0,0,0.0,0.0,0.0,0.0,0.0,0.0,0,0,0,0.0,0,0.0,0.0,0,0,0.0,0,0.0,0.0,0.0,0,0.0,0.0,0.0,0,0,0.0,0.0,0,0.0,0.0,0.0,0,0.0,0.0,0.0,0,0,0,0.0,0.0,0,0.0,0.0,0.0,0,0.0,0.0,0.0,0.0,0.0,0.0,16.0,0.0,0.0,0.0,0.0,0.0,0.0,0.0,0.0,0.0,0.0,0.0,0.0,0.0,0.0,0.0,0.0,0.0,0.0,0.0,0.0,0.0,0.0,0,0.0,0.0,0.0,0.0,0.0,0.0,0.0,0,0.0,0.0,0.0,0.0,0.0,60.0,0.0,0,0.0,0.0,0.0,0.0,0.0,0,0.0,0.0,0.0,0.0,0.0,0,0.0,0.0,0.0,0.0,0,0.0,0.0,0.0,0,0,0,0.0,0.0,0.0,0.0,0.0,0.0,0.0,0.0,0.0,0.0,0.0,0.0,0.0,0.0,0.0,0,0.0,0.0,71.2,29.03,0.2263175
# 4114,6619,38491,Gan Fuxi,1959,nan,(Al2O3)4.0 (B2O3)12.0 (Li2O)16.0 (SiO2)68.0 ,0.0,0,0.0,4.0,0.0,0.0,0.0,0.0,0.0,0,0,0,0.0,12.0,0,0.0,0.0,0.0,0.0,0.0,0.0,0,0.0,0.0,0.0,0.0,0,0,0.0,0.0,0,0.0,0.0,0.0,0.0,0.0,0.0,0,0.0,0.0,0.0,0.0,0.0,0.0,0,0.0,0.0,0,0.0,0.0,0.0,0.0,0.0,0.0,0,0,0,0.0,0,0.0,0.0,0,0,0.0,0,0.0,0.0,0.0,0,0.0,0.0,0.0,0,0,0.0,0.0,0,0.0,0.0,0.0,0,0.0,0.0,16.0,0,0,0,0.0,0.0,0,0.0,0.0,0.0,0,0.0,0.0,0.0,0.0,0.0,0.0,0.0,0.0,0.0,0.0,0.0,0.0,0.0,0.0,0.0,0.0,0.0,0.0,0.0,0.0,0.0,0.0,0.0,0.0,0.0,0.0,0.0,0.0,0.0,0,0.0,0.0,0.0,0.0,0.0,0.0,0.0,0,0.0,0.0,0.0,0.0,0.0,68.0,0.0,0,0.0,0.0,0.0,0.0,0.0,0,0.0,0.0,0.0,0.0,0.0,0,0.0,0.0,0.0,0.0,0,0.0,0.0,0.0,0,0,0,0.0,0.0,0.0,0.0,0.0,0.0,0.0,0.0,0.0,0.0,0.0,0.0,0.0,0.0,0.0,0,0.0,0.0,80.1,32.66,0.22627060000000002
# 4115,8877,71699,Shaw R.R.,1971,nan,(GeO2)90.0 (Na2O)10.0 ,0.0,0,0.0,0.0,0.0,0.0,0.0,0.0,0.0,0,0,0,0.0,0.0,0,0.0,0.0,0.0,0.0,0.0,0.0,0,0.0,0.0,0.0,0.0,0,0,0.0,0.0,0,0.0,0.0,0.0,0.0,0.0,0.0,0,0.0,0.0,0.0,0.0,0.0,0.0,0,0.0,0.0,0,0.0,0.0,0.0,0.0,0.0,0.0,0,0,0,0.0,0,0.0,90.0,0,0,0.0,0,0.0,0.0,0.0,0,0.0,0.0,0.0,0,0,0.0,0.0,0,0.0,0.0,0.0,0,0.0,0.0,0.0,0,0,0,0.0,0.0,0,0.0,0.0,0.0,0,0.0,0.0,0.0,0.0,0.0,0.0,10.0,0.0,0.0,0.0,0.0,0.0,0.0,0.0,0.0,0.0,0.0,0.0,0.0,0.0,0.0,0.0,0.0,0.0,0.0,0.0,0.0,0.0,0.0,0,0.0,0.0,0.0,0.0,0.0,0.0,0.0,0,0.0,0.0,0.0,0.0,0.0,0.0,0.0,0,0.0,0.0,0.0,0.0,0.0,0,0.0,0.0,0.0,0.0,0.0,0,0.0,0.0,0.0,0.0,0,0.0,0.0,0.0,0,0,0,0.0,0.0,0.0,0.0,0.0,0.0,0.0,0.0,0.0,0.0,0.0,0.0,0.0,0.0,0.0,0,0.0,0.0,66.7,27.2,0.2261028
# 4116,16778,146236,Burkhard D.J.M.,1997,nan,(Fe2O3)2.0 (Li2O)26.8 (SiO2)71.2 ,0.0,0,0.0,0.0,0.0,0.0,0.0,0.0,0.0,0,0,0,0.0,0.0,0,0.0,0.0,0.0,0.0,0.0,0.0,0,0.0,0.0,0.0,0.0,0,0,0.0,0.0,0,0.0,0.0,0.0,0.0,0.0,0.0,0,0.0,0.0,0.0,0.0,0.0,0.0,0,0.0,0.0,0,0.0,0.0,2.0,0.0,0.0,0.0,0,0,0,0.0,0,0.0,0.0,0,0,0.0,0,0.0,0.0,0.0,0,0.0,0.0,0.0,0,0,0.0,0.0,0,0.0,0.0,0.0,0,0.0,0.0,26.8,0,0,0,0.0,0.0,0,0.0,0.0,0.0,0,0.0,0.0,0.0,0.0,0.0,0.0,0.0,0.0,0.0,0.0,0.0,0.0,0.0,0.0,0.0,0.0,0.0,0.0,0.0,0.0,0.0,0.0,0.0,0.0,0.0,0.0,0.0,0.0,0.0,0,0.0,0.0,0.0,0.0,0.0,0.0,0.0,0,0.0,0.0,0.0,0.0,0.0,71.2,0.0,0,0.0,0.0,0.0,0.0,0.0,0,0.0,0.0,0.0,0.0,0.0,0,0.0,0.0,0.0,0.0,0,0.0,0.0,0.0,0,0,0,0.0,0.0,0.0,0.0,0.0,0.0,0.0,0.0,0.0,0.0,0.0,0.0,0.0,0.0,0.0,0,0.0,0.0,81.9,33.4,0.22604789999999997
# 4117,217,20167,Polukhin V.N.,1983,nan,(GeO2)52.41049434 (Na2O)7.389879802 (Sb2O3)32.80974605 (SiO2)7.389879802 ,0.0,0,0.0,0.0,0.0,0.0,0.0,0.0,0.0,0,0,0,0.0,0.0,0,0.0,0.0,0.0,0.0,0.0,0.0,0,0.0,0.0,0.0,0.0,0,0,0.0,0.0,0,0.0,0.0,0.0,0.0,0.0,0.0,0,0.0,0.0,0.0,0.0,0.0,0.0,0,0.0,0.0,0,0.0,0.0,0.0,0.0,0.0,0.0,0,0,0,0.0,0,0.0,52.41049434,0,0,0.0,0,0.0,0.0,0.0,0,0.0,0.0,0.0,0,0,0.0,0.0,0,0.0,0.0,0.0,0,0.0,0.0,0.0,0,0,0,0.0,0.0,0,0.0,0.0,0.0,0,0.0,0.0,0.0,0.0,0.0,0.0,7.389879802,0.0,0.0,0.0,0.0,0.0,0.0,0.0,0.0,0.0,0.0,0.0,0.0,0.0,0.0,0.0,0.0,0.0,0.0,0.0,0.0,0.0,0.0,0,0.0,0.0,0.0,0.0,0.0,0.0,32.80974605,0,0.0,0.0,0.0,0.0,0.0,7.389879802,0.0,0,0.0,0.0,0.0,0.0,0.0,0,0.0,0.0,0.0,0.0,0.0,0,0.0,0.0,0.0,0.0,0,0.0,0.0,0.0,0,0,0,0.0,0.0,0.0,0.0,0.0,0.0,0.0,0.0,0.0,0.0,0.0,0.0,0.0,0.0,0.0,0,0.0,0.0,42.9,17.5,0.226
# 4118,255,20576,Livshits V.Ya.,1989,nan,(Li2O)25.0 (SiO2)50.0 (Ta2O5)25.0 ,0.0,0,0.0,0.0,0.0,0.0,0.0,0.0,0.0,0,0,0,0.0,0.0,0,0.0,0.0,0.0,0.0,0.0,0.0,0,0.0,0.0,0.0,0.0,0,0,0.0,0.0,0,0.0,0.0,0.0,0.0,0.0,0.0,0,0.0,0.0,0.0,0.0,0.0,0.0,0,0.0,0.0,0,0.0,0.0,0.0,0.0,0.0,0.0,0,0,0,0.0,0,0.0,0.0,0,0,0.0,0,0.0,0.0,0.0,0,0.0,0.0,0.0,0,0,0.0,0.0,0,0.0,0.0,0.0,0,0.0,0.0,25.0,0,0,0,0.0,0.0,0,0.0,0.0,0.0,0,0.0,0.0,0.0,0.0,0.0,0.0,0.0,0.0,0.0,0.0,0.0,0.0,0.0,0.0,0.0,0.0,0.0,0.0,0.0,0.0,0.0,0.0,0.0,0.0,0.0,0.0,0.0,0.0,0.0,0,0.0,0.0,0.0,0.0,0.0,0.0,0.0,0,0.0,0.0,0.0,0.0,0.0,50.0,0.0,0,0.0,0.0,0.0,0.0,0.0,0,0.0,0.0,0.0,25.0,0.0,0,0.0,0.0,0.0,0.0,0,0.0,0.0,0.0,0,0,0,0.0,0.0,0.0,0.0,0.0,0.0,0.0,0.0,0.0,0.0,0.0,0.0,0.0,0.0,0.0,0,0.0,0.0,124.0,50.8,0.226
# 4119,259,20606,Livshits V.Ya.,1988,nan,(K2O)3.6 (Na2O)14.6 (Nb2O5)9.0 (SiO2)72.8 ,0.0,0,0.0,0.0,0.0,0.0,0.0,0.0,0.0,0,0,0,0.0,0.0,0,0.0,0.0,0.0,0.0,0.0,0.0,0,0.0,0.0,0.0,0.0,0,0,0.0,0.0,0,0.0,0.0,0.0,0.0,0.0,0.0,0,0.0,0.0,0.0,0.0,0.0,0.0,0,0.0,0.0,0,0.0,0.0,0.0,0.0,0.0,0.0,0,0,0,0.0,0,0.0,0.0,0,0,0.0,0,0.0,0.0,0.0,0,0.0,0.0,3.6,0,0,0.0,0.0,0,0.0,0.0,0.0,0,0.0,0.0,0.0,0,0,0,0.0,0.0,0,0.0,0.0,0.0,0,0.0,0.0,0.0,0.0,0.0,0.0,14.6,0.0,0.0,0.0,0.0,0.0,9.0,0.0,0.0,0.0,0.0,0.0,0.0,0.0,0.0,0.0,0.0,0.0,0.0,0.0,0.0,0.0,0.0,0,0.0,0.0,0.0,0.0,0.0,0.0,0.0,0,0.0,0.0,0.0,0.0,0.0,72.8,0.0,0,0.0,0.0,0.0,0.0,0.0,0,0.0,0.0,0.0,0.0,0.0,0,0.0,0.0,0.0,0.0,0,0.0,0.0,0.0,0,0,0,0.0,0.0,0.0,0.0,0.0,0.0,0.0,0.0,0.0,0.0,0.0,0.0,0.0,0.0,0.0,0,0.0,0.0,80.5,32.9,0.226
# 4120,292,21074,Karapetyan G.O.,1980,nan,(Al2O3)16.28341098 (Li2O)11.96725072 (SiO2)67.91211407 (TiO2)3.83722423 ,0.0,0,0.0,16.28341098,0.0,0.0,0.0,0.0,0.0,0,0,0,0.0,0.0,0,0.0,0.0,0.0,0.0,0.0,0.0,0,0.0,0.0,0.0,0.0,0,0,0.0,0.0,0,0.0,0.0,0.0,0.0,0.0,0.0,0,0.0,0.0,0.0,0.0,0.0,0.0,0,0.0,0.0,0,0.0,0.0,0.0,0.0,0.0,0.0,0,0,0,0.0,0,0.0,0.0,0,0,0.0,0,0.0,0.0,0.0,0,0.0,0.0,0.0,0,0,0.0,0.0,0,0.0,0.0,0.0,0,0.0,0.0,11.96725072,0,0,0,0.0,0.0,0,0.0,0.0,0.0,0,0.0,0.0,0.0,0.0,0.0,0.0,0.0,0.0,0.0,0.0,0.0,0.0,0.0,0.0,0.0,0.0,0.0,0.0,0.0,0.0,0.0,0.0,0.0,0.0,0.0,0.0,0.0,0.0,0.0,0,0.0,0.0,0.0,0.0,0.0,0.0,0.0,0,0.0,0.0,0.0,0.0,0.0,67.91211407,0.0,0,0.0,0.0,0.0,0.0,0.0,0,0.0,0.0,0.0,0.0,0.0,0,0.0,0.0,0.0,0.0,0,3.83722423,0.0,0.0,0,0,0,0.0,0.0,0.0,0.0,0.0,0.0,0.0,0.0,0.0,0.0,0.0,0.0,0.0,0.0,0.0,0,0.0,0.0,85.8,34.9,0.226
# 4121,572,24643,Spinner S.,1954,F720/293,(As2O3)0.17180001 (K2O)3.8490742310000003 (PbO)31.676001899999996 (SiO2)64.30312386 ,0.0,0,0.0,0.0,0.0,0.0,0.0,0.17180001,0.0,0,0,0,0.0,0.0,0,0.0,0.0,0.0,0.0,0.0,0.0,0,0.0,0.0,0.0,0.0,0,0,0.0,0.0,0,0.0,0.0,0.0,0.0,0.0,0.0,0,0.0,0.0,0.0,0.0,0.0,0.0,0,0.0,0.0,0,0.0,0.0,0.0,0.0,0.0,0.0,0,0,0,0.0,0,0.0,0.0,0,0,0.0,0,0.0,0.0,0.0,0,0.0,0.0,3.8490742310000003,0,0,0.0,0.0,0,0.0,0.0,0.0,0,0.0,0.0,0.0,0,0,0,0.0,0.0,0,0.0,0.0,0.0,0,0.0,0.0,0.0,0.0,0.0,0.0,0.0,0.0,0.0,0.0,0.0,0.0,0.0,0.0,0.0,0.0,0.0,0.0,0.0,0.0,0.0,0.0,0.0,0.0,0.0,31.676001899999996,0.0,0.0,0.0,0,0.0,0.0,0.0,0.0,0.0,0.0,0.0,0,0.0,0.0,0.0,0.0,0.0,64.30312386,0.0,0,0.0,0.0,0.0,0.0,0.0,0,0.0,0.0,0.0,0.0,0.0,0,0.0,0.0,0.0,0.0,0,0.0,0.0,0.0,0,0,0,0.0,0.0,0.0,0.0,0.0,0.0,0.0,0.0,0.0,0.0,0.0,0.0,0.0,0.0,0.0,0,0.0,0.0,54.3,22.08,0.226
# 4122,1888,122466,Sanin V.I.,1982,nan,(CaO)20.0 (K2O)2.0 (MgO)2.0 (SiO2)76.0 ,0.0,0,0.0,0.0,0.0,0.0,0.0,0.0,0.0,0,0,0,0.0,0.0,0,0.0,0.0,0.0,0.0,0.0,0.0,0,0.0,0.0,20.0,0.0,0,0,0.0,0.0,0,0.0,0.0,0.0,0.0,0.0,0.0,0,0.0,0.0,0.0,0.0,0.0,0.0,0,0.0,0.0,0,0.0,0.0,0.0,0.0,0.0,0.0,0,0,0,0.0,0,0.0,0.0,0,0,0.0,0,0.0,0.0,0.0,0,0.0,0.0,2.0,0,0,0.0,0.0,0,0.0,0.0,0.0,0,0.0,0.0,0.0,0,0,0,0.0,0.0,0,0.0,2.0,0.0,0,0.0,0.0,0.0,0.0,0.0,0.0,0.0,0.0,0.0,0.0,0.0,0.0,0.0,0.0,0.0,0.0,0.0,0.0,0.0,0.0,0.0,0.0,0.0,0.0,0.0,0.0,0.0,0.0,0.0,0,0.0,0.0,0.0,0.0,0.0,0.0,0.0,0,0.0,0.0,0.0,0.0,0.0,76.0,0.0,0,0.0,0.0,0.0,0.0,0.0,0,0.0,0.0,0.0,0.0,0.0,0,0.0,0.0,0.0,0.0,0,0.0,0.0,0.0,0,0,0,0.0,0.0,0.0,0.0,0.0,0.0,0.0,0.0,0.0,0.0,0.0,0.0,0.0,0.0,0.0,0,0.0,0.0,nan,nan,0.226
# 4123,1965,110867,Kisin B.I.,1959,K1,(Al2O3)1.302751935 (As2O3)0.067479997 (B2O3)21.10224894 (K2O)10.44500948 (SiO2)64.96660675 (ZnO)2.115902894 ,0.0,0,0.0,1.302751935,0.0,0.0,0.0,0.067479997,0.0,0,0,0,0.0,21.10224894,0,0.0,0.0,0.0,0.0,0.0,0.0,0,0.0,0.0,0.0,0.0,0,0,0.0,0.0,0,0.0,0.0,0.0,0.0,0.0,0.0,0,0.0,0.0,0.0,0.0,0.0,0.0,0,0.0,0.0,0,0.0,0.0,0.0,0.0,0.0,0.0,0,0,0,0.0,0,0.0,0.0,0,0,0.0,0,0.0,0.0,0.0,0,0.0,0.0,10.44500948,0,0,0.0,0.0,0,0.0,0.0,0.0,0,0.0,0.0,0.0,0,0,0,0.0,0.0,0,0.0,0.0,0.0,0,0.0,0.0,0.0,0.0,0.0,0.0,0.0,0.0,0.0,0.0,0.0,0.0,0.0,0.0,0.0,0.0,0.0,0.0,0.0,0.0,0.0,0.0,0.0,0.0,0.0,0.0,0.0,0.0,0.0,0,0.0,0.0,0.0,0.0,0.0,0.0,0.0,0,0.0,0.0,0.0,0.0,0.0,64.96660675,0.0,0,0.0,0.0,0.0,0.0,0.0,0,0.0,0.0,0.0,0.0,0.0,0,0.0,0.0,0.0,0.0,0,0.0,0.0,0.0,0,0,0,0.0,0.0,0.0,0.0,0.0,0.0,0.0,0.0,0.0,0.0,0.0,0.0,0.0,0.0,2.115902894,0,0.0,0.0,61.9,25.24,0.226
# 4124,1966,110916,Kisin B.I.,1959,BF23,(As2O3)0.050149995 (B2O3)4.00090064 (BaO)4.3450766089999995 (K2O)9.033219187 (PbO)4.694374578 (Sb2O3)0.060209995 (SiO2)73.83113336 (ZnO)3.9849356410000003 ,0.0,0,0.0,0.0,0.0,0.0,0.0,0.050149995,0.0,0,0,0,0.0,4.00090064,0,0.0,4.3450766089999995,0.0,0.0,0.0,0.0,0,0.0,0.0,0.0,0.0,0,0,0.0,0.0,0,0.0,0.0,0.0,0.0,0.0,0.0,0,0.0,0.0,0.0,0.0,0.0,0.0,0,0.0,0.0,0,0.0,0.0,0.0,0.0,0.0,0.0,0,0,0,0.0,0,0.0,0.0,0,0,0.0,0,0.0,0.0,0.0,0,0.0,0.0,9.033219187,0,0,0.0,0.0,0,0.0,0.0,0.0,0,0.0,0.0,0.0,0,0,0,0.0,0.0,0,0.0,0.0,0.0,0,0.0,0.0,0.0,0.0,0.0,0.0,0.0,0.0,0.0,0.0,0.0,0.0,0.0,0.0,0.0,0.0,0.0,0.0,0.0,0.0,0.0,0.0,0.0,0.0,0.0,4.694374578,0.0,0.0,0.0,0,0.0,0.0,0.0,0.0,0.0,0.0,0.060209995,0,0.0,0.0,0.0,0.0,0.0,73.83113336,0.0,0,0.0,0.0,0.0,0.0,0.0,0,0.0,0.0,0.0,0.0,0.0,0,0.0,0.0,0.0,0.0,0,0.0,0.0,0.0,0,0,0,0.0,0.0,0.0,0.0,0.0,0.0,0.0,0.0,0.0,0.0,0.0,0.0,0.0,0.0,3.9849356410000003,0,0.0,0.0,67.0,27.32,0.226
# 4125,2027,9462,Shaw R.R.,1971,nan,(Li2O)20.0 (SiO2)80.0 ,0.0,0,0.0,0.0,0.0,0.0,0.0,0.0,0.0,0,0,0,0.0,0.0,0,0.0,0.0,0.0,0.0,0.0,0.0,0,0.0,0.0,0.0,0.0,0,0,0.0,0.0,0,0.0,0.0,0.0,0.0,0.0,0.0,0,0.0,0.0,0.0,0.0,0.0,0.0,0,0.0,0.0,0,0.0,0.0,0.0,0.0,0.0,0.0,0,0,0,0.0,0,0.0,0.0,0,0,0.0,0,0.0,0.0,0.0,0,0.0,0.0,0.0,0,0,0.0,0.0,0,0.0,0.0,0.0,0,0.0,0.0,20.0,0,0,0,0.0,0.0,0,0.0,0.0,0.0,0,0.0,0.0,0.0,0.0,0.0,0.0,0.0,0.0,0.0,0.0,0.0,0.0,0.0,0.0,0.0,0.0,0.0,0.0,0.0,0.0,0.0,0.0,0.0,0.0,0.0,0.0,0.0,0.0,0.0,0,0.0,0.0,0.0,0.0,0.0,0.0,0.0,0,0.0,0.0,0.0,0.0,0.0,80.0,0.0,0,0.0,0.0,0.0,0.0,0.0,0,0.0,0.0,0.0,0.0,0.0,0,0.0,0.0,0.0,0.0,0,0.0,0.0,0.0,0,0,0,0.0,0.0,0.0,0.0,0.0,0.0,0.0,0.0,0.0,0.0,0.0,0.0,0.0,0.0,0.0,0,0.0,0.0,76.9,31.4,0.226
# 4126,3859,12443,Livshits V.Ya.,1982,nan,(Al2O3)25.0 (Na2O)15.0 (SiO2)60.0 ,0.0,0,0.0,25.0,0.0,0.0,0.0,0.0,0.0,0,0,0,0.0,0.0,0,0.0,0.0,0.0,0.0,0.0,0.0,0,0.0,0.0,0.0,0.0,0,0,0.0,0.0,0,0.0,0.0,0.0,0.0,0.0,0.0,0,0.0,0.0,0.0,0.0,0.0,0.0,0,0.0,0.0,0,0.0,0.0,0.0,0.0,0.0,0.0,0,0,0,0.0,0,0.0,0.0,0,0,0.0,0,0.0,0.0,0.0,0,0.0,0.0,0.0,0,0,0.0,0.0,0,0.0,0.0,0.0,0,0.0,0.0,0.0,0,0,0,0.0,0.0,0,0.0,0.0,0.0,0,0.0,0.0,0.0,0.0,0.0,0.0,15.0,0.0,0.0,0.0,0.0,0.0,0.0,0.0,0.0,0.0,0.0,0.0,0.0,0.0,0.0,0.0,0.0,0.0,0.0,0.0,0.0,0.0,0.0,0,0.0,0.0,0.0,0.0,0.0,0.0,0.0,0,0.0,0.0,0.0,0.0,0.0,60.0,0.0,0,0.0,0.0,0.0,0.0,0.0,0,0.0,0.0,0.0,0.0,0.0,0,0.0,0.0,0.0,0.0,0,0.0,0.0,0.0,0,0,0,0.0,0.0,0.0,0.0,0.0,0.0,0.0,0.0,0.0,0.0,0.0,0.0,0.0,0.0,0.0,0,0.0,0.0,77.3,31.5,0.226
# 4127,3859,12444,Livshits V.Ya.,1982,nan,(Na2O)25.0 (SiO2)75.0 ,0.0,0,0.0,0.0,0.0,0.0,0.0,0.0,0.0,0,0,0,0.0,0.0,0,0.0,0.0,0.0,0.0,0.0,0.0,0,0.0,0.0,0.0,0.0,0,0,0.0,0.0,0,0.0,0.0,0.0,0.0,0.0,0.0,0,0.0,0.0,0.0,0.0,0.0,0.0,0,0.0,0.0,0,0.0,0.0,0.0,0.0,0.0,0.0,0,0,0,0.0,0,0.0,0.0,0,0,0.0,0,0.0,0.0,0.0,0,0.0,0.0,0.0,0,0,0.0,0.0,0,0.0,0.0,0.0,0,0.0,0.0,0.0,0,0,0,0.0,0.0,0,0.0,0.0,0.0,0,0.0,0.0,0.0,0.0,0.0,0.0,25.0,0.0,0.0,0.0,0.0,0.0,0.0,0.0,0.0,0.0,0.0,0.0,0.0,0.0,0.0,0.0,0.0,0.0,0.0,0.0,0.0,0.0,0.0,0,0.0,0.0,0.0,0.0,0.0,0.0,0.0,0,0.0,0.0,0.0,0.0,0.0,75.0,0.0,0,0.0,0.0,0.0,0.0,0.0,0,0.0,0.0,0.0,0.0,0.0,0,0.0,0.0,0.0,0.0,0,0.0,0.0,0.0,0,0,0,0.0,0.0,0.0,0.0,0.0,0.0,0.0,0.0,0.0,0.0,0.0,0.0,0.0,0.0,0.0,0,0.0,0.0,59.1,24.1,0.226
# 4128,4204,50418,Molot V.A.,1992,nan,(Ga2O3)3.8 (Na2O)24.6 (SiO2)71.6 ,0.0,0,0.0,0.0,0.0,0.0,0.0,0.0,0.0,0,0,0,0.0,0.0,0,0.0,0.0,0.0,0.0,0.0,0.0,0,0.0,0.0,0.0,0.0,0,0,0.0,0.0,0,0.0,0.0,0.0,0.0,0.0,0.0,0,0.0,0.0,0.0,0.0,0.0,0.0,0,0.0,0.0,0,0.0,0.0,0.0,0.0,0.0,3.8,0,0,0,0.0,0,0.0,0.0,0,0,0.0,0,0.0,0.0,0.0,0,0.0,0.0,0.0,0,0,0.0,0.0,0,0.0,0.0,0.0,0,0.0,0.0,0.0,0,0,0,0.0,0.0,0,0.0,0.0,0.0,0,0.0,0.0,0.0,0.0,0.0,0.0,24.6,0.0,0.0,0.0,0.0,0.0,0.0,0.0,0.0,0.0,0.0,0.0,0.0,0.0,0.0,0.0,0.0,0.0,0.0,0.0,0.0,0.0,0.0,0,0.0,0.0,0.0,0.0,0.0,0.0,0.0,0,0.0,0.0,0.0,0.0,0.0,71.6,0.0,0,0.0,0.0,0.0,0.0,0.0,0,0.0,0.0,0.0,0.0,0.0,0,0.0,0.0,0.0,0.0,0,0.0,0.0,0.0,0,0,0,0.0,0.0,0.0,0.0,0.0,0.0,0.0,0.0,0.0,0.0,0.0,0.0,0.0,0.0,0.0,0,0.0,0.0,61.3,24.9,0.226
# 4129,4654,4477,Appen A.A.,1959,nan,(K2O)16.0 (SiO2)84.0 ,0.0,0,0.0,0.0,0.0,0.0,0.0,0.0,0.0,0,0,0,0.0,0.0,0,0.0,0.0,0.0,0.0,0.0,0.0,0,0.0,0.0,0.0,0.0,0,0,0.0,0.0,0,0.0,0.0,0.0,0.0,0.0,0.0,0,0.0,0.0,0.0,0.0,0.0,0.0,0,0.0,0.0,0,0.0,0.0,0.0,0.0,0.0,0.0,0,0,0,0.0,0,0.0,0.0,0,0,0.0,0,0.0,0.0,0.0,0,0.0,0.0,16.0,0,0,0.0,0.0,0,0.0,0.0,0.0,0,0.0,0.0,0.0,0,0,0,0.0,0.0,0,0.0,0.0,0.0,0,0.0,0.0,0.0,0.0,0.0,0.0,0.0,0.0,0.0,0.0,0.0,0.0,0.0,0.0,0.0,0.0,0.0,0.0,0.0,0.0,0.0,0.0,0.0,0.0,0.0,0.0,0.0,0.0,0.0,0,0.0,0.0,0.0,0.0,0.0,0.0,0.0,0,0.0,0.0,0.0,0.0,0.0,84.0,0.0,0,0.0,0.0,0.0,0.0,0.0,0,0.0,0.0,0.0,0.0,0.0,0,0.0,0.0,0.0,0.0,0,0.0,0.0,0.0,0,0,0,0.0,0.0,0.0,0.0,0.0,0.0,0.0,0.0,0.0,0.0,0.0,0.0,0.0,0.0,0.0,0,0.0,0.0,52.3,21.38,0.226
# 4130,5486,6015,Lyubimov M.L.,1957,No.82,(CaO)6.112127182999999 (MgO)5.278400158 (Na2O)15.82764047 (SiO2)72.78183218 ,0.0,0,0.0,0.0,0.0,0.0,0.0,0.0,0.0,0,0,0,0.0,0.0,0,0.0,0.0,0.0,0.0,0.0,0.0,0,0.0,0.0,6.112127182999999,0.0,0,0,0.0,0.0,0,0.0,0.0,0.0,0.0,0.0,0.0,0,0.0,0.0,0.0,0.0,0.0,0.0,0,0.0,0.0,0,0.0,0.0,0.0,0.0,0.0,0.0,0,0,0,0.0,0,0.0,0.0,0,0,0.0,0,0.0,0.0,0.0,0,0.0,0.0,0.0,0,0,0.0,0.0,0,0.0,0.0,0.0,0,0.0,0.0,0.0,0,0,0,0.0,0.0,0,0.0,5.278400158,0.0,0,0.0,0.0,0.0,0.0,0.0,0.0,15.82764047,0.0,0.0,0.0,0.0,0.0,0.0,0.0,0.0,0.0,0.0,0.0,0.0,0.0,0.0,0.0,0.0,0.0,0.0,0.0,0.0,0.0,0.0,0,0.0,0.0,0.0,0.0,0.0,0.0,0.0,0,0.0,0.0,0.0,0.0,0.0,72.78183218,0.0,0,0.0,0.0,0.0,0.0,0.0,0,0.0,0.0,0.0,0.0,0.0,0,0.0,0.0,0.0,0.0,0,0.0,0.0,0.0,0,0,0,0.0,0.0,0.0,0.0,0.0,0.0,0.0,0.0,0.0,0.0,0.0,0.0,0.0,0.0,0.0,0,0.0,0.0,64.2,26.18,0.226
# 4131,5798,92560,Singh S.,1989,nan,(B2O3)70.0 (Li2O)5.0 (Na2O)25.0 ,0.0,0,0.0,0.0,0.0,0.0,0.0,0.0,0.0,0,0,0,0.0,70.0,0,0.0,0.0,0.0,0.0,0.0,0.0,0,0.0,0.0,0.0,0.0,0,0,0.0,0.0,0,0.0,0.0,0.0,0.0,0.0,0.0,0,0.0,0.0,0.0,0.0,0.0,0.0,0,0.0,0.0,0,0.0,0.0,0.0,0.0,0.0,0.0,0,0,0,0.0,0,0.0,0.0,0,0,0.0,0,0.0,0.0,0.0,0,0.0,0.0,0.0,0,0,0.0,0.0,0,0.0,0.0,0.0,0,0.0,0.0,5.0,0,0,0,0.0,0.0,0,0.0,0.0,0.0,0,0.0,0.0,0.0,0.0,0.0,0.0,25.0,0.0,0.0,0.0,0.0,0.0,0.0,0.0,0.0,0.0,0.0,0.0,0.0,0.0,0.0,0.0,0.0,0.0,0.0,0.0,0.0,0.0,0.0,0,0.0,0.0,0.0,0.0,0.0,0.0,0.0,0,0.0,0.0,0.0,0.0,0.0,0.0,0.0,0,0.0,0.0,0.0,0.0,0.0,0,0.0,0.0,0.0,0.0,0.0,0,0.0,0.0,0.0,0.0,0,0.0,0.0,0.0,0,0,0,0.0,0.0,0.0,0.0,0.0,0.0,0.0,0.0,0.0,0.0,0.0,0.0,0.0,0.0,0.0,0,0.0,0.0,67.5,26.68,0.226
# 4132,5879,93251,Keshishyan T.N.,1978,nan,(Al2O3)9.1 (Li2O)22.7 (SiO2)68.2 ,0.0,0,0.0,9.1,0.0,0.0,0.0,0.0,0.0,0,0,0,0.0,0.0,0,0.0,0.0,0.0,0.0,0.0,0.0,0,0.0,0.0,0.0,0.0,0,0,0.0,0.0,0,0.0,0.0,0.0,0.0,0.0,0.0,0,0.0,0.0,0.0,0.0,0.0,0.0,0,0.0,0.0,0,0.0,0.0,0.0,0.0,0.0,0.0,0,0,0,0.0,0,0.0,0.0,0,0,0.0,0,0.0,0.0,0.0,0,0.0,0.0,0.0,0,0,0.0,0.0,0,0.0,0.0,0.0,0,0.0,0.0,22.7,0,0,0,0.0,0.0,0,0.0,0.0,0.0,0,0.0,0.0,0.0,0.0,0.0,0.0,0.0,0.0,0.0,0.0,0.0,0.0,0.0,0.0,0.0,0.0,0.0,0.0,0.0,0.0,0.0,0.0,0.0,0.0,0.0,0.0,0.0,0.0,0.0,0,0.0,0.0,0.0,0.0,0.0,0.0,0.0,0,0.0,0.0,0.0,0.0,0.0,68.2,0.0,0,0.0,0.0,0.0,0.0,0.0,0,0.0,0.0,0.0,0.0,0.0,0,0.0,0.0,0.0,0.0,0,0.0,0.0,0.0,0,0,0,0.0,0.0,0.0,0.0,0.0,0.0,0.0,0.0,0.0,0.0,0.0,0.0,0.0,0.0,0.0,0,0.0,0.0,78.0,31.81,0.226
# 4133,5879,93253,Keshishyan T.N.,1978,nan,(Al2O3)9.1 (Li2O)31.8 (SiO2)59.1 ,0.0,0,0.0,9.1,0.0,0.0,0.0,0.0,0.0,0,0,0,0.0,0.0,0,0.0,0.0,0.0,0.0,0.0,0.0,0,0.0,0.0,0.0,0.0,0,0,0.0,0.0,0,0.0,0.0,0.0,0.0,0.0,0.0,0,0.0,0.0,0.0,0.0,0.0,0.0,0,0.0,0.0,0,0.0,0.0,0.0,0.0,0.0,0.0,0,0,0,0.0,0,0.0,0.0,0,0,0.0,0,0.0,0.0,0.0,0,0.0,0.0,0.0,0,0,0.0,0.0,0,0.0,0.0,0.0,0,0.0,0.0,31.8,0,0,0,0.0,0.0,0,0.0,0.0,0.0,0,0.0,0.0,0.0,0.0,0.0,0.0,0.0,0.0,0.0,0.0,0.0,0.0,0.0,0.0,0.0,0.0,0.0,0.0,0.0,0.0,0.0,0.0,0.0,0.0,0.0,0.0,0.0,0.0,0.0,0,0.0,0.0,0.0,0.0,0.0,0.0,0.0,0,0.0,0.0,0.0,0.0,0.0,59.1,0.0,0,0.0,0.0,0.0,0.0,0.0,0,0.0,0.0,0.0,0.0,0.0,0,0.0,0.0,0.0,0.0,0,0.0,0.0,0.0,0,0,0,0.0,0.0,0.0,0.0,0.0,0.0,0.0,0.0,0.0,0.0,0.0,0.0,0.0,0.0,0.0,0,0.0,0.0,82.0,33.44,0.226
# 4134,6142,90030,Livshits V.Ya.,1986,nan,(Al2O3)5.0 (GeO2)90.0 (Na2O)5.0 ,0.0,0,0.0,5.0,0.0,0.0,0.0,0.0,0.0,0,0,0,0.0,0.0,0,0.0,0.0,0.0,0.0,0.0,0.0,0,0.0,0.0,0.0,0.0,0,0,0.0,0.0,0,0.0,0.0,0.0,0.0,0.0,0.0,0,0.0,0.0,0.0,0.0,0.0,0.0,0,0.0,0.0,0,0.0,0.0,0.0,0.0,0.0,0.0,0,0,0,0.0,0,0.0,90.0,0,0,0.0,0,0.0,0.0,0.0,0,0.0,0.0,0.0,0,0,0.0,0.0,0,0.0,0.0,0.0,0,0.0,0.0,0.0,0,0,0,0.0,0.0,0,0.0,0.0,0.0,0,0.0,0.0,0.0,0.0,0.0,0.0,5.0,0.0,0.0,0.0,0.0,0.0,0.0,0.0,0.0,0.0,0.0,0.0,0.0,0.0,0.0,0.0,0.0,0.0,0.0,0.0,0.0,0.0,0.0,0,0.0,0.0,0.0,0.0,0.0,0.0,0.0,0,0.0,0.0,0.0,0.0,0.0,0.0,0.0,0,0.0,0.0,0.0,0.0,0.0,0,0.0,0.0,0.0,0.0,0.0,0,0.0,0.0,0.0,0.0,0,0.0,0.0,0.0,0,0,0,0.0,0.0,0.0,0.0,0.0,0.0,0.0,0.0,0.0,0.0,0.0,0.0,0.0,0.0,0.0,0,0.0,0.0,50.6,20.7,0.226
# 4135,7080,121853,Butler B.P.,1996,nan,(Al2O3)14.00928893 (BaO)0.025830256 (CaO)11.15872711 (Fe2O3)0.7977005090000001 (K2O)1.4715709380000002 (Li2O)1.148673732 (MgO)3.504739235 (Na2O)8.647811513999999 (SiO2)59.23565777 ,0.0,0,0.0,14.00928893,0.0,0.0,0.0,0.0,0.0,0,0,0,0.0,0.0,0,0.0,0.025830256,0.0,0.0,0.0,0.0,0,0.0,0.0,11.15872711,0.0,0,0,0.0,0.0,0,0.0,0.0,0.0,0.0,0.0,0.0,0,0.0,0.0,0.0,0.0,0.0,0.0,0,0.0,0.0,0,0.0,0.0,0.7977005090000001,0.0,0.0,0.0,0,0,0,0.0,0,0.0,0.0,0,0,0.0,0,0.0,0.0,0.0,0,0.0,0.0,1.4715709380000002,0,0,0.0,0.0,0,0.0,0.0,0.0,0,0.0,0.0,1.148673732,0,0,0,0.0,0.0,0,0.0,3.504739235,0.0,0,0.0,0.0,0.0,0.0,0.0,0.0,8.647811513999999,0.0,0.0,0.0,0.0,0.0,0.0,0.0,0.0,0.0,0.0,0.0,0.0,0.0,0.0,0.0,0.0,0.0,0.0,0.0,0.0,0.0,0.0,0,0.0,0.0,0.0,0.0,0.0,0.0,0.0,0,0.0,0.0,0.0,0.0,0.0,59.23565777,0.0,0,0.0,0.0,0.0,0.0,0.0,0,0.0,0.0,0.0,0.0,0.0,0,0.0,0.0,0.0,0.0,0,0.0,0.0,0.0,0,0,0,0.0,0.0,0.0,0.0,0.0,0.0,0.0,0.0,0.0,0.0,0.0,0.0,0.0,0.0,0.0,0,0.0,0.0,78.8,32.18,0.226
# 4136,7830,74163,Patel N.D.,1983,nan,(MoO3)40.0 (P2O5)60.0 ,0.0,0,0.0,0.0,0.0,0.0,0.0,0.0,0.0,0,0,0,0.0,0.0,0,0.0,0.0,0.0,0.0,0.0,0.0,0,0.0,0.0,0.0,0.0,0,0,0.0,0.0,0,0.0,0.0,0.0,0.0,0.0,0.0,0,0.0,0.0,0.0,0.0,0.0,0.0,0,0.0,0.0,0,0.0,0.0,0.0,0.0,0.0,0.0,0,0,0,0.0,0,0.0,0.0,0,0,0.0,0,0.0,0.0,0.0,0,0.0,0.0,0.0,0,0,0.0,0.0,0,0.0,0.0,0.0,0,0.0,0.0,0.0,0,0,0,0.0,0.0,0,0.0,0.0,0.0,0,0.0,0.0,0.0,40.0,0.0,0.0,0.0,0.0,0.0,0.0,0.0,0.0,0.0,0.0,0.0,0.0,0.0,0.0,0.0,0.0,0.0,60.0,0.0,0.0,0.0,0.0,0.0,0.0,0.0,0,0.0,0.0,0.0,0.0,0.0,0.0,0.0,0,0.0,0.0,0.0,0.0,0.0,0.0,0.0,0,0.0,0.0,0.0,0.0,0.0,0,0.0,0.0,0.0,0.0,0.0,0,0.0,0.0,0.0,0.0,0,0.0,0.0,0.0,0,0,0,0.0,0.0,0.0,0.0,0.0,0.0,0.0,0.0,0.0,0.0,0.0,0.0,0.0,0.0,0.0,0,0.0,0.0,44.9,18.3,0.226
# 4137,7832,74208,Patel N.D.,1983,nan,(MoO3)68.8 (P2O5)31.2 ,0.0,0,0.0,0.0,0.0,0.0,0.0,0.0,0.0,0,0,0,0.0,0.0,0,0.0,0.0,0.0,0.0,0.0,0.0,0,0.0,0.0,0.0,0.0,0,0,0.0,0.0,0,0.0,0.0,0.0,0.0,0.0,0.0,0,0.0,0.0,0.0,0.0,0.0,0.0,0,0.0,0.0,0,0.0,0.0,0.0,0.0,0.0,0.0,0,0,0,0.0,0,0.0,0.0,0,0,0.0,0,0.0,0.0,0.0,0,0.0,0.0,0.0,0,0,0.0,0.0,0,0.0,0.0,0.0,0,0.0,0.0,0.0,0,0,0,0.0,0.0,0,0.0,0.0,0.0,0,0.0,0.0,0.0,68.8,0.0,0.0,0.0,0.0,0.0,0.0,0.0,0.0,0.0,0.0,0.0,0.0,0.0,0.0,0.0,0.0,0.0,31.2,0.0,0.0,0.0,0.0,0.0,0.0,0.0,0,0.0,0.0,0.0,0.0,0.0,0.0,0.0,0,0.0,0.0,0.0,0.0,0.0,0.0,0.0,0,0.0,0.0,0.0,0.0,0.0,0,0.0,0.0,0.0,0.0,0.0,0,0.0,0.0,0.0,0.0,0,0.0,0.0,0.0,0,0,0,0.0,0.0,0.0,0.0,0.0,0.0,0.0,0.0,0.0,0.0,0.0,0.0,0.0,0.0,0.0,0,0.0,0.0,56.4,22.8,0.226
# 4138,8696,59996,Vaills Y.,1992,nan,(Na2O)19.760479999999998 (SiO2)80.23952 ,0.0,0,0.0,0.0,0.0,0.0,0.0,0.0,0.0,0,0,0,0.0,0.0,0,0.0,0.0,0.0,0.0,0.0,0.0,0,0.0,0.0,0.0,0.0,0,0,0.0,0.0,0,0.0,0.0,0.0,0.0,0.0,0.0,0,0.0,0.0,0.0,0.0,0.0,0.0,0,0.0,0.0,0,0.0,0.0,0.0,0.0,0.0,0.0,0,0,0,0.0,0,0.0,0.0,0,0,0.0,0,0.0,0.0,0.0,0,0.0,0.0,0.0,0,0,0.0,0.0,0,0.0,0.0,0.0,0,0.0,0.0,0.0,0,0,0,0.0,0.0,0,0.0,0.0,0.0,0,0.0,0.0,0.0,0.0,0.0,0.0,19.760479999999998,0.0,0.0,0.0,0.0,0.0,0.0,0.0,0.0,0.0,0.0,0.0,0.0,0.0,0.0,0.0,0.0,0.0,0.0,0.0,0.0,0.0,0.0,0,0.0,0.0,0.0,0.0,0.0,0.0,0.0,0,0.0,0.0,0.0,0.0,0.0,80.23952,0.0,0,0.0,0.0,0.0,0.0,0.0,0,0.0,0.0,0.0,0.0,0.0,0,0.0,0.0,0.0,0.0,0,0.0,0.0,0.0,0,0,0,0.0,0.0,0.0,0.0,0.0,0.0,0.0,0.0,0.0,0.0,0.0,0.0,0.0,0.0,0.0,0,0.0,0.0,65.1,26.54,0.226
