Repository: jacobergzhou/Poisson-Ratio

File: Poisson_ratio.csv (part 69 of 70)
,Code,Glass #,Author,Year,Trademark,Ag2O,AgI,Al,Al2O3,AlF3,AlN,As,As2O3,As2O5,As2S3,As2Se3,AsSe,B,B2O3,Ba,BaCl2,BaF2,BaO,Be,BeF2,BeO,Bi2O3,BiCl3,Br,C,Ca,CaF2,CaO,Cd,CdCl2,CdF2,CdO,Ce2O3,CeF3,CeO2,Cl,Co,Co3O4,CoO,Cr,Cr2O3,Cs,Cs2O,CsCl,CsF,Cu,Cu2O,CuO,Dy2O3,Er,Er2O3,ErF3,Eu,Eu2O3,EuF3,F,Fe,Fe2O3,FeO,Ga,Ga2O3,Ga2S3,Ga2Se3,GaF3,Gd2O3,GdF3,Ge,GeO2,GeS2,GeSe2,H2O,HfF4,HfO2,Hg,Ho2O3,I,InF3,K,K2O,K2S,K2SO4,KBr,KCl,KF,KHF2,La,La2O3,La2S3,LaF3,Li,Li2O,Li2S,Li2SO4,LiBr,LiCl,LiF,LiI,Mg,MgF2,MgO,Mn,Mn2O3,MnF2,MnO,MnO2,Mo,MoO2,MoO3,N,Na,Na2O,Na2S,Na2SO4,NaCl,NaF,NaPO3,Nb,Nb2O5,Nd,Nd2O3,NdF3,NH4NO3,Ni,NiO,O,OH,P,P2O5,Pb,PbCl2,PbF2,PbO,PdO,Pr2O3,Pr6O11,PrF3,R2O3,Rb2O,RbF,Rh2O3,RŒO,RuO2,S,Sb,Sb2O3,Sb2S3,Sc2O3,Se,Si,Si3N4,SiC,SiO2,Sm2O3,Sn,SnO,SnO2,SO2,SO3,Sr,SrCl2,SrF2,SrO,Ta2O3,Ta2O5,Tb2O3,TbF3,Te,TeO2,Th,ThF4,ThO2,Ti,TiO2,Tl,Tl2O,Tl2Se,TlSe,Tm2O3,U,U3O8,UO2,V,V2O5,VO6,WO3,Y,Y2O3,Yb2O3,YbF3,YF3,Zn,ZnCl2,ZnF2,ZnO,ZnSO4,Zr,ZrF4,ZrO2,Young's modulus E (GPa),Shear modulus G (GPa),Poisson's ratio v
5258,40864,476667,Striepe S.,2013,,-,-,-,0.0,-,-,-,-,-,-,-,-,-,0.0,-,-,-,0.0,-,-,0.0,0.0,-,-,-,-,-,0.0,-,-,-,0.0,-,-,-,-,-,-,-,-,-,-,0.0,-,-,-,-,-,-,-,-,-,-,-,-,-,-,-,-,-,0.0,-,-,-,-,-,-,0.0,-,-,0.0,-,-,-,-,-,-,-,0.0,-,-,-,-,-,-,-,-,-,-,-,50.0,-,-,-,-,-,-,,-,0.0,-,-,-,-,-,-,-,-,-,-,0.0,-,-,-,-,-,-,-,-,-,-,-,-,-,-,-,-,50.0,-,-,-,0.0,-,-,-,-,0.0,-,-,-,100.0,-,-,-,-,-,-,-,-,-,-,0.0,-,-,-,-,-,-,-,-,-,0.0,-,-,-,-,-,0.0,-,-,-,-,0.0,-,-,-,-,-,-,-,-,-,-,-,0.0,-,-,-,-,-,-,-,-,0.0,-,-,-,0.0,49.7,19.53,0.272
5259,40868,469521,Yang Guang,2013,,-,-,-,0.0,-,-,-,-,-,-,-,-,-,0.0,-,-,-,0.0,-,-,0.0,0.0,-,-,-,-,-,0.0,-,-,-,0.0,-,-,-,-,-,-,-,-,-,-,0.0,-,-,-,-,-,-,-,-,-,-,-,-,-,-,-,-,-,0.0,-,-,-,-,-,-,0.0,-,-,0.0,-,-,-,-,-,-,-,0.0,-,-,-,-,-,-,-,-,-,-,-,0.0,-,-,-,-,-,-,,-,0.0,-,-,-,-,-,-,-,-,-,-,0.0,-,-,-,-,-,-,-,-,-,-,-,-,-,-,-,-,0.0,-,-,-,0.0,-,-,-,-,0.0,-,-,-,0.0,-,-,-,-,-,-,100,-,-,-,0.0,-,-,-,-,-,-,-,-,-,0.0,-,-,-,-,-,0.0,-,-,-,-,0.0,-,-,-,-,-,-,-,-,-,-,-,0.0,-,-,-,-,-,-,-,-,0.0,-,-,-,0.0,10.0,3.7,0.348
5260,40868,469522,Yang Guang,2013,,-,-,-,0.0,-,-,-,-,-,-,-,-,-,0.0,-,-,-,0.0,-,-,0.0,0.0,-,-,-,-,-,0.0,-,-,-,0.0,-,-,-,-,-,-,-,-,-,-,0.0,-,-,-,-,-,-,-,-,-,-,-,-,-,-,-,-,-,0.0,-,-,-,-,-,10,0.0,-,-,0.0,-,-,-,-,-,-,-,0.0,-,-,-,-,-,-,-,-,-,-,-,0.0,-,-,-,-,-,-,,-,0.0,-,-,-,-,-,-,-,-,-,-,0.0,-,-,-,-,-,-,-,-,-,-,-,-,-,-,-,-,0.0,-,-,-,0.0,-,-,-,-,0.0,-,-,-,0.0,-,-,-,-,-,-,90,-,-,-,0.0,-,-,-,-,-,-,-,-,-,0.0,-,-,-,-,-,0.0,-,-,-,-,0.0,-,-,-,-,-,-,-,-,-,-,-,0.0,-,-,-,-,-,-,-,-,0.0,-,-,-,0.0,11.9,4.5,0.318
5261,40868,469523,Yang Guang,2013,,-,-,-,0.0,-,-,-,-,-,-,-,-,-,0.0,-,-,-,0.0,-,-,0.0,0.0,-,-,-,-,-,0.0,-,-,-,0.0,-,-,-,-,-,-,-,-,-,-,0.0,-,-,-,-,-,-,-,-,-,-,-,-,-,-,-,-,-,0.0,-,-,-,-,-,20,0.0,-,-,0.0,-,-,-,-,-,-,-,0.0,-,-,-,-,-,-,-,-,-,-,-,0.0,-,-,-,-,-,-,,-,0.0,-,-,-,-,-,-,-,-,-,-,0.0,-,-,-,-,-,-,-,-,-,-,-,-,-,-,-,-,0.0,-,-,-,0.0,-,-,-,-,0.0,-,-,-,0.0,-,-,-,-,-,-,80,-,-,-,0.0,-,-,-,-,-,-,-,-,-,0.0,-,-,-,-,-,0.0,-,-,-,-,0.0,-,-,-,-,-,-,-,-,-,-,-,0.0,-,-,-,-,-,-,-,-,0.0,-,-,-,0.0,14.5,5.5,0.298
5262,40868,469524,Yang Guang,2013,,-,-,-,0.0,-,-,-,-,-,-,-,-,-,0.0,-,-,-,0.0,-,-,0.0,0.0,-,-,-,-,-,0.0,-,-,-,0.0,-,-,-,-,-,-,-,-,-,-,0.0,-,-,-,-,-,-,-,-,-,-,-,-,-,-,-,-,-,0.0,-,-,-,-,-,25,0.0,-,-,0.0,-,-,-,-,-,-,-,0.0,-,-,-,-,-,-,-,-,-,-,-,0.0,-,-,-,-,-,-,,-,0.0,-,-,-,-,-,-,-,-,-,-,0.0,-,-,-,-,-,-,-,-,-,-,-,-,-,-,-,-,0.0,-,-,-,0.0,-,-,-,-,0.0,-,-,-,0.0,-,-,-,-,-,-,75,-,-,-,0.0,-,-,-,-,-,-,-,-,-,0.0,-,-,-,-,-,0.0,-,-,-,-,0.0,-,-,-,-,-,-,-,-,-,-,-,0.0,-,-,-,-,-,-,-,-,0.0,-,-,-,0.0,15.7,6.1,0.29
5263,40868,469525,Yang Guang,2013,,-,-,-,0.0,-,-,-,-,-,-,-,-,-,0.0,-,-,-,0.0,-,-,0.0,0.0,-,-,-,-,-,0.0,-,-,-,0.0,-,-,-,-,-,-,-,-,-,-,0.0,-,-,-,-,-,-,-,-,-,-,-,-,-,-,-,-,-,0.0,-,-,-,-,-,33.3,0.0,-,-,0.0,-,-,-,-,-,-,-,0.0,-,-,-,-,-,-,-,-,-,-,-,0.0,-,-,-,-,-,-,,-,0.0,-,-,-,-,-,-,-,-,-,-,0.0,-,-,-,-,-,-,-,-,-,-,-,-,-,-,-,-,0.0,-,-,-,0.0,-,-,-,-,0.0,-,-,-,0.0,-,-,-,-,-,-,66.7,-,-,-,0.0,-,-,-,-,-,-,-,-,-,0.0,-,-,-,-,-,0.0,-,-,-,-,0.0,-,-,-,-,-,-,-,-,-,-,-,0.0,-,-,-,-,-,-,-,-,0.0,-,-,-,0.0,17.8,7.1,0.278
5264,40868,469526,Yang Guang,2013,,-,-,-,0.0,-,-,-,-,-,-,-,-,-,0.0,-,-,-,0.0,-,-,0.0,0.0,-,-,-,-,-,0.0,-,-,-,0.0,-,-,-,-,-,-,-,-,-,-,0.0,-,-,-,-,-,-,-,-,-,-,-,-,-,-,-,-,-,0.0,-,-,-,-,-,36,0.0,-,-,0.0,-,-,-,-,-,-,-,0.0,-,-,-,-,-,-,-,-,-,-,-,0.0,-,-,-,-,-,-,,-,0.0,-,-,-,-,-,-,-,-,-,-,0.0,-,-,-,-,-,-,-,-,-,-,-,-,-,-,-,-,0.0,-,-,-,0.0,-,-,-,-,0.0,-,-,-,0.0,-,-,-,-,-,-,64,-,-,-,0.0,-,-,-,-,-,-,-,-,-,0.0,-,-,-,-,-,0.0,-,-,-,-,0.0,-,-,-,-,-,-,-,-,-,-,-,0.0,-,-,-,-,-,-,-,-,0.0,-,-,-,0.0,19.1,7.6,0.265
5265,40868,469527,Yang Guang,2013,,-,-,-,0.0,-,-,-,-,-,-,-,-,-,0.0,-,-,-,0.0,-,-,0.0,0.0,-,-,-,-,-,0.0,-,-,-,0.0,-,-,-,-,-,-,-,-,-,-,0.0,-,-,-,-,-,-,-,-,-,-,-,-,-,-,-,-,-,0.0,-,-,-,-,-,38,0.0,-,-,0.0,-,-,-,-,-,-,-,0.0,-,-,-,-,-,-,-,-,-,-,-,0.0,-,-,-,-,-,-,,-,0.0,-,-,-,-,-,-,-,-,-,-,0.0,-,-,-,-,-,-,-,-,-,-,-,-,-,-,-,-,0.0,-,-,-,0.0,-,-,-,-,0.0,-,-,-,0.0,-,-,-,-,-,-,62,-,-,-,0.0,-,-,-,-,-,-,-,-,-,0.0,-,-,-,-,-,0.0,-,-,-,-,0.0,-,-,-,-,-,-,-,-,-,-,-,0.0,-,-,-,-,-,-,-,-,0.0,-,-,-,0.0,20.8,8.3,0.258
5266,40868,469528,Yang Guang,2013,,-,-,-,0.0,-,-,-,-,-,-,-,-,-,0.0,-,-,-,0.0,-,-,0.0,0.0,-,-,-,-,-,0.0,-,-,-,0.0,-,-,-,-,-,-,-,-,-,-,0.0,-,-,-,-,-,-,-,-,-,-,-,-,-,-,-,-,-,0.0,-,-,-,-,-,40,0.0,-,-,0.0,-,-,-,-,-,-,-,0.0,-,-,-,-,-,-,-,-,-,-,-,0.0,-,-,-,-,-,-,,-,0.0,-,-,-,-,-,-,-,-,-,-,0.0,-,-,-,-,-,-,-,-,-,-,-,-,-,-,-,-,0.0,-,-,-,0.0,-,-,-,-,0.0,-,-,-,0.0,-,-,-,-,-,-,60,-,-,-,0.0,-,-,-,-,-,-,-,-,-,0.0,-,-,-,-,-,0.0,-,-,-,-,0.0,-,-,-,-,-,-,-,-,-,-,-,0.0,-,-,-,-,-,-,-,-,0.0,-,-,-,0.0,23.6,9.5,0.252
5267,40868,469529,Yang Guang,2013,,-,-,-,0.0,-,-,-,-,-,-,-,-,-,0.0,-,-,-,0.0,-,-,0.0,0.0,-,-,-,-,-,0.0,-,-,-,0.0,-,-,-,-,-,-,-,-,-,-,0.0,-,-,-,-,-,-,-,-,-,-,-,-,-,-,-,-,-,0.0,-,-,-,-,-,42,0.0,-,-,0.0,-,-,-,-,-,-,-,0.0,-,-,-,-,-,-,-,-,-,-,-,0.0,-,-,-,-,-,-,,-,0.0,-,-,-,-,-,-,-,-,-,-,0.0,-,-,-,-,-,-,-,-,-,-,-,-,-,-,-,-,0.0,-,-,-,0.0,-,-,-,-,0.0,-,-,-,0.0,-,-,-,-,-,-,58,-,-,-,0.0,-,-,-,-,-,-,-,-,-,0.0,-,-,-,-,-,0.0,-,-,-,-,0.0,-,-,-,-,-,-,-,-,-,-,-,0.0,-,-,-,-,-,-,-,-,0.0,-,-,-,0.0,26.6,10.8,0.248
5268,40872,477532,Komai T.,2012,,-,-,-,8.227217,-,-,-,-,-,-,-,-,-,1.853701,-,-,-,0.0,-,-,0.0,0.0,-,-,-,-,-,2.301373,-,-,-,0.0,-,-,-,-,-,-,-,-,-,-,0.0,-,-,-,-,-,-,-,-,-,-,-,-,-,-,0.001212,-,-,0.0,-,-,-,-,-,-,0.0,-,-,0.0,-,-,-,-,-,-,-,3.35667,-,-,-,-,-,-,-,-,-,-,-,0.0,-,-,-,-,-,-,,-,3.202009,-,-,-,-,-,-,-,-,-,-,15.09624,-,-,-,-,-,-,-,-,-,-,-,-,-,-,-,-,0.0,-,-,-,0.0,-,-,-,-,10.08213,-,-,-,100.0,-,-,-,-,-,-,-,-,-,-,65.83312,-,-,-,0.1285,-,-,-,-,-,0.0,-,-,-,-,-,0.0,8.343e-07,-,-,-,0.0,-,-,-,-,-,1.084e-06,-,-,-,-,-,0.0,-,-,-,-,-,-,-,-,0.0,-,-,-,0.0,71.0,30.0,0.1833333
5269,40872,477533,Komai T.,2012,,-,-,-,9.577434,-,-,-,-,-,-,-,-,-,1.8702,-,-,-,0.0,-,-,0.0,0.0,-,-,-,-,-,2.321856,-,-,-,0.0,-,-,-,-,-,-,-,-,-,-,0.0,-,-,-,-,-,-,-,-,-,-,-,-,-,-,0.001223,-,-,0.0,-,-,-,-,-,-,0.0,-,-,0.0,-,-,-,-,-,-,-,3.386545,-,-,-,-,-,-,-,-,-,-,-,0.0,-,-,-,-,-,-,,-,3.230508,-,-,-,-,-,-,-,-,-,-,15.23061,-,-,-,-,-,-,-,-,-,-,-,-,-,-,-,-,0.0,-,-,-,0.0,-,-,-,-,11.44886,-,-,-,100.0,-,-,-,-,-,-,-,-,-,-,64.25204,-,-,-,0.1296,-,-,-,-,-,0.0,-,-,-,-,-,0.0,8.417e-07,-,-,-,0.0,-,-,-,-,-,8.205e-07,-,-,-,-,-,0.0,-,-,-,-,-,-,-,-,0.0,-,-,-,0.0,72.0,30.0,0.2
5270,40872,477534,Komai T.,2012,,-,-,-,10.26159,-,-,-,-,-,-,-,-,-,1.878559,-,-,-,0.0,-,-,0.0,0.0,-,-,-,-,-,2.332235,-,-,-,0.0,-,-,-,-,-,-,-,-,-,-,0.0,-,-,-,-,-,-,-,-,-,-,-,-,-,-,0.001229,-,-,0.0,-,-,-,-,-,-,0.0,-,-,0.0,-,-,-,-,-,-,-,3.401683,-,-,-,-,-,-,-,-,-,-,-,0.0,-,-,-,-,-,-,,-,3.244948,-,-,-,-,-,-,-,-,-,-,15.29868,-,-,-,-,-,-,-,-,-,-,-,-,-,-,-,-,0.0,-,-,-,0.0,-,-,-,-,12.14138,-,-,-,100.0,-,-,-,-,-,-,-,-,-,-,63.45089,-,-,-,0.1302,-,-,-,-,-,0.0,-,-,-,-,-,0.0,1.127e-06,-,-,-,0.0,-,-,-,-,-,8.242e-07,-,-,-,-,-,0.0,-,-,-,-,-,-,-,-,0.0,-,-,-,0.0,72.0,30.0,0.2
5271,40872,477535,Komai T.,2012,,-,-,-,9.534169,-,-,-,-,-,-,-,-,-,0.0,-,-,-,0.0,-,-,0.0,0.0,-,-,-,-,-,2.311368,-,-,-,0.0,-,-,-,-,-,-,-,-,-,-,0.0,-,-,-,-,-,-,-,-,-,-,-,-,-,-,0.001217,-,-,0.0,-,-,-,-,-,-,0.0,-,-,0.0,-,-,-,-,-,-,-,3.096043,-,-,-,-,-,-,-,-,-,-,-,0.0,-,-,-,-,-,-,,-,3.215914,-,-,-,-,-,-,-,-,-,-,15.1618,-,-,-,-,-,-,-,-,-,-,-,-,-,-,-,-,0.0,-,-,-,0.0,-,-,-,-,9.535387,-,-,-,100.0,-,-,-,-,-,-,-,-,-,-,66.55047,-,-,-,0.129,-,-,-,-,-,0.0,-,-,-,-,-,0.0,5.586e-07,-,-,-,0.0,-,-,-,-,-,8.168e-07,-,-,-,-,-,0.0,-,-,-,-,-,-,-,-,0.0,-,-,-,0.0,71.0,30.0,0.1833333
5272,40872,477536,Komai T.,2012,,-,-,-,9.413135,-,-,-,-,-,-,-,-,-,0.0,-,-,-,0.0,-,-,0.0,0.0,-,-,-,-,-,4.564051,-,-,-,0.0,-,-,-,-,-,-,-,-,-,-,0.0,-,-,-,-,-,-,-,-,-,-,-,-,-,-,0.001202,-,-,0.0,-,-,-,-,-,-,0.0,-,-,0.0,-,-,-,-,-,-,-,2.377464,-,-,-,-,-,-,-,-,-,-,-,0.0,-,-,-,-,-,-,,-,5.397651,-,-,-,-,-,-,-,-,-,-,14.96933,-,-,-,-,-,-,-,-,-,-,-,-,-,-,-,-,0.0,-,-,-,0.0,-,-,-,-,9.414336,-,-,-,100.0,-,-,-,-,-,-,-,-,-,-,63.14981,-,-,-,0.1274,-,-,-,-,-,0.0,-,-,-,-,-,0.0,1.379e-06,-,-,-,0.0,-,-,-,-,-,5.376e-07,-,-,-,-,-,0.0,-,-,-,-,-,-,-,-,0.0,-,-,-,0.0,72.0,30.0,0.2
5273,40872,477537,Komai T.,2012,,-,-,-,10.9526,-,-,-,-,-,-,-,-,-,0.0,-,-,-,0.0,-,-,0.0,0.0,-,-,-,-,-,0.0,-,-,-,0.0,-,-,-,-,-,-,-,-,-,-,0.0,-,-,-,-,-,-,-,-,-,-,-,-,-,-,0.001206,-,-,0.0,-,-,-,-,-,-,0.0,-,-,0.0,-,-,-,-,-,-,-,2.044052,-,-,-,-,-,-,-,-,-,-,-,0.0,-,-,-,-,-,-,,-,5.89186,-,-,-,-,-,-,-,-,-,-,16.46479,-,-,-,-,-,-,-,-,-,-,-,-,-,-,-,-,0.0,-,-,-,0.0,-,-,-,-,10.9538,-,-,-,100.0,-,-,-,-,-,-,-,-,-,-,64.51774,-,-,-,0.1278,-,-,-,-,-,0.0,-,-,-,-,-,0.0,8.298e-07,-,-,-,0.0,-,-,-,-,-,1.618e-06,-,-,-,-,-,0.0,-,-,-,-,-,-,-,-,0.0,-,-,-,0.0,73.0,31.0,0.1774193
5274,40872,477538,Komai T.,2012,,-,-,-,9.421785,-,-,-,-,-,-,-,-,-,1.839806,-,-,-,0.0,-,-,0.0,0.0,-,-,-,-,-,2.284123,-,-,-,0.0,-,-,-,-,-,-,-,-,-,-,0.0,-,-,-,-,-,-,-,-,-,-,-,-,-,-,0.001203,-,-,0.0,-,-,-,-,-,-,0.0,-,-,0.0,-,-,-,-,-,-,-,0.0,-,-,-,-,-,-,-,-,-,-,-,0.0,-,-,-,-,-,-,,-,3.178007,-,-,-,-,-,-,-,-,-,-,20.04633,-,-,-,-,-,-,-,-,-,-,-,-,-,-,-,-,0.0,-,-,-,0.0,-,-,-,-,11.26279,-,-,-,100.0,-,-,-,-,-,-,-,-,-,-,63.10126,-,-,-,0.1275,-,-,-,-,-,0.0,-,-,-,-,-,0.0,5.52e-07,-,-,-,0.0,-,-,-,-,-,1.345e-06,-,-,-,-,-,0.0,-,-,-,-,-,-,-,-,0.0,-,-,-,0.0,72.0,30.0,0.2
5275,40872,477539,Komai T.,2012,,-,-,-,6.273301,-,-,-,-,-,-,-,-,-,4.593738,-,-,-,0.0,-,-,0.0,0.0,-,-,-,-,-,2.281254,-,-,-,0.0,-,-,-,-,-,-,-,-,-,-,0.0,-,-,-,-,-,-,-,-,-,-,-,-,-,-,0.001202,-,-,0.0,-,-,-,-,-,-,0.0,-,-,0.0,-,-,-,-,-,-,-,3.327324,-,-,-,-,-,-,-,-,-,-,-,0.0,-,-,-,-,-,-,,-,3.174015,-,-,-,-,-,-,-,-,-,-,14.96426,-,-,-,-,-,-,-,-,-,-,-,-,-,-,-,-,0.0,-,-,-,0.0,-,-,-,-,10.86824,-,-,-,100.0,-,-,-,-,-,-,-,-,-,-,65.25758,-,-,-,0.1273,-,-,-,-,-,0.0,-,-,-,-,-,0.0,8.27e-07,-,-,-,0.0,-,-,-,-,-,8.062e-07,-,-,-,-,-,0.0,-,-,-,-,-,-,-,-,0.0,-,-,-,0.0,76.0,31.0,0.2258064
5276,40872,477540,Komai T.,2012,,-,-,-,10.85096,-,-,-,-,-,-,-,-,-,0.6543611,-,-,-,0.0,-,-,0.0,0.0,-,-,-,-,-,0.5802791,-,-,-,0.0,-,-,-,-,-,-,-,-,-,-,0.0,-,-,-,-,-,-,-,-,-,-,-,-,-,-,0.001223,-,-,0.0,-,-,-,-,-,-,0.0,-,-,0.0,-,-,-,-,-,-,-,2.763645,-,-,-,-,-,-,-,-,-,-,-,0.0,-,-,-,-,-,-,,-,4.844216,-,-,-,-,-,-,-,-,-,-,16.48581,-,-,-,-,-,-,-,-,-,-,-,-,-,-,-,-,0.0,-,-,-,0.0,-,-,-,-,11.50655,-,-,-,100.0,-,-,-,-,-,-,-,-,-,-,63.68997,-,-,-,0.1295,-,-,-,-,-,0.0,-,-,-,-,-,0.0,5.61e-07,-,-,-,0.0,-,-,-,-,-,1.094e-06,-,-,-,-,-,0.0,-,-,-,-,-,-,-,-,0.0,-,-,-,0.0,72.0,30.0,0.2
5277,40872,477541,Komai T.,2012,,-,-,-,9.019238,-,-,-,-,-,-,-,-,-,0.6465945,-,-,-,0.0,-,-,0.0,0.0,-,-,-,-,-,0.5733916,-,-,-,0.0,-,-,-,-,-,-,-,-,-,-,0.0,-,-,-,-,-,-,-,-,-,-,-,-,-,-,0.001208,-,-,0.0,-,-,-,-,-,-,0.0,-,-,0.0,-,-,-,-,-,-,-,2.730843,-,-,-,-,-,-,-,-,-,-,-,0.0,-,-,-,-,-,-,,-,4.78672,-,-,-,-,-,-,-,-,-,-,16.29014,-,-,-,-,-,-,-,-,-,-,-,-,-,-,-,-,0.0,-,-,-,0.0,-,-,-,-,9.667041,-,-,-,100.0,-,-,-,-,-,-,-,-,-,-,65.82386,-,-,-,0.128,-,-,-,-,-,0.0,-,-,-,-,-,0.0,5.543e-07,-,-,-,0.0,-,-,-,-,-,8.105e-07,-,-,-,-,-,0.0,-,-,-,-,-,-,-,-,0.0,-,-,-,0.0,70.0,29.0,0.2068966
5278,40872,477542,Komai T.,2012,,-,-,-,10.57129,-,-,-,-,-,-,-,-,-,0.6528567,-,-,-,0.0,-,-,0.0,0.0,-,-,-,-,-,0.5789449,-,-,-,0.0,-,-,-,-,-,-,-,-,-,-,0.0,-,-,-,-,-,-,-,-,-,-,-,-,-,-,0.00122,-,-,0.0,-,-,-,-,-,-,0.0,-,-,0.0,-,-,-,-,-,-,-,2.688359,-,-,-,-,-,-,-,-,-,-,-,0.0,-,-,-,-,-,-,,-,4.833079,-,-,-,-,-,-,-,-,-,-,16.02885,-,-,-,-,-,-,-,-,-,-,-,-,-,-,-,-,0.0,-,-,-,0.0,-,-,-,-,11.22536,-,-,-,100.0,-,-,-,-,-,-,-,-,-,-,64.51615,-,-,-,0.1293,-,-,-,-,-,0.0,-,-,-,-,-,0.0,8.395e-07,-,-,-,0.0,-,-,-,-,-,5.456e-07,-,-,-,-,-,0.0,-,-,-,-,-,-,-,-,0.0,-,-,-,0.0,71.0,30.0,0.1833333
5279,40901,478140,Ellison A.J.,2013,,-,-,-,11.74,-,-,-,-,-,-,-,-,-,1.99,-,-,-,2.53,-,-,0.0,0.0,-,-,-,-,-,5.29,-,-,-,0.0,-,-,-,-,-,-,-,-,-,-,0.0,-,-,-,-,-,-,-,-,-,-,-,-,-,-,0.01,-,-,0.0,-,-,-,-,-,-,0.0,-,-,0.0,-,-,-,-,-,-,-,0.0,-,-,-,-,-,-,-,-,-,-,-,0.0,-,-,-,-,-,-,,-,4.170001,-,-,-,-,-,-,-,-,-,-,0.0,-,-,-,-,-,-,-,-,-,-,-,-,-,-,-,-,0.0,-,-,-,0.0,-,-,-,-,13.74,-,-,-,100.0,-,-,-,-,-,-,-,-,-,-,71.59,-,-,-,0.11,-,-,-,-,-,2.56,-,-,-,-,-,0.0,-,-,-,-,0.0,-,-,-,-,-,-,-,-,-,-,-,0.0,-,-,-,-,-,-,-,-,0.0,-,-,-,0.01,81.8,33.4,0.224
5280,40901,478141,Ellison A.J.,2013,,-,-,-,10.81,-,-,-,-,-,-,-,-,-,0.0,-,-,-,4.22,-,-,0.0,0.0,-,-,-,-,-,5.840001,-,-,-,0.0,-,-,-,-,-,-,-,-,-,-,0.0,-,-,-,-,-,-,-,-,-,-,-,-,-,-,0.02,-,-,0.0,-,-,-,-,-,-,0.0,-,-,0.0,-,-,-,-,-,-,-,0.0,-,-,-,-,-,-,-,-,-,-,-,0.0,-,-,-,-,-,-,,-,5.340001,-,-,-,-,-,-,-,-,-,-,0.0,-,-,-,-,-,-,-,-,-,-,-,-,-,-,-,-,0.0,-,-,-,0.0,-,-,-,-,10.83,-,-,-,100.0,-,-,-,-,-,-,-,-,-,-,72.09,-,-,-,0.14,-,-,-,-,-,1.52,-,-,-,-,-,0.0,-,-,-,-,0.0,-,-,-,-,-,-,-,-,-,-,-,0.0,-,-,-,-,-,-,-,-,0.0,-,-,-,0.02,83.4,34.0,0.228
5281,40901,478142,Ellison A.J.,2013,,-,-,-,11.8,-,-,-,-,-,-,-,-,-,1.2,-,-,-,3.08,-,-,0.0,0.0,-,-,-,-,-,5.36,-,-,-,0.0,-,-,-,-,-,-,-,-,-,-,0.0,-,-,-,-,-,-,-,-,-,-,-,-,-,-,0.02,-,-,0.0,-,-,-,-,-,-,0.0,-,-,0.0,-,-,-,-,-,-,-,0.0,-,-,-,-,-,-,-,-,-,-,-,0.0,-,-,-,-,-,-,,-,5.57,-,-,-,-,-,-,-,-,-,-,0.0,-,-,-,-,-,-,-,-,-,-,-,-,-,-,-,-,0.0,-,-,-,0.0,-,-,-,-,13.02,-,-,-,99.99999,-,-,-,-,-,-,-,-,-,-,70.99,-,-,-,0.11,-,-,-,-,-,1.84,-,-,-,-,-,0.0,-,-,-,-,0.0,-,-,-,-,-,-,-,-,-,-,-,0.0,-,-,-,-,-,-,-,-,0.0,-,-,-,0.03,83.1,33.7,0.231
5282,40901,478143,Ellison A.J.,2013,,-,-,-,11.59116,-,-,-,-,-,-,-,-,-,1.190119,-,-,-,3.780378,-,-,0.0,0.0,-,-,-,-,-,5.360536,-,-,-,0.0,-,-,-,-,-,-,-,-,-,-,0.0,-,-,-,-,-,-,-,-,-,-,-,-,-,-,0.02,-,-,0.0,-,-,-,-,-,-,0.0,-,-,0.0,-,-,-,-,-,-,-,0.0,-,-,-,-,-,-,-,-,-,-,-,0.0,-,-,-,-,-,-,,-,5.320532,-,-,-,-,-,-,-,-,-,-,0.0,-,-,-,-,-,-,-,-,-,-,-,-,-,-,-,-,0.0,-,-,-,0.0,-,-,-,-,12.80128,-,-,-,100.0,-,-,-,-,-,-,-,-,-,-,71.20712,-,-,-,0.11,-,-,-,-,-,1.40014,-,-,-,-,-,0.0,-,-,-,-,0.0,-,-,-,-,-,-,-,-,-,-,-,0.0,-,-,-,-,-,-,-,-,0.0,-,-,-,0.020002,83.3,33.6,0.24
5283,40901,478144,Ellison A.J.,2013,,-,-,-,13.29,-,-,-,-,-,-,-,-,-,2.72,-,-,-,4.18,-,-,0.0,0.0,-,-,-,-,-,4.55,-,-,-,0.0,-,-,-,-,-,-,-,-,-,-,0.0,-,-,-,-,-,-,-,-,-,-,-,-,-,-,0.01,-,-,0.0,-,-,-,-,-,-,0.0,-,-,0.0,-,-,-,-,-,-,-,0.0,-,-,-,-,-,-,-,-,-,-,-,0.0,-,-,-,-,-,-,,-,3.49,-,-,-,-,-,-,-,-,-,-,0.0,-,-,-,-,-,-,-,-,-,-,-,-,-,-,-,-,0.0,-,-,-,0.0,-,-,-,-,16.02,-,-,-,100.0,-,-,-,-,-,-,-,-,-,-,70.54,-,-,-,0.1,-,-,-,-,-,1.1,-,-,-,-,-,0.0,-,-,-,-,0.0,-,-,-,-,-,-,-,-,-,-,-,0.0,-,-,-,-,-,-,-,-,0.0,-,-,-,0.02,80.9,33.0,0.227
5284,40901,478145,Ellison A.J.,2013,,-,-,-,13.13,-,-,-,-,-,-,-,-,-,2.73,-,-,-,4.12,-,-,0.0,0.0,-,-,-,-,-,4.65,-,-,-,0.0,-,-,-,-,-,-,-,-,-,-,0.0,-,-,-,-,-,-,-,-,-,-,-,-,-,-,0.01,-,-,0.0,-,-,-,-,-,-,0.0,-,-,0.0,-,-,-,-,-,-,-,0.0,-,-,-,-,-,-,-,-,-,-,-,0.0,-,-,-,-,-,-,,-,3.38,-,-,-,-,-,-,-,-,-,-,0.0,-,-,-,-,-,-,-,-,-,-,-,-,-,-,-,-,0.0,-,-,-,0.0,-,-,-,-,15.87,-,-,-,100.0,-,-,-,-,-,-,-,-,-,-,70.61,-,-,-,0.1,-,-,-,-,-,1.25,-,-,-,-,-,0.0,-,-,-,-,0.0,-,-,-,-,-,-,-,-,-,-,-,0.0,-,-,-,-,-,-,-,-,0.0,-,-,-,0.02,80.9,32.8,0.232
5285,40901,478146,Ellison A.J.,2013,,-,-,-,13.27133,-,-,-,-,-,-,-,-,-,2.570257,-,-,-,4.240423,-,-,0.0,0.0,-,-,-,-,-,4.820482,-,-,-,0.0,-,-,-,-,-,-,-,-,-,-,0.0,-,-,-,-,-,-,-,-,-,-,-,-,-,-,0.010001,-,-,0.0,-,-,-,-,-,-,0.0,-,-,0.0,-,-,-,-,-,-,-,0.0,-,-,-,-,-,-,-,-,-,-,-,0.0,-,-,-,-,-,-,,-,3.510351,-,-,-,-,-,-,-,-,-,-,0.0,-,-,-,-,-,-,-,-,-,-,-,-,-,-,-,-,0.0,-,-,-,0.0,-,-,-,-,15.85158,-,-,-,100.0,-,-,-,-,-,-,-,-,-,-,70.21701,-,-,-,0.10001,-,-,-,-,-,1.240124,-,-,-,-,-,0.0,-,-,-,-,0.0,-,-,-,-,-,-,-,-,-,-,-,0.0,-,-,-,-,-,-,-,-,0.0,-,-,-,0.020002,81.6,33.0,0.235
5286,40901,478147,Ellison A.J.,2013,,-,-,-,13.25,-,-,-,-,-,-,-,-,-,2.52,-,-,-,4.29,-,-,0.0,0.0,-,-,-,-,-,4.58,-,-,-,0.0,-,-,-,-,-,-,-,-,-,-,0.0,-,-,-,-,-,-,-,-,-,-,-,-,-,-,0.01,-,-,0.0,-,-,-,-,-,-,0.0,-,-,0.0,-,-,-,-,-,-,-,0.0,-,-,-,-,-,-,-,-,-,-,-,0.0,-,-,-,-,-,-,,-,3.41,-,-,-,-,-,-,-,-,-,-,0.0,-,-,-,-,-,-,-,-,-,-,-,-,-,-,-,-,0.0,-,-,-,0.0,-,-,-,-,15.78,-,-,-,100.0,-,-,-,-,-,-,-,-,-,-,70.4,-,-,-,0.1,-,-,-,-,-,1.42,-,-,-,-,-,0.0,-,-,-,-,0.0,-,-,-,-,-,-,-,-,-,-,-,0.0,-,-,-,-,-,-,-,-,0.0,-,-,-,0.02,81.1,33.0,0.229
5287,40901,478148,Ellison A.J.,2013,,-,-,-,12.25,-,-,-,-,-,-,-,-,-,2.3,-,-,-,4.119999,-,-,0.0,0.0,-,-,-,-,-,4.929999,-,-,-,0.0,-,-,-,-,-,-,-,-,-,-,0.0,-,-,-,-,-,-,-,-,-,-,-,-,-,-,0.01,-,-,0.0,-,-,-,-,-,-,0.0,-,-,0.0,-,-,-,-,-,-,-,0.0,-,-,-,-,-,-,-,-,-,-,-,0.0,-,-,-,-,-,-,,-,4.26,-,-,-,-,-,-,-,-,-,-,0.0,-,-,-,-,-,-,-,-,-,-,-,-,-,-,-,-,0.0,-,-,-,0.0,-,-,-,-,14.56,-,-,-,100.0,-,-,-,-,-,-,-,-,-,-,70.73999,-,-,-,0.11,-,-,-,-,-,1.26,-,-,-,-,-,0.0,-,-,-,-,0.0,-,-,-,-,-,-,-,-,-,-,-,0.0,-,-,-,-,-,-,-,-,0.0,-,-,-,0.02,81.1,33.0,0.228
5288,40920,469627,Malou Z.,2013,,-,-,-,1.108525,-,-,-,-,-,-,-,-,-,0.0,-,-,-,0.0,-,-,0.0,0.0,-,-,-,-,-,7.107455,-,-,-,0.0,-,-,-,-,-,-,-,-,-,-,0.0,-,-,-,-,-,-,-,-,-,-,-,-,-,-,-,-,-,0.0,-,-,-,-,-,-,0.0,-,-,0.0,-,-,-,-,-,-,-,0.0,-,-,-,-,-,-,-,-,-,-,-,0.0,-,-,-,-,-,-,,-,5.903842,-,-,-,-,-,-,-,-,-,-,14.39708,-,-,-,-,-,-,-,-,-,-,-,-,-,-,-,-,0.0,-,-,-,0.0,-,-,-,-,1.108525,-,-,-,100.0,-,-,-,-,-,-,-,-,-,-,71.4831,-,-,-,-,-,-,-,-,-,0.0,-,-,-,-,-,0.0,-,-,-,-,0.0,-,-,-,-,-,-,-,-,-,-,-,0.0,-,-,-,-,-,-,-,-,0.0,-,-,-,0.0,72.0,29.5,0.22
5289,40944,478382,Mauro J.C.,2013,,-,-,-,0.0,-,-,-,-,-,-,-,-,-,0.0,-,-,-,5.27,-,-,0.0,0.0,-,-,-,-,-,0.0,-,-,-,0.0,-,-,-,-,-,-,-,-,-,-,0.0,-,-,-,-,-,-,-,-,-,-,-,-,-,-,-,-,-,0.0,-,-,-,-,-,-,0.0,-,-,0.0,-,-,-,-,-,-,-,15.25,-,-,-,-,-,-,-,-,-,-,-,0.0,-,-,-,-,-,-,,-,0.0,-,-,-,-,-,-,-,-,-,-,0.0,-,-,-,-,-,-,-,-,-,-,-,-,-,-,-,-,0.0,-,-,-,0.0,-,-,-,-,0.0,-,-,-,99.99999,-,-,-,-,-,-,-,-,-,-,79.38,-,-,-,0.1,-,-,-,-,-,0.0,-,-,-,-,-,0.0,-,-,-,-,0.0,-,-,-,-,-,-,-,-,-,-,-,0.0,-,-,-,-,-,-,-,-,0.0,-,-,-,0.0,55.8,22.78,0.224
5290,40944,478383,Mauro J.C.,2013,,-,-,-,0.0,-,-,-,-,-,-,-,-,-,5.27,-,-,-,5.27,-,-,0.0,0.0,-,-,-,-,-,0.0,-,-,-,0.0,-,-,-,-,-,-,-,-,-,-,0.0,-,-,-,-,-,-,-,-,-,-,-,-,-,-,-,-,-,0.0,-,-,-,-,-,-,0.0,-,-,0.0,-,-,-,-,-,-,-,15.25,-,-,-,-,-,-,-,-,-,-,-,0.0,-,-,-,-,-,-,,-,0.0,-,-,-,-,-,-,-,-,-,-,0.0,-,-,-,-,-,-,-,-,-,-,-,-,-,-,-,-,0.0,-,-,-,0.0,-,-,-,-,5.27,-,-,-,99.99999,-,-,-,-,-,-,-,-,-,-,74.11,-,-,-,0.1,-,-,-,-,-,0.0,-,-,-,-,-,0.0,-,-,-,-,0.0,-,-,-,-,-,-,-,-,-,-,-,0.0,-,-,-,-,-,-,-,-,0.0,-,-,-,0.0,61.9,25.33,0.223
5291,40944,478384,Mauro J.C.,2013,,-,-,-,0.0,-,-,-,-,-,-,-,-,-,5.27,-,-,-,5.27,-,-,0.0,0.0,-,-,-,-,-,0.0,-,-,-,0.0,-,-,-,-,-,-,-,-,-,-,0.0,-,-,-,-,-,-,-,-,-,-,-,-,-,-,-,-,-,0.0,-,-,-,-,-,-,0.0,-,-,0.0,-,-,-,-,-,-,-,13.25,-,-,-,-,-,-,-,-,-,-,-,0.0,-,-,-,-,-,-,,-,0.0,-,-,-,-,-,-,-,-,-,-,0.0,-,-,-,-,-,-,-,-,-,-,-,-,-,-,-,-,0.0,-,-,-,0.0,-,-,-,-,5.27,-,-,-,99.99999,-,-,-,-,-,-,-,-,-,-,76.11,-,-,-,0.1,-,-,-,-,-,0.0,-,-,-,-,-,0.0,-,-,-,-,0.0,-,-,-,-,-,-,-,-,-,-,-,0.0,-,-,-,-,-,-,-,-,0.0,-,-,-,0.0,64.5,26.44,0.221
5292,40944,478385,Mauro J.C.,2013,,-,-,-,0.0,-,-,-,-,-,-,-,-,-,5.27,-,-,-,2.64,-,-,0.0,0.0,-,-,-,-,-,0.0,-,-,-,0.0,-,-,-,-,-,-,-,-,-,-,0.0,-,-,-,-,-,-,-,-,-,-,-,-,-,-,-,-,-,0.0,-,-,-,-,-,-,0.0,-,-,0.0,-,-,-,-,-,-,-,13.25,-,-,-,-,-,-,-,-,-,-,-,0.0,-,-,-,-,-,-,,-,0.0,-,-,-,-,-,-,-,-,-,-,0.0,-,-,-,-,-,-,-,-,-,-,-,-,-,-,-,-,0.0,-,-,-,0.0,-,-,-,-,5.27,-,-,-,100.0,-,-,-,-,-,-,-,-,-,-,76.11001,-,-,-,0.1,-,-,-,-,-,2.63,-,-,-,-,-,0.0,-,-,-,-,0.0,-,-,-,-,-,-,-,-,-,-,-,0.0,-,-,-,-,-,-,-,-,0.0,-,-,-,0.0,66.4,27.17,0.223
5293,40944,478386,Mauro J.C.,2013,,-,-,-,0.0,-,-,-,-,-,-,-,-,-,5.27,-,-,-,5.27,-,-,0.0,0.0,-,-,-,-,-,0.0,-,-,-,0.0,-,-,-,-,-,-,-,-,-,-,0.0,-,-,-,-,-,-,-,-,-,-,-,-,-,-,-,-,-,0.0,-,-,-,-,-,-,0.0,-,-,0.0,-,-,-,-,-,-,-,12.25,-,-,-,-,-,-,-,-,-,-,-,0.0,-,-,-,-,-,-,,-,0.0,-,-,-,-,-,-,-,-,-,-,1.0,-,-,-,-,-,-,-,-,-,-,-,-,-,-,-,-,0.0,-,-,-,0.0,-,-,-,-,5.27,-,-,-,99.99999,-,-,-,-,-,-,-,-,-,-,76.11,-,-,-,0.1,-,-,-,-,-,0.0,-,-,-,-,-,0.0,-,-,-,-,0.0,-,-,-,-,-,-,-,-,-,-,-,0.0,-,-,-,-,-,-,-,-,0.0,-,-,-,0.0,66.5,27.22,0.222
5294,40944,478387,Mauro J.C.,2013,,-,-,-,0.0,-,-,-,-,-,-,-,-,-,5.27,-,-,-,5.27,-,-,0.0,0.0,-,-,-,-,-,0.0,-,-,-,0.0,-,-,-,-,-,-,-,-,-,-,0.0,-,-,-,-,-,-,-,-,-,-,-,-,-,-,-,-,-,0.0,-,-,-,-,-,-,0.0,-,-,0.0,-,-,-,-,-,-,-,13.25,-,-,-,-,-,-,-,-,-,-,-,0.0,-,-,-,-,-,-,,-,0.0,-,-,-,-,-,-,-,-,-,-,0.0,-,-,-,-,-,-,-,-,-,-,-,-,-,-,-,-,0.0,-,-,-,0.0,-,-,-,-,5.27,-,-,-,99.99999,-,-,-,-,-,-,-,-,-,-,75.11,-,-,-,0.1,-,-,-,-,-,0.0,-,-,-,-,-,0.0,-,-,-,-,1.0,-,-,-,-,-,-,-,-,-,-,-,0.0,-,-,-,-,-,-,-,-,0.0,-,-,-,0.0,64.8,26.73,0.212
5295,40944,478400,Mauro J.C.,2013,,-,-,-,2.0,-,-,-,-,-,-,-,-,-,5.26,-,-,-,0.0,-,-,0.0,0.0,-,-,-,-,-,2.64,-,-,-,0.0,-,-,-,-,-,-,-,-,-,-,0.0,-,-,-,-,-,-,-,-,-,-,-,-,-,-,-,-,-,0.0,-,-,-,-,-,-,0.0,-,-,0.0,-,-,-,-,-,-,-,13.25,-,-,-,-,-,-,-,-,-,-,-,0.0,-,-,-,-,-,-,,-,0.0,-,-,-,-,-,-,-,-,-,-,0.0,-,-,-,-,-,-,-,-,-,-,-,-,-,-,-,-,0.0,-,-,-,0.0,-,-,-,-,7.26,-,-,-,100.0,-,-,-,-,-,-,-,-,-,-,74.11,-,-,-,0.1,-,-,-,-,-,2.64,-,-,-,-,-,0.0,-,-,-,-,0.0,-,-,-,-,-,-,-,-,-,-,-,0.0,-,-,-,-,-,-,-,-,0.0,-,-,-,0.0,67.8,28.04,0.21
5296,40944,478401,Mauro J.C.,2013,,-,-,-,2.0,-,-,-,-,-,-,-,-,-,5.26,-,-,-,0.0,-,-,0.0,0.0,-,-,-,-,-,0.0,-,-,-,0.0,-,-,-,-,-,-,-,-,-,-,0.0,-,-,-,-,-,-,-,-,-,-,-,-,-,-,-,-,-,0.0,-,-,-,-,-,-,0.0,-,-,0.0,-,-,-,-,-,-,-,13.25,-,-,-,-,-,-,-,-,-,-,-,0.0,-,-,-,-,-,-,,-,0.0,-,-,-,-,-,-,-,-,-,-,0.0,-,-,-,-,-,-,-,-,-,-,-,-,-,-,-,-,0.0,-,-,-,0.0,-,-,-,-,7.26,-,-,-,100.0,-,-,-,-,-,-,-,-,-,-,74.11,-,-,-,0.1,-,-,-,-,-,5.28,-,-,-,-,-,0.0,-,-,-,-,0.0,-,-,-,-,-,-,-,-,-,-,-,0.0,-,-,-,-,-,-,-,-,0.0,-,-,-,0.0,67.1,27.64,0.215
5297,40944,478402,Mauro J.C.,2013,,-,-,-,2.0,-,-,-,-,-,-,-,-,-,5.26,-,-,-,0.0,-,-,0.0,0.0,-,-,-,-,-,2.64,-,-,-,0.0,-,-,-,-,-,-,-,-,-,-,0.0,-,-,-,-,-,-,-,-,-,-,-,-,-,-,-,-,-,0.0,-,-,-,-,-,-,0.0,-,-,0.0,-,-,-,-,-,-,-,0.0,-,-,-,-,-,-,-,-,-,-,-,0.0,-,-,-,-,-,-,,-,0.0,-,-,-,-,-,-,-,-,-,-,13.25,-,-,-,-,-,-,-,-,-,-,-,-,-,-,-,-,0.0,-,-,-,0.0,-,-,-,-,7.26,-,-,-,100.0,-,-,-,-,-,-,-,-,-,-,74.11,-,-,-,0.1,-,-,-,-,-,2.64,-,-,-,-,-,0.0,-,-,-,-,0.0,-,-,-,-,-,-,-,-,-,-,-,0.0,-,-,-,-,-,-,-,-,0.0,-,-,-,0.0,76.4,31.46,0.214
5298,40944,478403,Mauro J.C.,2013,,-,-,-,3.0,-,-,-,-,-,-,-,-,-,6.26,-,-,-,0.0,-,-,0.0,0.0,-,-,-,-,-,2.64,-,-,-,0.0,-,-,-,-,-,-,-,-,-,-,0.0,-,-,-,-,-,-,-,-,-,-,-,-,-,-,-,-,-,0.0,-,-,-,-,-,-,0.0,-,-,0.0,-,-,-,-,-,-,-,15.25,-,-,-,-,-,-,-,-,-,-,-,0.0,-,-,-,-,-,-,,-,0.0,-,-,-,-,-,-,-,-,-,-,0.0,-,-,-,-,-,-,-,-,-,-,-,-,-,-,-,-,0.0,-,-,-,0.0,-,-,-,-,9.26,-,-,-,100.0,-,-,-,-,-,-,-,-,-,-,70.11,-,-,-,0.1,-,-,-,-,-,2.64,-,-,-,-,-,0.0,-,-,-,-,0.0,-,-,-,-,-,-,-,-,-,-,-,0.0,-,-,-,-,-,-,-,-,0.0,-,-,-,0.0,67.8,27.69,0.224
5299,40944,478404,Mauro J.C.,2013,,-,-,-,4.0,-,-,-,-,-,-,-,-,-,7.26,-,-,-,0.0,-,-,0.0,0.0,-,-,-,-,-,2.64,-,-,-,0.0,-,-,-,-,-,-,-,-,-,-,0.0,-,-,-,-,-,-,-,-,-,-,-,-,-,-,-,-,-,0.0,-,-,-,-,-,-,0.0,-,-,0.0,-,-,-,-,-,-,-,17.25,-,-,-,-,-,-,-,-,-,-,-,0.0,-,-,-,-,-,-,,-,0.0,-,-,-,-,-,-,-,-,-,-,0.0,-,-,-,-,-,-,-,-,-,-,-,-,-,-,-,-,0.0,-,-,-,0.0,-,-,-,-,11.26,-,-,-,100.0,-,-,-,-,-,-,-,-,-,-,66.11,-,-,-,0.1,-,-,-,-,-,2.64,-,-,-,-,-,0.0,-,-,-,-,0.0,-,-,-,-,-,-,-,-,-,-,-,0.0,-,-,-,-,-,-,-,-,0.0,-,-,-,0.0,66.3,27.11,0.223
5300,40944,478405,Mauro J.C.,2013,,-,-,-,5.0,-,-,-,-,-,-,-,-,-,8.26,-,-,-,0.0,-,-,0.0,0.0,-,-,-,-,-,2.64,-,-,-,0.0,-,-,-,-,-,-,-,-,-,-,0.0,-,-,-,-,-,-,-,-,-,-,-,-,-,-,-,-,-,0.0,-,-,-,-,-,-,0.0,-,-,0.0,-,-,-,-,-,-,-,19.25,-,-,-,-,-,-,-,-,-,-,-,0.0,-,-,-,-,-,-,,-,0.0,-,-,-,-,-,-,-,-,-,-,0.0,-,-,-,-,-,-,-,-,-,-,-,-,-,-,-,-,0.0,-,-,-,0.0,-,-,-,-,13.26,-,-,-,100.0,-,-,-,-,-,-,-,-,-,-,62.11,-,-,-,0.1,-,-,-,-,-,2.64,-,-,-,-,-,0.0,-,-,-,-,0.0,-,-,-,-,-,-,-,-,-,-,-,0.0,-,-,-,-,-,-,-,-,0.0,-,-,-,0.0,65.4,26.51,0.234
5301,40951,478471,Mauro J.C.,2013,,-,-,-,7.320001,-,-,-,-,-,-,-,-,-,16.23,-,-,-,0.0,-,-,0.0,0.0,-,-,-,-,-,9.540001,-,-,-,0.0,-,-,-,-,-,-,-,-,-,-,0.0,-,-,-,-,-,-,-,-,-,-,-,-,-,-,-,-,-,0.0,-,-,-,-,-,-,0.0,-,-,0.0,-,-,-,-,-,-,-,0.0,-,-,-,-,-,-,-,-,-,-,-,0.0,-,-,-,-,-,-,,-,2.54,-,-,-,-,-,-,-,-,-,-,0.0,-,-,-,-,-,-,-,-,-,-,-,-,-,-,-,-,0.0,-,-,-,0.0,-,-,-,-,23.55,-,-,-,100.0,-,-,-,-,-,-,-,-,-,-,62.89,-,-,-,0.15,-,-,-,-,-,1.31,-,-,-,-,-,0.0,-,-,-,-,0.0,-,-,-,-,-,-,-,-,-,-,-,0.0,-,-,-,-,-,-,-,-,0.0,-,-,-,0.02,68.8,27.71,0.242
5302,40951,478472,Mauro J.C.,2013,,-,-,-,8.45,-,-,-,-,-,-,-,-,-,16.55,-,-,-,0.0,-,-,0.0,0.0,-,-,-,-,-,8.12,-,-,-,0.0,-,-,-,-,-,-,-,-,-,-,0.0,-,-,-,-,-,-,-,-,-,-,-,-,-,-,-,-,-,0.0,-,-,-,-,-,-,0.0,-,-,0.0,-,-,-,-,-,-,-,0.0,-,-,-,-,-,-,-,-,-,-,-,0.0,-,-,-,-,-,-,,-,2.54,-,-,-,-,-,-,-,-,-,-,0.0,-,-,-,-,-,-,-,-,-,-,-,-,-,-,-,-,0.0,-,-,-,0.0,-,-,-,-,25.0,-,-,-,100.0,-,-,-,-,-,-,-,-,-,-,63.13,-,-,-,0.15,-,-,-,-,-,1.04,-,-,-,-,-,0.0,-,-,-,-,0.0,-,-,-,-,-,-,-,-,-,-,-,0.0,-,-,-,-,-,-,-,-,0.0,-,-,-,0.02,66.3,26.86,0.235
5303,40951,478473,Mauro J.C.,2013,,-,-,-,8.0,-,-,-,-,-,-,-,-,-,16.81,-,-,-,0.0,-,-,0.0,0.0,-,-,-,-,-,8.39,-,-,-,0.0,-,-,-,-,-,-,-,-,-,-,0.0,-,-,-,-,-,-,-,-,-,-,-,-,-,-,-,-,-,0.0,-,-,-,-,-,-,0.0,-,-,0.0,-,-,-,-,-,-,-,0.0,-,-,-,-,-,-,-,-,-,-,-,0.0,-,-,-,-,-,-,,-,2.94,-,-,-,-,-,-,-,-,-,-,0.0,-,-,-,-,-,-,-,-,-,-,-,-,-,-,-,-,0.0,-,-,-,0.0,-,-,-,-,24.81,-,-,-,100.0,-,-,-,-,-,-,-,-,-,-,61.61,-,-,-,0.15,-,-,-,-,-,2.08,-,-,-,-,-,0.0,-,-,-,-,0.0,-,-,-,-,-,-,-,-,-,-,-,0.0,-,-,-,-,-,-,-,-,0.0,-,-,-,0.02,67.8,27.53,0.233
5304,40951,478474,Mauro J.C.,2013,,-,-,-,8.960001,-,-,-,-,-,-,-,-,-,16.89,-,-,-,0.0,-,-,0.0,0.0,-,-,-,-,-,8.960001,-,-,-,0.0,-,-,-,-,-,-,-,-,-,-,0.0,-,-,-,-,-,-,-,-,-,-,-,-,-,-,-,-,-,0.0,-,-,-,-,-,-,0.0,-,-,0.0,-,-,-,-,-,-,-,0.0,-,-,-,-,-,-,-,-,-,-,-,0.0,-,-,-,-,-,-,,-,2.85,-,-,-,-,-,-,-,-,-,-,0.0,-,-,-,-,-,-,-,-,-,-,-,-,-,-,-,-,0.0,-,-,-,0.0,-,-,-,-,25.85,-,-,-,100.0,-,-,-,-,-,-,-,-,-,-,61.09,-,-,-,0.16,-,-,-,-,-,1.07,-,-,-,-,-,0.0,-,-,-,-,0.0,-,-,-,-,-,-,-,-,-,-,-,0.0,-,-,-,-,-,-,-,-,0.0,-,-,-,0.02,67.6,27.3,0.239
5305,40951,478475,Mauro J.C.,2013,,-,-,-,8.109188,-,-,-,-,-,-,-,-,-,16.53835,-,-,-,0.0,-,-,0.0,0.0,-,-,-,-,-,8.459153,-,-,-,0.0,-,-,-,-,-,-,-,-,-,-,0.0,-,-,-,-,-,-,-,-,-,-,-,-,-,-,-,-,-,0.0,-,-,-,-,-,-,0.0,-,-,0.0,-,-,-,-,-,-,-,0.0,-,-,-,-,-,-,-,-,-,-,-,0.0,-,-,-,-,-,-,,-,2.419758,-,-,-,-,-,-,-,-,-,-,0.0,-,-,-,-,-,-,-,-,-,-,-,-,-,-,-,-,0.0,-,-,-,0.0,-,-,-,-,24.64753,-,-,-,99.99999,-,-,-,-,-,-,-,-,-,-,62.43375,-,-,-,0.15,-,-,-,-,-,1.869813,-,-,-,-,-,0.0,-,-,-,-,0.0,-,-,-,-,-,-,-,-,-,-,-,0.0,-,-,-,-,-,-,-,-,0.0,-,-,-,0.019998,68.1,27.53,0.237
5306,40951,478476,Mauro J.C.,2013,,-,-,-,8.31335,-,-,-,-,-,-,-,-,-,16.30696,-,-,-,0.0,-,-,0.0,0.0,-,-,-,-,-,8.872902,-,-,-,0.0,-,-,-,-,-,-,-,-,-,-,0.0,-,-,-,-,-,-,-,-,-,-,-,-,-,-,-,-,-,0.0,-,-,-,-,-,-,0.0,-,-,0.0,-,-,-,-,-,-,-,0.0,-,-,-,-,-,-,-,-,-,-,-,0.0,-,-,-,-,-,-,,-,3.557154,-,-,-,-,-,-,-,-,-,-,0.0,-,-,-,-,-,-,-,-,-,-,-,-,-,-,-,-,0.0,-,-,-,0.0,-,-,-,-,24.6203,-,-,-,100.0,-,-,-,-,-,-,-,-,-,-,62.16027,-,-,-,0.1499,-,-,-,-,-,0.6195045,-,-,-,-,-,0.0,-,-,-,-,0.0,-,-,-,-,-,-,-,-,-,-,-,0.0,-,-,-,-,-,-,-,-,0.0,-,-,-,0.01998401,68.1,27.46,0.24
5307,40951,478477,Mauro J.C.,2013,,-,-,-,7.51,-,-,-,-,-,-,-,-,-,16.72,-,-,-,0.0,-,-,0.0,0.0,-,-,-,-,-,10.66,-,-,-,0.0,-,-,-,-,-,-,-,-,-,-,0.0,-,-,-,-,-,-,-,-,-,-,-,-,-,-,-,-,-,0.0,-,-,-,-,-,-,0.0,-,-,0.0,-,-,-,-,-,-,-,0.0,-,-,-,-,-,-,-,-,-,-,-,0.0,-,-,-,-,-,-,,-,2.79,-,-,-,-,-,-,-,-,-,-,0.0,-,-,-,-,-,-,-,-,-,-,-,-,-,-,-,-,0.0,-,-,-,0.0,-,-,-,-,24.23,-,-,-,100.0,-,-,-,-,-,-,-,-,-,-,60.88,-,-,-,0.07,-,-,-,-,-,1.36,-,-,-,-,-,0.0,-,-,-,-,0.0,-,-,-,-,-,-,-,-,-,-,-,0.0,-,-,-,-,-,-,-,-,0.0,-,-,-,0.01,69.1,27.75,0.245
5308,40951,478478,Mauro J.C.,2013,,-,-,-,7.5,-,-,-,-,-,-,-,-,-,14.39,-,-,-,0.0,-,-,0.0,0.0,-,-,-,-,-,9.78,-,-,-,0.0,-,-,-,-,-,-,-,-,-,-,0.0,-,-,-,-,-,-,-,-,-,-,-,-,-,-,-,-,-,0.0,-,-,-,-,-,-,0.0,-,-,0.0,-,-,-,-,-,-,-,0.0,-,-,-,-,-,-,-,-,-,-,-,0.0,-,-,-,-,-,-,,-,2.61,-,-,-,-,-,-,-,-,-,-,0.0,-,-,-,-,-,-,-,-,-,-,-,-,-,-,-,-,0.0,-,-,-,0.0,-,-,-,-,21.89,-,-,-,100.0,-,-,-,-,-,-,-,-,-,-,64.3,-,-,-,0.07,-,-,-,-,-,1.34,-,-,-,-,-,0.0,-,-,-,-,0.0,-,-,-,-,-,-,-,-,-,-,-,0.0,-,-,-,-,-,-,-,-,0.0,-,-,-,0.01,70.0,28.41,0.233
5309,40951,478479,Mauro J.C.,2013,,-,-,-,7.109289,-,-,-,-,-,-,-,-,-,17.75822,-,-,-,0.0,-,-,0.0,0.0,-,-,-,-,-,9.389061,-,-,-,0.0,-,-,-,-,-,-,-,-,-,-,0.0,-,-,-,-,-,-,-,-,-,-,-,-,-,-,-,-,-,0.0,-,-,-,-,-,-,0.0,-,-,0.0,-,-,-,-,-,-,-,0.0,-,-,-,-,-,-,-,-,-,-,-,0.0,-,-,-,-,-,-,,-,2.49975,-,-,-,-,-,-,-,-,-,-,0.0,-,-,-,-,-,-,-,-,-,-,-,-,-,-,-,-,0.0,-,-,-,0.0,-,-,-,-,24.86751,-,-,-,100.0,-,-,-,-,-,-,-,-,-,-,61.87381,-,-,-,0.06999,-,-,-,-,-,1.289871,-,-,-,-,-,0.0,-,-,-,-,0.0,-,-,-,-,-,-,-,-,-,-,-,0.0,-,-,-,-,-,-,-,-,0.0,-,-,-,0.009999,66.8,26.93,0.242
5310,40951,478480,Mauro J.C.,2013,,-,-,-,7.17,-,-,-,-,-,-,-,-,-,16.05,-,-,-,0.0,-,-,0.0,0.0,-,-,-,-,-,11.31,-,-,-,0.0,-,-,-,-,-,-,-,-,-,-,0.0,-,-,-,-,-,-,-,-,-,-,-,-,-,-,-,-,-,0.0,-,-,-,-,-,-,0.0,-,-,0.0,-,-,-,-,-,-,-,0.0,-,-,-,-,-,-,-,-,-,-,-,0.0,-,-,-,-,-,-,,-,3.01,-,-,-,-,-,-,-,-,-,-,0.0,-,-,-,-,-,-,-,-,-,-,-,-,-,-,-,-,0.0,-,-,-,0.0,-,-,-,-,23.22,-,-,-,100.0,-,-,-,-,-,-,-,-,-,-,60.86,-,-,-,0.07,-,-,-,-,-,1.52,-,-,-,-,-,0.0,-,-,-,-,0.0,-,-,-,-,-,-,-,-,-,-,-,0.0,-,-,-,-,-,-,-,-,0.0,-,-,-,0.01,71.0,28.6,0.241
5311,40951,478481,Mauro J.C.,2013,,-,-,-,7.49,-,-,-,-,-,-,-,-,-,16.29,-,-,-,0.0,-,-,0.0,0.0,-,-,-,-,-,8.180001,-,-,-,0.0,-,-,-,-,-,-,-,-,-,-,0.0,-,-,-,-,-,-,-,-,-,-,-,-,-,-,-,-,-,0.0,-,-,-,-,-,-,0.0,-,-,0.0,-,-,-,-,-,-,-,0.0,-,-,-,-,-,-,-,-,-,-,-,0.0,-,-,-,-,-,-,,-,2.2,-,-,-,-,-,-,-,-,-,-,0.0,-,-,-,-,-,-,-,-,-,-,-,-,-,-,-,-,0.0,-,-,-,0.0,-,-,-,-,23.78,-,-,-,100.0,-,-,-,-,-,-,-,-,-,-,64.63,-,-,-,0.07,-,-,-,-,-,1.13,-,-,-,-,-,0.0,-,-,-,-,0.0,-,-,-,-,-,-,-,-,-,-,-,0.0,-,-,-,-,-,-,-,-,0.0,-,-,-,0.01,65.7,26.62,0.234
5312,40951,478482,Mauro J.C.,2013,,-,-,-,7.3,-,-,-,-,-,-,-,-,-,16.4,-,-,-,0.0,-,-,0.0,0.0,-,-,-,-,-,7.59,-,-,-,0.0,-,-,-,-,-,-,-,-,-,-,0.0,-,-,-,-,-,-,-,-,-,-,-,-,-,-,-,-,-,0.0,-,-,-,-,-,-,0.0,-,-,0.0,-,-,-,-,-,-,-,0.0,-,-,-,-,-,-,-,-,-,-,-,0.0,-,-,-,-,-,-,,-,3.62,-,-,-,-,-,-,-,-,-,-,0.0,-,-,-,-,-,-,-,-,-,-,-,-,-,-,-,-,0.0,-,-,-,0.0,-,-,-,-,23.7,-,-,-,100.0,-,-,-,-,-,-,-,-,-,-,62.67,-,-,-,0.07,-,-,-,-,-,2.34,-,-,-,-,-,0.0,-,-,-,-,0.0,-,-,-,-,-,-,-,-,-,-,-,0.0,-,-,-,-,-,-,-,-,0.0,-,-,-,0.01,67.9,27.58,0.231
5313,40951,478483,Mauro J.C.,2013,,-,-,-,7.259274,-,-,-,-,-,-,-,-,-,16.54835,-,-,-,0.0,-,-,0.0,0.0,-,-,-,-,-,7.469253,-,-,-,0.0,-,-,-,-,-,-,-,-,-,-,0.0,-,-,-,-,-,-,-,-,-,-,-,-,-,-,-,-,-,0.0,-,-,-,-,-,-,0.0,-,-,0.0,-,-,-,-,-,-,-,0.0,-,-,-,-,-,-,-,-,-,-,-,0.0,-,-,-,-,-,-,,-,2.539746,-,-,-,-,-,-,-,-,-,-,0.0,-,-,-,-,-,-,-,-,-,-,-,-,-,-,-,-,0.0,-,-,-,0.0,-,-,-,-,23.80762,-,-,-,100.0,-,-,-,-,-,-,-,-,-,-,62.77372,-,-,-,0.06999,-,-,-,-,-,3.329667,-,-,-,-,-,0.0,-,-,-,-,0.0,-,-,-,-,-,-,-,-,-,-,-,0.0,-,-,-,-,-,-,-,-,0.0,-,-,-,0.009999,68.7,27.71,0.239
5314,40951,478484,Mauro J.C.,2013,,-,-,-,7.340734,-,-,-,-,-,-,-,-,-,16.0016,-,-,-,0.0,-,-,0.0,0.0,-,-,-,-,-,7.590759,-,-,-,0.0,-,-,-,-,-,-,-,-,-,-,0.0,-,-,-,-,-,-,-,-,-,-,-,-,-,-,-,-,-,0.0,-,-,-,-,-,-,0.0,-,-,0.0,-,-,-,-,-,-,-,0.0,-,-,-,-,-,-,-,-,-,-,-,0.0,-,-,-,-,-,-,,-,4.620462,-,-,-,-,-,-,-,-,-,-,0.0,-,-,-,-,-,-,-,-,-,-,-,-,-,-,-,-,0.0,-,-,-,0.0,-,-,-,-,23.34233,-,-,-,100.0,-,-,-,-,-,-,-,-,-,-,63.0463,-,-,-,0.07001,-,-,-,-,-,1.320132,-,-,-,-,-,0.0,-,-,-,-,0.0,-,-,-,-,-,-,-,-,-,-,-,0.0,-,-,-,-,-,-,-,-,0.0,-,-,-,0.010001,67.9,27.51,0.234
5315,40951,478485,Mauro J.C.,2013,,-,-,-,7.349999,-,-,-,-,-,-,-,-,-,15.77,-,-,-,0.0,-,-,0.0,0.0,-,-,-,-,-,9.649999,-,-,-,0.0,-,-,-,-,-,-,-,-,-,-,0.0,-,-,-,-,-,-,-,-,-,-,-,-,-,-,-,-,-,0.0,-,-,-,-,-,-,0.0,-,-,0.0,-,-,-,-,-,-,-,0.0,-,-,-,-,-,-,-,-,-,-,-,0.0,-,-,-,-,-,-,,-,3.62,-,-,-,-,-,-,-,-,-,-,0.0,-,-,-,-,-,-,-,-,-,-,-,-,-,-,-,-,0.0,-,-,-,0.0,-,-,-,-,23.12,-,-,-,100.0,-,-,-,-,-,-,-,-,-,-,63.24,-,-,-,0.07,-,-,-,-,-,0.29,-,-,-,-,-,0.0,-,-,-,-,0.0,-,-,-,-,-,-,-,-,-,-,-,0.0,-,-,-,-,-,-,-,-,0.0,-,-,-,0.009999999,68.3,27.53,0.242
5316,40951,478486,Mauro J.C.,2013,,-,-,-,7.289271,-,-,-,-,-,-,-,-,-,16.64833,-,-,-,0.0,-,-,0.0,0.0,-,-,-,-,-,9.429057,-,-,-,0.0,-,-,-,-,-,-,-,-,-,-,0.0,-,-,-,-,-,-,-,-,-,-,-,-,-,-,-,-,-,0.0,-,-,-,-,-,-,0.0,-,-,0.0,-,-,-,-,-,-,-,0.0,-,-,-,-,-,-,-,-,-,-,-,0.0,-,-,-,-,-,-,,-,0.509949,-,-,-,-,-,-,-,-,-,-,0.0,-,-,-,-,-,-,-,-,-,-,-,-,-,-,-,-,0.0,-,-,-,0.0,-,-,-,-,23.9376,-,-,-,100.0,-,-,-,-,-,-,-,-,-,-,62.73373,-,-,-,0.06999,-,-,-,-,-,3.309669,-,-,-,-,-,0.0,-,-,-,-,0.0,-,-,-,-,-,-,-,-,-,-,-,0.0,-,-,-,-,-,-,-,-,0.0,-,-,-,0.009999,68.8,28.11,0.225
5317,40951,478487,Mauro J.C.,2013,,-,-,-,9.32,-,-,-,-,-,-,-,-,-,15.94,-,-,-,0.0,-,-,0.0,0.0,-,-,-,-,-,9.62,-,-,-,0.0,-,-,-,-,-,-,-,-,-,-,0.0,-,-,-,-,-,-,-,-,-,-,-,-,-,-,-,-,-,0.0,-,-,-,-,-,-,0.0,-,-,0.0,-,-,-,-,-,-,-,0.0,-,-,-,-,-,-,-,-,-,-,-,0.0,-,-,-,-,-,-,,-,2.57,-,-,-,-,-,-,-,-,-,-,0.0,-,-,-,-,-,-,-,-,-,-,-,-,-,-,-,-,0.0,-,-,-,0.0,-,-,-,-,25.26,-,-,-,100.0,-,-,-,-,-,-,-,-,-,-,61.15,-,-,-,0.07,-,-,-,-,-,1.32,-,-,-,-,-,0.0,-,-,-,-,0.0,-,-,-,-,-,-,-,-,-,-,-,0.0,-,-,-,-,-,-,-,-,0.0,-,-,-,0.01,69.3,27.97,0.239
5318,40951,478488,Mauro J.C.,2013,,-,-,-,7.320732,-,-,-,-,-,-,-,-,-,15.89159,-,-,-,0.0,-,-,0.0,0.0,-,-,-,-,-,11.76118,-,-,-,0.0,-,-,-,-,-,-,-,-,-,-,0.0,-,-,-,-,-,-,-,-,-,-,-,-,-,-,-,-,-,0.0,-,-,-,-,-,-,0.0,-,-,0.0,-,-,-,-,-,-,-,0.0,-,-,-,-,-,-,-,-,-,-,-,0.0,-,-,-,-,-,-,,-,1.540154,-,-,-,-,-,-,-,-,-,-,0.0,-,-,-,-,-,-,-,-,-,-,-,-,-,-,-,-,0.0,-,-,-,0.0,-,-,-,-,23.21232,-,-,-,100.0,-,-,-,-,-,-,-,-,-,-,63.17631,-,-,-,0.010001,-,-,-,-,-,0.290029,-,-,-,-,-,0.0,-,-,-,-,0.0,-,-,-,-,-,-,-,-,-,-,-,0.0,-,-,-,-,-,-,-,-,0.0,-,-,-,0.010001,69.3,28.0,0.238
5319,40951,478489,Mauro J.C.,2013,,-,-,-,7.450745,-,-,-,-,-,-,-,-,-,16.16162,-,-,-,0.0,-,-,0.0,0.0,-,-,-,-,-,3.20032,-,-,-,0.0,-,-,-,-,-,-,-,-,-,-,0.0,-,-,-,-,-,-,-,-,-,-,-,-,-,-,-,-,-,0.0,-,-,-,-,-,-,0.0,-,-,0.0,-,-,-,-,-,-,-,0.0,-,-,-,-,-,-,-,-,-,-,-,0.0,-,-,-,-,-,-,,-,2.180218,-,-,-,-,-,-,-,-,-,-,0.0,-,-,-,-,-,-,-,-,-,-,-,-,-,-,-,-,0.0,-,-,-,0.0,-,-,-,-,23.61236,-,-,-,100.0,-,-,-,-,-,-,-,-,-,-,64.25642,-,-,-,0.06001,-,-,-,-,-,6.680668,-,-,-,-,-,0.0,-,-,-,-,0.0,-,-,-,-,-,-,-,-,-,-,-,0.0,-,-,-,-,-,-,-,-,0.0,-,-,-,0.010001,67.4,27.2,0.239
5320,40951,478490,Mauro J.C.,2013,,-,-,-,7.438512,-,-,-,-,-,-,-,-,-,16.18676,-,-,-,0.0,-,-,0.0,0.0,-,-,-,-,-,3.979204,-,-,-,0.0,-,-,-,-,-,-,-,-,-,-,0.0,-,-,-,-,-,-,-,-,-,-,-,-,-,-,-,-,-,0.0,-,-,-,-,-,-,0.0,-,-,0.0,-,-,-,-,-,-,-,0.0,-,-,-,-,-,-,-,-,-,-,-,0.0,-,-,-,-,-,-,,-,3.909219,-,-,-,-,-,-,-,-,-,-,0.0,-,-,-,-,-,-,-,-,-,-,-,-,-,-,-,-,0.0,-,-,-,0.0,-,-,-,-,23.62528,-,-,-,100.0,-,-,-,-,-,-,-,-,-,-,64.41711,-,-,-,0.06999,-,-,-,-,-,3.989202,-,-,-,-,-,0.0,-,-,-,-,0.0,-,-,-,-,-,-,-,-,-,-,-,0.0,-,-,-,-,-,-,-,-,0.0,-,-,-,0.009998001,66.7,26.84,0.243
5321,40951,478491,Mauro J.C.,2013,,-,-,-,9.129086,-,-,-,-,-,-,-,-,-,16.23837,-,-,-,0.0,-,-,0.0,0.0,-,-,-,-,-,3.859614,-,-,-,0.0,-,-,-,-,-,-,-,-,-,-,0.0,-,-,-,-,-,-,-,-,-,-,-,-,-,-,-,-,-,0.0,-,-,-,-,-,-,0.0,-,-,0.0,-,-,-,-,-,-,-,0.0,-,-,-,-,-,-,-,-,-,-,-,0.0,-,-,-,-,-,-,,-,3.829617,-,-,-,-,-,-,-,-,-,-,0.0,-,-,-,-,-,-,-,-,-,-,-,-,-,-,-,-,0.0,-,-,-,0.0,-,-,-,-,25.36746,-,-,-,100.0,-,-,-,-,-,-,-,-,-,-,63.0237,-,-,-,0.06999,-,-,-,-,-,3.839616,-,-,-,-,-,0.0,-,-,-,-,0.0,-,-,-,-,-,-,-,-,-,-,-,0.0,-,-,-,-,-,-,-,-,0.0,-,-,-,0.009999,67.1,26.82,0.252
5322,40951,478492,Mauro J.C.,2013,,-,-,-,11.10111,-,-,-,-,-,-,-,-,-,17.60176,-,-,-,0.0,-,-,0.0,0.0,-,-,-,-,-,3.120312,-,-,-,0.0,-,-,-,-,-,-,-,-,-,-,0.0,-,-,-,-,-,-,-,-,-,-,-,-,-,-,-,-,-,0.0,-,-,-,-,-,-,0.0,-,-,0.0,-,-,-,-,-,-,-,0.0,-,-,-,-,-,-,-,-,-,-,-,0.0,-,-,-,-,-,-,,-,2.050205,-,-,-,-,-,-,-,-,-,-,0.0,-,-,-,-,-,-,-,-,-,-,-,-,-,-,-,-,0.0,-,-,-,0.0,-,-,-,-,28.70287,-,-,-,100.0,-,-,-,-,-,-,-,-,-,-,60.93609,-,-,-,0.07001,-,-,-,-,-,5.110511,-,-,-,-,-,0.0,-,-,-,-,0.0,-,-,-,-,-,-,-,-,-,-,-,0.0,-,-,-,-,-,-,-,-,0.0,-,-,-,0.010001,65.3,26.04,0.254
5323,40951,478493,Mauro J.C.,2013,,-,-,-,12.52875,-,-,-,-,-,-,-,-,-,17.9882,-,-,-,0.0,-,-,0.0,0.0,-,-,-,-,-,4.109589,-,-,-,0.0,-,-,-,-,-,-,-,-,-,-,0.0,-,-,-,-,-,-,-,-,-,-,-,-,-,-,-,-,-,0.0,-,-,-,-,-,-,0.0,-,-,0.0,-,-,-,-,-,-,-,0.0,-,-,-,-,-,-,-,-,-,-,-,0.0,-,-,-,-,-,-,,-,1.039896,-,-,-,-,-,-,-,-,-,-,0.0,-,-,-,-,-,-,-,-,-,-,-,-,-,-,-,-,0.0,-,-,-,0.0,-,-,-,-,30.51694,-,-,-,100.0,-,-,-,-,-,-,-,-,-,-,60.16398,-,-,-,0.06999,-,-,-,-,-,4.089591,-,-,-,-,-,0.0,-,-,-,-,0.0,-,-,-,-,-,-,-,-,-,-,-,0.0,-,-,-,-,-,-,-,-,0.0,-,-,-,0.009999,65.9,26.24,0.256
5324,40951,478494,Mauro J.C.,2013,,-,-,-,7.59,-,-,-,-,-,-,-,-,-,16.39,-,-,-,0.0,-,-,0.0,0.0,-,-,-,-,-,3.49,-,-,-,0.0,-,-,-,-,-,-,-,-,-,-,0.0,-,-,-,-,-,-,-,-,-,-,-,-,-,-,-,-,-,0.0,-,-,-,-,-,-,0.0,-,-,0.0,-,-,-,-,-,-,-,0.0,-,-,-,-,-,-,-,-,-,-,-,0.0,-,-,-,-,-,-,,-,3.47,-,-,-,-,-,-,-,-,-,-,0.0,-,-,-,-,-,-,-,-,-,-,-,-,-,-,-,-,0.0,-,-,-,0.0,-,-,-,-,23.98,-,-,-,99.99999,-,-,-,-,-,-,-,-,-,-,63.37,-,-,-,0.07,-,-,-,-,-,5.61,-,-,-,-,-,0.0,-,-,-,-,0.0,-,-,-,-,-,-,-,-,-,-,-,0.0,-,-,-,-,-,-,-,-,0.0,-,-,-,0.01,66.8,26.98,0.24
5325,40952,478501,Mauro J.C.,2013,,-,-,-,10.98682,-,-,-,-,-,-,-,-,-,0.0,-,-,-,0.0,-,-,0.0,0.0,-,-,-,-,-,3.495805,-,-,-,0.0,-,-,-,-,-,-,-,-,-,-,0.0,-,-,-,-,-,-,-,-,-,-,-,-,12.48,-,-,-,-,0.0,-,-,-,-,-,-,0.0,-,-,0.0,-,-,-,-,-,-,-,0.0,-,-,-,-,-,-,-,-,-,-,-,0.0,-,-,-,-,-,-,,-,0.0,-,-,-,-,-,-,-,-,-,-,10.98682,-,-,-,-,-,-,-,-,-,-,-,-,-,-,-,-,0.0,-,-,-,0.0,-,-,-,-,10.98682,-,-,-,87.51498,-,-,-,-,-,-,-,-,-,-,61.92569,-,-,-,0.1199,-,-,-,-,-,0.0,-,-,-,-,-,0.0,-,-,-,-,0.0,-,-,-,-,-,-,-,-,-,-,-,0.0,-,-,-,-,-,-,-,-,0.0,-,-,-,0.0,69.8,28.59,0.221
5326,40952,478502,Mauro J.C.,2013,,-,-,-,12.98442,-,-,-,-,-,-,-,-,-,0.0,-,-,-,0.0,-,-,0.0,0.0,-,-,-,-,-,0.0,-,-,-,0.0,-,-,-,-,-,-,-,-,-,-,0.0,-,-,-,-,-,-,-,-,-,-,-,-,10.49,-,-,-,-,0.0,-,-,-,-,-,-,0.0,-,-,0.0,-,-,-,-,-,-,-,0.0,-,-,-,-,-,-,-,-,-,-,-,0.0,-,-,-,-,-,-,,-,0.0,-,-,-,-,-,-,-,-,-,-,12.98442,-,-,-,-,-,-,-,-,-,-,-,-,-,-,-,-,0.0,-,-,-,0.0,-,-,-,-,12.98442,-,-,-,89.51259,-,-,-,-,-,-,-,-,-,-,57.93048,-,-,-,0.1199,-,-,-,-,-,0.0,-,-,-,-,-,0.0,-,-,-,-,0.0,-,-,-,-,-,-,-,-,-,-,-,0.0,-,-,-,-,-,-,-,-,5.493408,-,-,-,0.0,68.9,28.0,0.23
5327,40952,478503,Mauro J.C.,2013,,-,-,-,10.98682,-,-,-,-,-,-,-,-,-,0.0,-,-,-,0.0,-,-,0.0,0.0,-,-,-,-,-,3.495805,-,-,-,0.0,-,-,-,-,-,-,-,-,-,-,0.0,-,-,-,-,-,-,-,-,-,-,-,-,12.48,-,-,-,-,0.0,-,-,-,-,-,-,0.0,-,-,0.0,-,-,-,-,-,-,-,3.995206,-,-,-,-,-,-,-,-,-,-,-,0.0,-,-,-,-,-,-,,-,0.0,-,-,-,-,-,-,-,-,-,-,6.991611,-,-,-,-,-,-,-,-,-,-,-,-,-,-,-,-,0.0,-,-,-,0.0,-,-,-,-,10.98682,-,-,-,87.51498,-,-,-,-,-,-,-,-,-,-,61.92569,-,-,-,0.1199,-,-,-,-,-,0.0,-,-,-,-,-,0.0,-,-,-,-,0.0,-,-,-,-,-,-,-,-,-,-,-,0.0,-,-,-,-,-,-,-,-,0.0,-,-,-,0.0,68.4,28.51,0.2
5328,40963,469825,Ota R.,1973,,-,-,-,0.0,-,-,-,-,-,-,100,-,-,0.0,-,-,-,0.0,-,-,0.0,0.0,-,-,-,-,-,0.0,-,-,-,0.0,-,-,-,-,-,-,-,-,-,-,0.0,-,-,-,-,-,-,-,-,-,-,-,-,-,-,-,-,-,0.0,-,-,-,-,-,-,0.0,-,-,0.0,-,-,-,-,-,-,-,0.0,-,-,-,-,-,-,-,-,-,-,-,0.0,-,-,-,-,-,-,,-,0.0,-,-,-,-,-,-,-,-,-,-,0.0,-,-,-,-,-,-,-,-,-,-,-,-,-,-,-,-,0.0,-,-,-,0.0,-,-,-,-,0.0,-,-,-,0.0,-,-,-,-,-,-,-,-,-,-,0.0,-,-,-,-,-,-,-,-,-,0.0,-,-,-,-,-,0.0,-,-,-,-,0.0,-,-,-,-,-,-,-,-,-,-,-,0.0,-,-,-,-,-,-,-,-,0.0,-,-,-,0.0,16.2,6.19,0.31
5329,40963,469826,Ota R.,1973,,-,-,-,0.0,-,-,-,-,-,-,80,-,-,0.0,-,-,-,0.0,-,-,0.0,0.0,-,-,-,-,-,0.0,-,-,-,0.0,-,-,-,-,-,-,-,-,-,-,0.0,-,-,-,-,-,-,-,-,-,-,-,-,-,-,-,-,-,0.0,-,-,-,-,-,-,0.0,-,-,0.0,-,-,-,-,-,-,-,0.0,-,-,-,-,-,-,-,-,-,-,-,0.0,-,-,-,-,-,-,,-,0.0,-,-,-,-,-,-,-,-,-,-,0.0,-,-,-,-,-,-,-,-,-,-,-,-,-,-,-,-,0.0,-,-,-,0.0,-,-,-,-,0.0,-,-,-,0.0,-,20,-,-,-,-,-,-,-,-,0.0,-,-,-,-,-,-,-,-,-,0.0,-,-,-,-,-,0.0,-,-,-,-,0.0,-,-,-,-,-,-,-,-,-,-,-,0.0,-,-,-,-,-,-,-,-,0.0,-,-,-,0.0,16.0,6.23,0.285
5330,40963,469827,Ota R.,1973,,-,-,-,0.0,-,-,-,-,-,-,60,-,-,0.0,-,-,-,0.0,-,-,0.0,0.0,-,-,-,-,-,0.0,-,-,-,0.0,-,-,-,-,-,-,-,-,-,-,0.0,-,-,-,-,-,-,-,-,-,-,-,-,-,-,-,-,-,0.0,-,-,-,-,-,-,0.0,-,-,0.0,-,-,-,-,-,-,-,0.0,-,-,-,-,-,-,-,-,-,-,-,0.0,-,-,-,-,-,-,,-,0.0,-,-,-,-,-,-,-,-,-,-,0.0,-,-,-,-,-,-,-,-,-,-,-,-,-,-,-,-,0.0,-,-,-,0.0,-,-,-,-,0.0,-,-,-,0.0,-,40,-,-,-,-,-,-,-,-,0.0,-,-,-,-,-,-,-,-,-,0.0,-,-,-,-,-,0.0,-,-,-,-,0.0,-,-,-,-,-,-,-,-,-,-,-,0.0,-,-,-,-,-,-,-,-,0.0,-,-,-,0.0,15.3,5.89,0.295
5331,40963,469828,Ota R.,1973,,-,-,-,0.0,-,-,-,-,-,-,40,-,-,0.0,-,-,-,0.0,-,-,0.0,0.0,-,-,-,-,-,0.0,-,-,-,0.0,-,-,-,-,-,-,-,-,-,-,0.0,-,-,-,-,-,-,-,-,-,-,-,-,-,-,-,-,-,0.0,-,-,-,-,-,-,0.0,-,-,0.0,-,-,-,-,-,-,-,0.0,-,-,-,-,-,-,-,-,-,-,-,0.0,-,-,-,-,-,-,,-,0.0,-,-,-,-,-,-,-,-,-,-,0.0,-,-,-,-,-,-,-,-,-,-,-,-,-,-,-,-,0.0,-,-,-,0.0,-,-,-,-,0.0,-,-,-,0.0,-,60,-,-,-,-,-,-,-,-,0.0,-,-,-,-,-,-,-,-,-,0.0,-,-,-,-,-,0.0,-,-,-,-,0.0,-,-,-,-,-,-,-,-,-,-,-,0.0,-,-,-,-,-,-,-,-,0.0,-,-,-,0.0,13.8,5.33,0.297
5332,40963,469829,Ota R.,1973,,-,-,-,0.0,-,-,-,-,-,-,20,-,-,0.0,-,-,-,0.0,-,-,0.0,0.0,-,-,-,-,-,0.0,-,-,-,0.0,-,-,-,-,-,-,-,-,-,-,0.0,-,-,-,-,-,-,-,-,-,-,-,-,-,-,-,-,-,0.0,-,-,-,-,-,-,0.0,-,-,0.0,-,-,-,-,-,-,-,0.0,-,-,-,-,-,-,-,-,-,-,-,0.0,-,-,-,-,-,-,,-,0.0,-,-,-,-,-,-,-,-,-,-,0.0,-,-,-,-,-,-,-,-,-,-,-,-,-,-,-,-,0.0,-,-,-,0.0,-,-,-,-,0.0,-,-,-,0.0,-,80,-,-,-,-,-,-,-,-,0.0,-,-,-,-,-,-,-,-,-,0.0,-,-,-,-,-,0.0,-,-,-,-,0.0,-,-,-,-,-,-,-,-,-,-,-,0.0,-,-,-,-,-,-,-,-,0.0,-,-,-,0.0,10.4,4.06,0.286
5333,40963,469830,Ota R.,1973,,-,-,-,0.0,-,-,-,-,-,-,80,-,-,0.0,-,-,-,0.0,-,-,0.0,0.0,-,-,-,-,-,0.0,-,-,-,0.0,-,-,-,-,-,-,-,-,-,-,0.0,-,-,-,-,-,-,-,-,-,-,-,-,-,-,-,-,-,0.0,-,-,-,-,-,-,0.0,-,-,0.0,-,-,-,-,-,-,-,0.0,-,-,-,-,-,-,-,-,-,-,-,0.0,-,-,-,-,-,-,,-,0.0,-,-,-,-,-,-,-,-,-,-,0.0,-,-,-,-,-,-,-,-,-,-,-,-,-,-,-,-,0.0,-,-,-,0.0,-,-,-,-,0.0,-,-,-,0.0,-,-,-,-,-,-,-,-,-,-,0.0,-,-,-,-,-,-,-,-,-,0.0,-,-,-,-,20,0.0,-,-,-,-,0.0,-,-,-,-,-,-,-,-,-,-,-,0.0,-,-,-,-,-,-,-,-,0.0,-,-,-,0.0,15.9,6.15,0.295
