Repository: jacobergzhou/Poisson-Ratio

File: Non_metal_07242019.csv (part 70 of 91)
Index,Code,Glass #,Author,Year,Trademark,glass_comp,Ag2O,AgI,Al,Al2O3,AlF3,AlN,As,As2O3,As2O5,As2S3,As2Se3,AsSe,B,B2O3,BaCl2,BaF2,BaO,BeF2,BeO,Bi2O3,BiCl3,Br,Ca,CaF2,CaO,Cd,CdCl2,CdF2,CdO,Ce2O3,CeF3,CeO2,Cl,Co3O4,CoO,Cr2O3,Cs2O,CsCl,CsF,Cu2O,CuO,Dy2O3,Er,Er2O3,ErF3,Eu,Eu2O3,EuF3,F,Fe,Fe2O3,FeO,Ga,Ga2O3,Ga2S3,Ga2Se3,GaF3,Gd2O3,GdF3,Ge,GeO2,GeS2,GeSe2,H2O,HfF4,HfO2,Hg,Ho2O3,I,InF3,K,K2O,K2S,K2SO4,KBr,KCl,KF,KHF2,La,La2O3,La2S3,LaF3,Li,Li2O,Li2S,Li2SO4,LiBr,LiCl,LiF,LiI,MgF2,MgO,Mn2O3,MnF2,MnO,MnO2,MoO2,MoO3,N,Na,Na2O,Na2S,Na2SO4,NaCl,NaF,NaPO3,Nb2O5,Nd,Nd2O3,NdF3,NH4NO3,NiO,O,OH,P,P2O5,Pb,PbCl2,PbF2,PbO,PdO,Pr2O3,Pr6O11,PrF3,Rb2O,RbF,Rh2O3,RuO2,S,Sb,Sb2O3,Sb2S3,Sc2O3,Se,Si,Si3N4,SiC,SiO2,Sm2O3,Sn,SnO,SnO2,SO2,SO3,Sr,SrCl2,SrF2,SrO,Ta2O3,Ta2O5,Tb2O3,TbF3,Te,TeO2,Th,ThF4,ThO2,TiO2,Tl,Tl2O,Tl2Se,TlSe,Tm2O3,U,U3O8,UO2,V,V2O5,VO6,WO3,Y,Y2O3,Yb2O3,YbF3,YF3,ZnCl2,ZnF2,ZnO,ZnSO4,ZrF4,ZrO2,Young's modulus E (GPa),Shear modulus G (GPa),Poisson's ratio v
# 4139,8696,80082,Vaills Y.,1992,nan,(Na2O)19.760479999999998 (SiO2)80.23952 ,0.0,0,0.0,0.0,0.0,0.0,0.0,0.0,0.0,0,0,0,0.0,0.0,0,0.0,0.0,0.0,0.0,0.0,0.0,0,0.0,0.0,0.0,0.0,0,0,0.0,0.0,0,0.0,0.0,0.0,0.0,0.0,0.0,0,0.0,0.0,0.0,0.0,0.0,0.0,0,0.0,0.0,0,0.0,0.0,0.0,0.0,0.0,0.0,0,0,0,0.0,0,0.0,0.0,0,0,0.0,0,0.0,0.0,0.0,0,0.0,0.0,0.0,0,0,0.0,0.0,0,0.0,0.0,0.0,0,0.0,0.0,0.0,0,0,0,0.0,0.0,0,0.0,0.0,0.0,0,0.0,0.0,0.0,0.0,0.0,0.0,19.760479999999998,0.0,0.0,0.0,0.0,0.0,0.0,0.0,0.0,0.0,0.0,0.0,0.0,0.0,0.0,0.0,0.0,0.0,0.0,0.0,0.0,0.0,0.0,0,0.0,0.0,0.0,0.0,0.0,0.0,0.0,0,0.0,0.0,0.0,0.0,0.0,80.23952,0.0,0,0.0,0.0,0.0,0.0,0.0,0,0.0,0.0,0.0,0.0,0.0,0,0.0,0.0,0.0,0.0,0,0.0,0.0,0.0,0,0,0,0.0,0.0,0.0,0.0,0.0,0.0,0.0,0.0,0.0,0.0,0.0,0.0,0.0,0.0,0.0,0,0.0,0.0,65.1,26.54,0.226
# 4140,8909,81804,Bornhoft H.,1994,DGG I,(Al2O3)0.716760064 (CaO)7.130685656 (Fe2O3)0.071069967 (K2O)0.23969288800000002 (MgO)6.16208711 (Na2O)14.33181328 (SiO2)70.92238674 (SO3)0.323599848 (TiO2)0.10190445199999999 ,0.0,0,0.0,0.716760064,0.0,0.0,0.0,0.0,0.0,0,0,0,0.0,0.0,0,0.0,0.0,0.0,0.0,0.0,0.0,0,0.0,0.0,7.130685656,0.0,0,0,0.0,0.0,0,0.0,0.0,0.0,0.0,0.0,0.0,0,0.0,0.0,0.0,0.0,0.0,0.0,0,0.0,0.0,0,0.0,0.0,0.071069967,0.0,0.0,0.0,0,0,0,0.0,0,0.0,0.0,0,0,0.0,0,0.0,0.0,0.0,0,0.0,0.0,0.23969288800000002,0,0,0.0,0.0,0,0.0,0.0,0.0,0,0.0,0.0,0.0,0,0,0,0.0,0.0,0,0.0,6.16208711,0.0,0,0.0,0.0,0.0,0.0,0.0,0.0,14.33181328,0.0,0.0,0.0,0.0,0.0,0.0,0.0,0.0,0.0,0.0,0.0,0.0,0.0,0.0,0.0,0.0,0.0,0.0,0.0,0.0,0.0,0.0,0,0.0,0.0,0.0,0.0,0.0,0.0,0.0,0,0.0,0.0,0.0,0.0,0.0,70.92238674,0.0,0,0.0,0.0,0.0,0.323599848,0.0,0,0.0,0.0,0.0,0.0,0.0,0,0.0,0.0,0.0,0.0,0,0.10190445199999999,0.0,0.0,0,0,0,0.0,0.0,0.0,0.0,0.0,0.0,0.0,0.0,0.0,0.0,0.0,0.0,0.0,0.0,0.0,0,0.0,0.0,71.9,29.3,0.226
# 4141,11477,99157,Comins J.D.,1987,nan,(MoO3)76.0 (P2O5)24.0 ,0.0,0,0.0,0.0,0.0,0.0,0.0,0.0,0.0,0,0,0,0.0,0.0,0,0.0,0.0,0.0,0.0,0.0,0.0,0,0.0,0.0,0.0,0.0,0,0,0.0,0.0,0,0.0,0.0,0.0,0.0,0.0,0.0,0,0.0,0.0,0.0,0.0,0.0,0.0,0,0.0,0.0,0,0.0,0.0,0.0,0.0,0.0,0.0,0,0,0,0.0,0,0.0,0.0,0,0,0.0,0,0.0,0.0,0.0,0,0.0,0.0,0.0,0,0,0.0,0.0,0,0.0,0.0,0.0,0,0.0,0.0,0.0,0,0,0,0.0,0.0,0,0.0,0.0,0.0,0,0.0,0.0,0.0,76.0,0.0,0.0,0.0,0.0,0.0,0.0,0.0,0.0,0.0,0.0,0.0,0.0,0.0,0.0,0.0,0.0,0.0,24.0,0.0,0.0,0.0,0.0,0.0,0.0,0.0,0,0.0,0.0,0.0,0.0,0.0,0.0,0.0,0,0.0,0.0,0.0,0.0,0.0,0.0,0.0,0,0.0,0.0,0.0,0.0,0.0,0,0.0,0.0,0.0,0.0,0.0,0,0.0,0.0,0.0,0.0,0,0.0,0.0,0.0,0,0,0,0.0,0.0,0.0,0.0,0.0,0.0,0.0,0.0,0.0,0.0,0.0,0.0,0.0,0.0,0.0,0,0.0,0.0,49.7,20.26,0.226
# 4142,11648,76103,Hanada T.,1973,nan,(GeO2)95.0 (Na2O)5.0 ,0.0,0,0.0,0.0,0.0,0.0,0.0,0.0,0.0,0,0,0,0.0,0.0,0,0.0,0.0,0.0,0.0,0.0,0.0,0,0.0,0.0,0.0,0.0,0,0,0.0,0.0,0,0.0,0.0,0.0,0.0,0.0,0.0,0,0.0,0.0,0.0,0.0,0.0,0.0,0,0.0,0.0,0,0.0,0.0,0.0,0.0,0.0,0.0,0,0,0,0.0,0,0.0,95.0,0,0,0.0,0,0.0,0.0,0.0,0,0.0,0.0,0.0,0,0,0.0,0.0,0,0.0,0.0,0.0,0,0.0,0.0,0.0,0,0,0,0.0,0.0,0,0.0,0.0,0.0,0,0.0,0.0,0.0,0.0,0.0,0.0,5.0,0.0,0.0,0.0,0.0,0.0,0.0,0.0,0.0,0.0,0.0,0.0,0.0,0.0,0.0,0.0,0.0,0.0,0.0,0.0,0.0,0.0,0.0,0,0.0,0.0,0.0,0.0,0.0,0.0,0.0,0,0.0,0.0,0.0,0.0,0.0,0.0,0.0,0,0.0,0.0,0.0,0.0,0.0,0,0.0,0.0,0.0,0.0,0.0,0,0.0,0.0,0.0,0.0,0,0.0,0.0,0.0,0,0,0,0.0,0.0,0.0,0.0,0.0,0.0,0.0,0.0,0.0,0.0,0.0,0.0,0.0,0.0,0.0,0,0.0,0.0,50.4,20.56,0.226
# 4143,14762,151383,Waxler R.M.,1971,nan,(BaO)1.620402365 (Fe2O3)0.0040009979999999995 (K2O)13.71546462 (Na2O)3.8940944739999996 (Nd2O3)0.7383997109999999 (PbO)0.572467876 (Sb2O3)0.779299695 (SiO2)78.32928929 (TiO2)0.346580964 ,0.0,0,0.0,0.0,0.0,0.0,0.0,0.0,0.0,0,0,0,0.0,0.0,0,0.0,1.620402365,0.0,0.0,0.0,0.0,0,0.0,0.0,0.0,0.0,0,0,0.0,0.0,0,0.0,0.0,0.0,0.0,0.0,0.0,0,0.0,0.0,0.0,0.0,0.0,0.0,0,0.0,0.0,0,0.0,0.0,0.0040009979999999995,0.0,0.0,0.0,0,0,0,0.0,0,0.0,0.0,0,0,0.0,0,0.0,0.0,0.0,0,0.0,0.0,13.71546462,0,0,0.0,0.0,0,0.0,0.0,0.0,0,0.0,0.0,0.0,0,0,0,0.0,0.0,0,0.0,0.0,0.0,0,0.0,0.0,0.0,0.0,0.0,0.0,3.8940944739999996,0.0,0.0,0.0,0.0,0.0,0.0,0.0,0.7383997109999999,0.0,0.0,0.0,0.0,0.0,0.0,0.0,0.0,0.0,0.0,0.572467876,0.0,0.0,0.0,0,0.0,0.0,0.0,0.0,0.0,0.0,0.779299695,0,0.0,0.0,0.0,0.0,0.0,78.32928929,0.0,0,0.0,0.0,0.0,0.0,0.0,0,0.0,0.0,0.0,0.0,0.0,0,0.0,0.0,0.0,0.0,0,0.346580964,0.0,0.0,0,0,0,0.0,0.0,0.0,0.0,0.0,0.0,0.0,0.0,0.0,0.0,0.0,0.0,0.0,0.0,0.0,0,0.0,0.0,61.5,25.1,0.226
# 4144,23675,190637,Ohara K.,2000,nan,(Al2O3)16.70456087 (As2O3)0.17080000899999997 (BaO)0.440811623 (CaO)1.205264063 (Ce2O3)0.864900045 (Li2O)9.499885493999999 (MgO)1.676940087 (P2O5)3.999730208 (Sb2O3)0.115900006 (SiO2)64.90599338 (ZnO)0.415214222 ,0.0,0,0.0,16.70456087,0.0,0.0,0.0,0.17080000899999997,0.0,0,0,0,0.0,0.0,0,0.0,0.440811623,0.0,0.0,0.0,0.0,0,0.0,0.0,1.205264063,0.0,0,0,0.0,0.864900045,0,0.0,0.0,0.0,0.0,0.0,0.0,0,0.0,0.0,0.0,0.0,0.0,0.0,0,0.0,0.0,0,0.0,0.0,0.0,0.0,0.0,0.0,0,0,0,0.0,0,0.0,0.0,0,0,0.0,0,0.0,0.0,0.0,0,0.0,0.0,0.0,0,0,0.0,0.0,0,0.0,0.0,0.0,0,0.0,0.0,9.499885493999999,0,0,0,0.0,0.0,0,0.0,1.676940087,0.0,0,0.0,0.0,0.0,0.0,0.0,0.0,0.0,0.0,0.0,0.0,0.0,0.0,0.0,0.0,0.0,0.0,0.0,0.0,0.0,0.0,0.0,3.999730208,0.0,0.0,0.0,0.0,0.0,0.0,0.0,0,0.0,0.0,0.0,0.0,0.0,0.0,0.115900006,0,0.0,0.0,0.0,0.0,0.0,64.90599338,0.0,0,0.0,0.0,0.0,0.0,0.0,0,0.0,0.0,0.0,0.0,0.0,0,0.0,0.0,0.0,0.0,0,0.0,0.0,0.0,0,0,0,0.0,0.0,0.0,0.0,0.0,0.0,0.0,0.0,0.0,0.0,0.0,0.0,0.0,0.0,0.415214222,0,0.0,0.0,85.8,34.99,0.226
# 4145,27073,356818,Duddridge A.,2003,nan,(Al2O3)7.257256565 (B2O3)17.21721897 (Li2O)9.559559426 (Na2O)9.749748415 (SiO2)56.21621663 ,0.0,0,0.0,7.257256565,0.0,0.0,0.0,0.0,0.0,0,0,0,0.0,17.21721897,0,0.0,0.0,0.0,0.0,0.0,0.0,0,0.0,0.0,0.0,0.0,0,0,0.0,0.0,0,0.0,0.0,0.0,0.0,0.0,0.0,0,0.0,0.0,0.0,0.0,0.0,0.0,0,0.0,0.0,0,0.0,0.0,0.0,0.0,0.0,0.0,0,0,0,0.0,0,0.0,0.0,0,0,0.0,0,0.0,0.0,0.0,0,0.0,0.0,0.0,0,0,0.0,0.0,0,0.0,0.0,0.0,0,0.0,0.0,9.559559426,0,0,0,0.0,0.0,0,0.0,0.0,0.0,0,0.0,0.0,0.0,0.0,0.0,0.0,9.749748415,0.0,0.0,0.0,0.0,0.0,0.0,0.0,0.0,0.0,0.0,0.0,0.0,0.0,0.0,0.0,0.0,0.0,0.0,0.0,0.0,0.0,0.0,0,0.0,0.0,0.0,0.0,0.0,0.0,0.0,0,0.0,0.0,0.0,0.0,0.0,56.21621663,0.0,0,0.0,0.0,0.0,0.0,0.0,0,0.0,0.0,0.0,0.0,0.0,0,0.0,0.0,0.0,0.0,0,0.0,0.0,0.0,0,0,0,0.0,0.0,0.0,0.0,0.0,0.0,0.0,0.0,0.0,0.0,0.0,0.0,0.0,0.0,0.0,0,0.0,0.0,82.0,33.44,0.226
# 4146,27073,356823,Duddridge A.,2003,nan,(B2O3)17.66766859 (Bi2O3)4.834835613 (Li2O)9.799801216 (Na2O)10.040039199999999 (SiO2)57.65765539 ,0.0,0,0.0,0.0,0.0,0.0,0.0,0.0,0.0,0,0,0,0.0,17.66766859,0,0.0,0.0,0.0,0.0,4.834835613,0.0,0,0.0,0.0,0.0,0.0,0,0,0.0,0.0,0,0.0,0.0,0.0,0.0,0.0,0.0,0,0.0,0.0,0.0,0.0,0.0,0.0,0,0.0,0.0,0,0.0,0.0,0.0,0.0,0.0,0.0,0,0,0,0.0,0,0.0,0.0,0,0,0.0,0,0.0,0.0,0.0,0,0.0,0.0,0.0,0,0,0.0,0.0,0,0.0,0.0,0.0,0,0.0,0.0,9.799801216,0,0,0,0.0,0.0,0,0.0,0.0,0.0,0,0.0,0.0,0.0,0.0,0.0,0.0,10.040039199999999,0.0,0.0,0.0,0.0,0.0,0.0,0.0,0.0,0.0,0.0,0.0,0.0,0.0,0.0,0.0,0.0,0.0,0.0,0.0,0.0,0.0,0.0,0,0.0,0.0,0.0,0.0,0.0,0.0,0.0,0,0.0,0.0,0.0,0.0,0.0,57.65765539,0.0,0,0.0,0.0,0.0,0.0,0.0,0,0.0,0.0,0.0,0.0,0.0,0,0.0,0.0,0.0,0.0,0,0.0,0.0,0.0,0,0,0,0.0,0.0,0.0,0.0,0.0,0.0,0.0,0.0,0.0,0.0,0.0,0.0,0.0,0.0,0.0,0,0.0,0.0,86.9,35.44,0.226
# 4147,27722,359732,Schrimpf C.,1984,nan,(CaO)10.25111412 (Na2O)16.40178259 (Si3N4)1.250995622 (SiO2)72.09610766 ,0.0,0,0.0,0.0,0.0,0.0,0.0,0.0,0.0,0,0,0,0.0,0.0,0,0.0,0.0,0.0,0.0,0.0,0.0,0,0.0,0.0,10.25111412,0.0,0,0,0.0,0.0,0,0.0,0.0,0.0,0.0,0.0,0.0,0,0.0,0.0,0.0,0.0,0.0,0.0,0,0.0,0.0,0,0.0,0.0,0.0,0.0,0.0,0.0,0,0,0,0.0,0,0.0,0.0,0,0,0.0,0,0.0,0.0,0.0,0,0.0,0.0,0.0,0,0,0.0,0.0,0,0.0,0.0,0.0,0,0.0,0.0,0.0,0,0,0,0.0,0.0,0,0.0,0.0,0.0,0,0.0,0.0,0.0,0.0,0.0,0.0,16.40178259,0.0,0.0,0.0,0.0,0.0,0.0,0.0,0.0,0.0,0.0,0.0,0.0,0.0,0.0,0.0,0.0,0.0,0.0,0.0,0.0,0.0,0.0,0,0.0,0.0,0.0,0.0,0.0,0.0,0.0,0,0.0,0.0,0.0,1.250995622,0.0,72.09610766,0.0,0,0.0,0.0,0.0,0.0,0.0,0,0.0,0.0,0.0,0.0,0.0,0,0.0,0.0,0.0,0.0,0,0.0,0.0,0.0,0,0,0,0.0,0.0,0.0,0.0,0.0,0.0,0.0,0.0,0.0,0.0,0.0,0.0,0.0,0.0,0.0,0,0.0,0.0,77.7,31.7,0.226
# 4148,27722,359738,Schrimpf C.,1984,nan,(CaO)10.40909874 (Na2O)16.65454998 (Si3N4)2.040003672 (SiO2)70.89634761 ,0.0,0,0.0,0.0,0.0,0.0,0.0,0.0,0.0,0,0,0,0.0,0.0,0,0.0,0.0,0.0,0.0,0.0,0.0,0,0.0,0.0,10.40909874,0.0,0,0,0.0,0.0,0,0.0,0.0,0.0,0.0,0.0,0.0,0,0.0,0.0,0.0,0.0,0.0,0.0,0,0.0,0.0,0,0.0,0.0,0.0,0.0,0.0,0.0,0,0,0,0.0,0,0.0,0.0,0,0,0.0,0,0.0,0.0,0.0,0,0.0,0.0,0.0,0,0,0.0,0.0,0,0.0,0.0,0.0,0,0.0,0.0,0.0,0,0,0,0.0,0.0,0,0.0,0.0,0.0,0,0.0,0.0,0.0,0.0,0.0,0.0,16.65454998,0.0,0.0,0.0,0.0,0.0,0.0,0.0,0.0,0.0,0.0,0.0,0.0,0.0,0.0,0.0,0.0,0.0,0.0,0.0,0.0,0.0,0.0,0,0.0,0.0,0.0,0.0,0.0,0.0,0.0,0,0.0,0.0,0.0,2.040003672,0.0,70.89634761,0.0,0,0.0,0.0,0.0,0.0,0.0,0,0.0,0.0,0.0,0.0,0.0,0,0.0,0.0,0.0,0.0,0,0.0,0.0,0.0,0,0,0,0.0,0.0,0.0,0.0,0.0,0.0,0.0,0.0,0.0,0.0,0.0,0.0,0.0,0.0,0.0,0,0.0,0.0,78.5,31.9,0.226
# 4150,32370,389009,Reddy C.N.,2007,nan,(B2O3)75.0 (Li2O)5.0 (ZnO)20.0 ,0.0,0,0.0,0.0,0.0,0.0,0.0,0.0,0.0,0,0,0,0.0,75.0,0,0.0,0.0,0.0,0.0,0.0,0.0,0,0.0,0.0,0.0,0.0,0,0,0.0,0.0,0,0.0,0.0,0.0,0.0,0.0,0.0,0,0.0,0.0,0.0,0.0,0.0,0.0,0,0.0,0.0,0,0.0,0.0,0.0,0.0,0.0,0.0,0,0,0,0.0,0,0.0,0.0,0,0,0.0,0,0.0,0.0,0.0,0,0.0,0.0,0.0,0,0,0.0,0.0,0,0.0,0.0,0.0,0,0.0,0.0,5.0,0,0,0,0.0,0.0,0,0.0,0.0,0.0,0,0.0,0.0,0.0,0.0,0.0,0.0,0.0,0.0,0.0,0.0,0.0,0.0,0.0,0.0,0.0,0.0,0.0,0.0,0.0,0.0,0.0,0.0,0.0,0.0,0.0,0.0,0.0,0.0,0.0,0,0.0,0.0,0.0,0.0,0.0,0.0,0.0,0,0.0,0.0,0.0,0.0,0.0,0.0,0.0,0,0.0,0.0,0.0,0.0,0.0,0,0.0,0.0,0.0,0.0,0.0,0,0.0,0.0,0.0,0.0,0,0.0,0.0,0.0,0,0,0,0.0,0.0,0.0,0.0,0.0,0.0,0.0,0.0,0.0,0.0,0.0,0.0,0.0,0.0,20.0,0,0.0,0.0,36.4,14.85,0.226
# 4151,33070,398051,Reddy C.N.,2008,nan,(B2O3)50.0 (PbO)25.0 (V2O5)25.0 ,0.0,0,0.0,0.0,0.0,0.0,0.0,0.0,0.0,0,0,0,0.0,50.0,0,0.0,0.0,0.0,0.0,0.0,0.0,0,0.0,0.0,0.0,0.0,0,0,0.0,0.0,0,0.0,0.0,0.0,0.0,0.0,0.0,0,0.0,0.0,0.0,0.0,0.0,0.0,0,0.0,0.0,0,0.0,0.0,0.0,0.0,0.0,0.0,0,0,0,0.0,0,0.0,0.0,0,0,0.0,0,0.0,0.0,0.0,0,0.0,0.0,0.0,0,0,0.0,0.0,0,0.0,0.0,0.0,0,0.0,0.0,0.0,0,0,0,0.0,0.0,0,0.0,0.0,0.0,0,0.0,0.0,0.0,0.0,0.0,0.0,0.0,0.0,0.0,0.0,0.0,0.0,0.0,0.0,0.0,0.0,0.0,0.0,0.0,0.0,0.0,0.0,0.0,0.0,0.0,25.0,0.0,0.0,0.0,0,0.0,0.0,0.0,0.0,0.0,0.0,0.0,0,0.0,0.0,0.0,0.0,0.0,0.0,0.0,0,0.0,0.0,0.0,0.0,0.0,0,0.0,0.0,0.0,0.0,0.0,0,0.0,0.0,0.0,0.0,0,0.0,0.0,0.0,0,0,0,0.0,0.0,0.0,0.0,25.0,0.0,0.0,0.0,0.0,0.0,0.0,0.0,0.0,0.0,0.0,0,0.0,0.0,61.2,24.98,0.226
# 4153,36766,438053,Saddeek Y.B.,2010,nan,(Al2O3)2.1 (B2O3)60.0 (CaO)4.9 (Na2O)30.0 (SiO2)3.0 ,0.0,0,0.0,2.1,0.0,0.0,0.0,0.0,0.0,0,0,0,0.0,60.0,0,0.0,0.0,0.0,0.0,0.0,0.0,0,0.0,0.0,4.9,0.0,0,0,0.0,0.0,0,0.0,0.0,0.0,0.0,0.0,0.0,0,0.0,0.0,0.0,0.0,0.0,0.0,0,0.0,0.0,0,0.0,0.0,0.0,0.0,0.0,0.0,0,0,0,0.0,0,0.0,0.0,0,0,0.0,0,0.0,0.0,0.0,0,0.0,0.0,0.0,0,0,0.0,0.0,0,0.0,0.0,0.0,0,0.0,0.0,0.0,0,0,0,0.0,0.0,0,0.0,0.0,0.0,0,0.0,0.0,0.0,0.0,0.0,0.0,30.0,0.0,0.0,0.0,0.0,0.0,0.0,0.0,0.0,0.0,0.0,0.0,0.0,0.0,0.0,0.0,0.0,0.0,0.0,0.0,0.0,0.0,0.0,0,0.0,0.0,0.0,0.0,0.0,0.0,0.0,0,0.0,0.0,0.0,0.0,0.0,3.0,0.0,0,0.0,0.0,0.0,0.0,0.0,0,0.0,0.0,0.0,0.0,0.0,0,0.0,0.0,0.0,0.0,0,0.0,0.0,0.0,0,0,0,0.0,0.0,0.0,0.0,0.0,0.0,0.0,0.0,0.0,0.0,0.0,0.0,0.0,0.0,0.0,0,0.0,0.0,70.0,28.54,0.226
# 4154,39858,471010,Ellison A.J.,2012,nan,(Al2O3)12.53000013 (B2O3)4.9200000489999995 (BaO)2.170000022 (CaO)6.679999067000001 (Fe2O3)0.01 (MgO)4.070000041 (SiO2)67.62000068 (SnO2)0.050000000999999995 (SrO)1.9000000190000002 (ZrO2)0.050000000999999995 ,0.0,0,0.0,12.53000013,0.0,0.0,0.0,0.0,0.0,0,0,0,0.0,4.9200000489999995,0,0.0,2.170000022,0.0,0.0,0.0,0.0,0,0.0,0.0,6.679999067000001,0.0,0,0,0.0,0.0,0,0.0,0.0,0.0,0.0,0.0,0.0,0,0.0,0.0,0.0,0.0,0.0,0.0,0,0.0,0.0,0,0.0,0.0,0.01,0.0,0.0,0.0,0,0,0,0.0,0,0.0,0.0,0,0,0.0,0,0.0,0.0,0.0,0,0.0,0.0,0.0,0,0,0.0,0.0,0,0.0,0.0,0.0,0,0.0,0.0,0.0,0,0,0,0.0,0.0,0,0.0,4.070000041,0.0,0,0.0,0.0,0.0,0.0,0.0,0.0,0.0,0.0,0.0,0.0,0.0,0.0,0.0,0.0,0.0,0.0,0.0,0.0,0.0,0.0,0.0,0.0,0.0,0.0,0.0,0.0,0.0,0.0,0.0,0,0.0,0.0,0.0,0.0,0.0,0.0,0.0,0,0.0,0.0,0.0,0.0,0.0,67.62000068,0.0,0,0.0,0.050000000999999995,0.0,0.0,0.0,0,0.0,1.9000000190000002,0.0,0.0,0.0,0,0.0,0.0,0.0,0.0,0,0.0,0.0,0.0,0,0,0,0.0,0.0,0.0,0.0,0.0,0.0,0.0,0.0,0.0,0.0,0.0,0.0,0.0,0.0,0.0,0,0.0,0.050000000999999995,79.7,32.5,0.226
# 4155,40613,476109,Akiba S.,2011,nan,(Al2O3)7.0 (MgO)5.5 (Na2O)14.0 (SiO2)73.0 (ZrO2)0.5 ,0.0,0,0.0,7.0,0.0,0.0,0.0,0.0,0.0,0,0,0,0.0,0.0,0,0.0,0.0,0.0,0.0,0.0,0.0,0,0.0,0.0,0.0,0.0,0,0,0.0,0.0,0,0.0,0.0,0.0,0.0,0.0,0.0,0,0.0,0.0,0.0,0.0,0.0,0.0,0,0.0,0.0,0,0.0,0.0,0.0,0.0,0.0,0.0,0,0,0,0.0,0,0.0,0.0,0,0,0.0,0,0.0,0.0,0.0,0,0.0,0.0,0.0,0,0,0.0,0.0,0,0.0,0.0,0.0,0,0.0,0.0,0.0,0,0,0,0.0,0.0,0,0.0,5.5,0.0,0,0.0,0.0,0.0,0.0,0.0,0.0,14.0,0.0,0.0,0.0,0.0,0.0,0.0,0.0,0.0,0.0,0.0,0.0,0.0,0.0,0.0,0.0,0.0,0.0,0.0,0.0,0.0,0.0,0.0,0,0.0,0.0,0.0,0.0,0.0,0.0,0.0,0,0.0,0.0,0.0,0.0,0.0,73.0,0.0,0,0.0,0.0,0.0,0.0,0.0,0,0.0,0.0,0.0,0.0,0.0,0,0.0,0.0,0.0,0.0,0,0.0,0.0,0.0,0,0,0,0.0,0.0,0.0,0.0,0.0,0.0,0.0,0.0,0.0,0.0,0.0,0.0,0.0,0.0,0.0,0,0.0,0.5,73.0,29.77,0.226
# 4156,40613,476113,Akiba S.,2011,nan,(Al2O3)7.0 (MgO)10.0 (Na2O)11.0 (SiO2)72.0 ,0.0,0,0.0,7.0,0.0,0.0,0.0,0.0,0.0,0,0,0,0.0,0.0,0,0.0,0.0,0.0,0.0,0.0,0.0,0,0.0,0.0,0.0,0.0,0,0,0.0,0.0,0,0.0,0.0,0.0,0.0,0.0,0.0,0,0.0,0.0,0.0,0.0,0.0,0.0,0,0.0,0.0,0,0.0,0.0,0.0,0.0,0.0,0.0,0,0,0,0.0,0,0.0,0.0,0,0,0.0,0,0.0,0.0,0.0,0,0.0,0.0,0.0,0,0,0.0,0.0,0,0.0,0.0,0.0,0,0.0,0.0,0.0,0,0,0,0.0,0.0,0,0.0,10.0,0.0,0,0.0,0.0,0.0,0.0,0.0,0.0,11.0,0.0,0.0,0.0,0.0,0.0,0.0,0.0,0.0,0.0,0.0,0.0,0.0,0.0,0.0,0.0,0.0,0.0,0.0,0.0,0.0,0.0,0.0,0,0.0,0.0,0.0,0.0,0.0,0.0,0.0,0,0.0,0.0,0.0,0.0,0.0,72.0,0.0,0,0.0,0.0,0.0,0.0,0.0,0,0.0,0.0,0.0,0.0,0.0,0,0.0,0.0,0.0,0.0,0,0.0,0.0,0.0,0,0,0,0.0,0.0,0.0,0.0,0.0,0.0,0.0,0.0,0.0,0.0,0.0,0.0,0.0,0.0,0.0,0,0.0,0.0,72.8,29.69,0.226
# 4157,41095,480289,Sidek H.A.A.,2008,nan,(B2O3)45.0 (Bi2O3)55.0 ,0.0,0,0.0,0.0,0.0,0.0,0.0,0.0,0.0,0,0,0,0.0,45.0,0,0.0,0.0,0.0,0.0,55.0,0.0,0,0.0,0.0,0.0,0.0,0,0,0.0,0.0,0,0.0,0.0,0.0,0.0,0.0,0.0,0,0.0,0.0,0.0,0.0,0.0,0.0,0,0.0,0.0,0,0.0,0.0,0.0,0.0,0.0,0.0,0,0,0,0.0,0,0.0,0.0,0,0,0.0,0,0.0,0.0,0.0,0,0.0,0.0,0.0,0,0,0.0,0.0,0,0.0,0.0,0.0,0,0.0,0.0,0.0,0,0,0,0.0,0.0,0,0.0,0.0,0.0,0,0.0,0.0,0.0,0.0,0.0,0.0,0.0,0.0,0.0,0.0,0.0,0.0,0.0,0.0,0.0,0.0,0.0,0.0,0.0,0.0,0.0,0.0,0.0,0.0,0.0,0.0,0.0,0.0,0.0,0,0.0,0.0,0.0,0.0,0.0,0.0,0.0,0,0.0,0.0,0.0,0.0,0.0,0.0,0.0,0,0.0,0.0,0.0,0.0,0.0,0,0.0,0.0,0.0,0.0,0.0,0,0.0,0.0,0.0,0.0,0,0.0,0.0,0.0,0,0,0,0.0,0.0,0.0,0.0,0.0,0.0,0.0,0.0,0.0,0.0,0.0,0.0,0.0,0.0,0.0,0,0.0,0.0,66.0,27.0,0.226
# 4159,26687,22284,LaCourse W.C.,1996,nan,(Al2O3)25.0 (CaO)7.0 (Na2O)18.0 (SiO2)50.0 ,0.0,0,0.0,25.0,0.0,0.0,0.0,0.0,0.0,0,0,0,0.0,0.0,0,0.0,0.0,0.0,0.0,0.0,0.0,0,0.0,0.0,7.0,0.0,0,0,0.0,0.0,0,0.0,0.0,0.0,0.0,0.0,0.0,0,0.0,0.0,0.0,0.0,0.0,0.0,0,0.0,0.0,0,0.0,0.0,0.0,0.0,0.0,0.0,0,0,0,0.0,0,0.0,0.0,0,0,0.0,0,0.0,0.0,0.0,0,0.0,0.0,0.0,0,0,0.0,0.0,0,0.0,0.0,0.0,0,0.0,0.0,0.0,0,0,0,0.0,0.0,0,0.0,0.0,0.0,0,0.0,0.0,0.0,0.0,0.0,0.0,18.0,0.0,0.0,0.0,0.0,0.0,0.0,0.0,0.0,0.0,0.0,0.0,0.0,0.0,0.0,0.0,0.0,0.0,0.0,0.0,0.0,0.0,0.0,0,0.0,0.0,0.0,0.0,0.0,0.0,0.0,0,0.0,0.0,0.0,0.0,0.0,50.0,0.0,0,0.0,0.0,0.0,0.0,0.0,0,0.0,0.0,0.0,0.0,0.0,0,0.0,0.0,0.0,0.0,0,0.0,0.0,0.0,0,0,0,0.0,0.0,0.0,0.0,0.0,0.0,0.0,0.0,0.0,0.0,0.0,0.0,0.0,0.0,0.0,0,0.0,0.0,76.0,31.0,0.2258064
# 4160,31836,394625,Lin Chung0Chern,2006,nan,(Al2O3)8.886000000000001 (CaO)1.574 (Fe2O3)0.7859999999999999 (FeO)0.961 (K2O)3.108 (MgO)0.675 (MnO)0.055999999999999994 (Na2O)4.338 (P2O5)0.033 (SiO2)79.334 (TiO2)0.249 ,0.0,0,0.0,8.886000000000001,0.0,0.0,0.0,0.0,0.0,0,0,0,0.0,0.0,0,0.0,0.0,0.0,0.0,0.0,0.0,0,0.0,0.0,1.574,0.0,0,0,0.0,0.0,0,0.0,0.0,0.0,0.0,0.0,0.0,0,0.0,0.0,0.0,0.0,0.0,0.0,0,0.0,0.0,0,0.0,0.0,0.7859999999999999,0.961,0.0,0.0,0,0,0,0.0,0,0.0,0.0,0,0,0.0,0,0.0,0.0,0.0,0,0.0,0.0,3.108,0,0,0.0,0.0,0,0.0,0.0,0.0,0,0.0,0.0,0.0,0,0,0,0.0,0.0,0,0.0,0.675,0.0,0,0.055999999999999994,0.0,0.0,0.0,0.0,0.0,4.338,0.0,0.0,0.0,0.0,0.0,0.0,0.0,0.0,0.0,0.0,0.0,0.0,0.0,0.0,0.033,0.0,0.0,0.0,0.0,0.0,0.0,0.0,0,0.0,0.0,0.0,0.0,0.0,0.0,0.0,0,0.0,0.0,0.0,0.0,0.0,79.334,0.0,0,0.0,0.0,0.0,0.0,0.0,0,0.0,0.0,0.0,0.0,0.0,0,0.0,0.0,0.0,0.0,0,0.249,0.0,0.0,0,0,0,0.0,0.0,0.0,0.0,0.0,0.0,0.0,0.0,0.0,0.0,0.0,0.0,0.0,0.0,0.0,0,0.0,0.0,76.0,31.0,0.2258064
# 4161,40872,477539,Komai T.,2012,nan,(Al2O3)6.2733025289999995 (B2O3)4.593739118999999 (CaO)2.281254556 (Fe2O3)0.001202 (K2O)3.3273248110000004 (MgO)3.1740157730000003 (Na2O)14.96426365 (SiO2)65.2575959 (SnO2)0.127300031 (Th)8.27e-07 (U)8.06e-07 ,0.0,0,0.0,6.2733025289999995,0.0,0.0,0.0,0.0,0.0,0,0,0,0.0,4.593739118999999,0,0.0,0.0,0.0,0.0,0.0,0.0,0,0.0,0.0,2.281254556,0.0,0,0,0.0,0.0,0,0.0,0.0,0.0,0.0,0.0,0.0,0,0.0,0.0,0.0,0.0,0.0,0.0,0,0.0,0.0,0,0.0,0.0,0.001202,0.0,0.0,0.0,0,0,0,0.0,0,0.0,0.0,0,0,0.0,0,0.0,0.0,0.0,0,0.0,0.0,3.3273248110000004,0,0,0.0,0.0,0,0.0,0.0,0.0,0,0.0,0.0,0.0,0,0,0,0.0,0.0,0,0.0,3.1740157730000003,0.0,0,0.0,0.0,0.0,0.0,0.0,0.0,14.96426365,0.0,0.0,0.0,0.0,0.0,0.0,0.0,0.0,0.0,0.0,0.0,0.0,0.0,0.0,0.0,0.0,0.0,0.0,0.0,0.0,0.0,0.0,0,0.0,0.0,0.0,0.0,0.0,0.0,0.0,0,0.0,0.0,0.0,0.0,0.0,65.2575959,0.0,0,0.0,0.127300031,0.0,0.0,0.0,0,0.0,0.0,0.0,0.0,0.0,0,0.0,0.0,8.27e-07,0.0,0,0.0,0.0,0.0,0,0,0,8.06e-07,0.0,0.0,0.0,0.0,0.0,0.0,0.0,0.0,0.0,0.0,0.0,0.0,0.0,0.0,0,0.0,0.0,76.0,31.0,0.2258064
# 4162,3861,143632,Takahashi K.,1983,nan,(B2O3)27.77778 (K2O)16.66667 (SiO2)55.55555 ,0.0,0,0.0,0.0,0.0,0.0,0.0,0.0,0.0,0,0,0,0.0,27.77778,0,0.0,0.0,0.0,0.0,0.0,0.0,0,0.0,0.0,0.0,0.0,0,0,0.0,0.0,0,0.0,0.0,0.0,0.0,0.0,0.0,0,0.0,0.0,0.0,0.0,0.0,0.0,0,0.0,0.0,0,0.0,0.0,0.0,0.0,0.0,0.0,0,0,0,0.0,0,0.0,0.0,0,0,0.0,0,0.0,0.0,0.0,0,0.0,0.0,16.66667,0,0,0.0,0.0,0,0.0,0.0,0.0,0,0.0,0.0,0.0,0,0,0,0.0,0.0,0,0.0,0.0,0.0,0,0.0,0.0,0.0,0.0,0.0,0.0,0.0,0.0,0.0,0.0,0.0,0.0,0.0,0.0,0.0,0.0,0.0,0.0,0.0,0.0,0.0,0.0,0.0,0.0,0.0,0.0,0.0,0.0,0.0,0,0.0,0.0,0.0,0.0,0.0,0.0,0.0,0,0.0,0.0,0.0,0.0,0.0,55.55555,0.0,0,0.0,0.0,0.0,0.0,0.0,0,0.0,0.0,0.0,0.0,0.0,0,0.0,0.0,0.0,0.0,0,0.0,0.0,0.0,0,0,0,0.0,0.0,0.0,0.0,0.0,0.0,0.0,0.0,0.0,0.0,0.0,0.0,0.0,0.0,0.0,0,0.0,0.0,64.5,26.31,0.22576970000000002
# 4163,6623,38588,Gan Fuxi,1959,nan,(B2O3)10.0 (CaO)18.0 (Na2O)12.0 (SiO2)60.0 ,0.0,0,0.0,0.0,0.0,0.0,0.0,0.0,0.0,0,0,0,0.0,10.0,0,0.0,0.0,0.0,0.0,0.0,0.0,0,0.0,0.0,18.0,0.0,0,0,0.0,0.0,0,0.0,0.0,0.0,0.0,0.0,0.0,0,0.0,0.0,0.0,0.0,0.0,0.0,0,0.0,0.0,0,0.0,0.0,0.0,0.0,0.0,0.0,0,0,0,0.0,0,0.0,0.0,0,0,0.0,0,0.0,0.0,0.0,0,0.0,0.0,0.0,0,0,0.0,0.0,0,0.0,0.0,0.0,0,0.0,0.0,0.0,0,0,0,0.0,0.0,0,0.0,0.0,0.0,0,0.0,0.0,0.0,0.0,0.0,0.0,12.0,0.0,0.0,0.0,0.0,0.0,0.0,0.0,0.0,0.0,0.0,0.0,0.0,0.0,0.0,0.0,0.0,0.0,0.0,0.0,0.0,0.0,0.0,0,0.0,0.0,0.0,0.0,0.0,0.0,0.0,0,0.0,0.0,0.0,0.0,0.0,60.0,0.0,0,0.0,0.0,0.0,0.0,0.0,0,0.0,0.0,0.0,0.0,0.0,0,0.0,0.0,0.0,0.0,0,0.0,0.0,0.0,0,0,0,0.0,0.0,0.0,0.0,0.0,0.0,0.0,0.0,0.0,0.0,0.0,0.0,0.0,0.0,0.0,0,0.0,0.0,78.4,31.98,0.22576620000000003
# 4164,31749,166034,El0Mallawany R.,1992,nan,(TeO2)89.93334899 (ZnO)10.06665101 ,0.0,0,0.0,0.0,0.0,0.0,0.0,0.0,0.0,0,0,0,0.0,0.0,0,0.0,0.0,0.0,0.0,0.0,0.0,0,0.0,0.0,0.0,0.0,0,0,0.0,0.0,0,0.0,0.0,0.0,0.0,0.0,0.0,0,0.0,0.0,0.0,0.0,0.0,0.0,0,0.0,0.0,0,0.0,0.0,0.0,0.0,0.0,0.0,0,0,0,0.0,0,0.0,0.0,0,0,0.0,0,0.0,0.0,0.0,0,0.0,0.0,0.0,0,0,0.0,0.0,0,0.0,0.0,0.0,0,0.0,0.0,0.0,0,0,0,0.0,0.0,0,0.0,0.0,0.0,0,0.0,0.0,0.0,0.0,0.0,0.0,0.0,0.0,0.0,0.0,0.0,0.0,0.0,0.0,0.0,0.0,0.0,0.0,0.0,0.0,0.0,0.0,0.0,0.0,0.0,0.0,0.0,0.0,0.0,0,0.0,0.0,0.0,0.0,0.0,0.0,0.0,0,0.0,0.0,0.0,0.0,0.0,0.0,0.0,0,0.0,0.0,0.0,0.0,0.0,0,0.0,0.0,0.0,0.0,0.0,0,0.0,89.93334899,0.0,0.0,0,0.0,0.0,0.0,0,0,0,0.0,0.0,0.0,0.0,0.0,0.0,0.0,0.0,0.0,0.0,0.0,0.0,0.0,0.0,10.06665101,0,0.0,0.0,56.6,23.09,0.2256388
# 4165,1978,110646,State Optical I,1975,BK4,(As2O3)0.178699964 (B2O3)3.280156344 (BaO)6.972077606 (K2O)7.573315485 (Na2O)3.433600313 (SiO2)74.29693514 (ZnO)4.265215147 ,0.0,0,0.0,0.0,0.0,0.0,0.0,0.178699964,0.0,0,0,0,0.0,3.280156344,0,0.0,6.972077606,0.0,0.0,0.0,0.0,0,0.0,0.0,0.0,0.0,0,0,0.0,0.0,0,0.0,0.0,0.0,0.0,0.0,0.0,0,0.0,0.0,0.0,0.0,0.0,0.0,0,0.0,0.0,0,0.0,0.0,0.0,0.0,0.0,0.0,0,0,0,0.0,0,0.0,0.0,0,0,0.0,0,0.0,0.0,0.0,0,0.0,0.0,7.573315485,0,0,0.0,0.0,0,0.0,0.0,0.0,0,0.0,0.0,0.0,0,0,0,0.0,0.0,0,0.0,0.0,0.0,0,0.0,0.0,0.0,0.0,0.0,0.0,3.433600313,0.0,0.0,0.0,0.0,0.0,0.0,0.0,0.0,0.0,0.0,0.0,0.0,0.0,0.0,0.0,0.0,0.0,0.0,0.0,0.0,0.0,0.0,0,0.0,0.0,0.0,0.0,0.0,0.0,0.0,0,0.0,0.0,0.0,0.0,0.0,74.29693514,0.0,0,0.0,0.0,0.0,0.0,0.0,0,0.0,0.0,0.0,0.0,0.0,0,0.0,0.0,0.0,0.0,0,0.0,0.0,0.0,0,0,0,0.0,0.0,0.0,0.0,0.0,0.0,0.0,0.0,0.0,0.0,0.0,0.0,0.0,0.0,4.265215147,0,0.0,0.0,70.3,28.68,0.22559279999999998
# 4166,31749,166033,El0Mallawany R.,1992,nan,(TeO2)95.02586 (ZnO)4.97414 ,0.0,0,0.0,0.0,0.0,0.0,0.0,0.0,0.0,0,0,0,0.0,0.0,0,0.0,0.0,0.0,0.0,0.0,0.0,0,0.0,0.0,0.0,0.0,0,0,0.0,0.0,0,0.0,0.0,0.0,0.0,0.0,0.0,0,0.0,0.0,0.0,0.0,0.0,0.0,0,0.0,0.0,0,0.0,0.0,0.0,0.0,0.0,0.0,0,0,0,0.0,0,0.0,0.0,0,0,0.0,0,0.0,0.0,0.0,0,0.0,0.0,0.0,0,0,0.0,0.0,0,0.0,0.0,0.0,0,0.0,0.0,0.0,0,0,0,0.0,0.0,0,0.0,0.0,0.0,0,0.0,0.0,0.0,0.0,0.0,0.0,0.0,0.0,0.0,0.0,0.0,0.0,0.0,0.0,0.0,0.0,0.0,0.0,0.0,0.0,0.0,0.0,0.0,0.0,0.0,0.0,0.0,0.0,0.0,0,0.0,0.0,0.0,0.0,0.0,0.0,0.0,0,0.0,0.0,0.0,0.0,0.0,0.0,0.0,0,0.0,0.0,0.0,0.0,0.0,0,0.0,0.0,0.0,0.0,0.0,0,0.0,95.02586,0.0,0.0,0,0.0,0.0,0.0,0,0,0,0.0,0.0,0.0,0.0,0.0,0.0,0.0,0.0,0.0,0.0,0.0,0.0,0.0,0.0,4.97414,0,0.0,0.0,52.7,21.5,0.2255814
# 4167,31749,166035,El0Mallawany R.,1992,nan,(TeO2)87.48355 (ZnO)12.51645 ,0.0,0,0.0,0.0,0.0,0.0,0.0,0.0,0.0,0,0,0,0.0,0.0,0,0.0,0.0,0.0,0.0,0.0,0.0,0,0.0,0.0,0.0,0.0,0,0,0.0,0.0,0,0.0,0.0,0.0,0.0,0.0,0.0,0,0.0,0.0,0.0,0.0,0.0,0.0,0,0.0,0.0,0,0.0,0.0,0.0,0.0,0.0,0.0,0,0,0,0.0,0,0.0,0.0,0,0,0.0,0,0.0,0.0,0.0,0,0.0,0.0,0.0,0,0,0.0,0.0,0,0.0,0.0,0.0,0,0.0,0.0,0.0,0,0,0,0.0,0.0,0,0.0,0.0,0.0,0,0.0,0.0,0.0,0.0,0.0,0.0,0.0,0.0,0.0,0.0,0.0,0.0,0.0,0.0,0.0,0.0,0.0,0.0,0.0,0.0,0.0,0.0,0.0,0.0,0.0,0.0,0.0,0.0,0.0,0,0.0,0.0,0.0,0.0,0.0,0.0,0.0,0,0.0,0.0,0.0,0.0,0.0,0.0,0.0,0,0.0,0.0,0.0,0.0,0.0,0,0.0,0.0,0.0,0.0,0.0,0,0.0,87.48355,0.0,0.0,0,0.0,0.0,0.0,0,0,0,0.0,0.0,0.0,0.0,0.0,0.0,0.0,0.0,0.0,0.0,0.0,0.0,0.0,0.0,12.51645,0,0.0,0.0,58.7,23.95,0.22546970000000002
# 4168,1580,9774,Manghnani M.H.,1974,nan,(Na2O)25.0 (SiO2)75.0 ,0.0,0,0.0,0.0,0.0,0.0,0.0,0.0,0.0,0,0,0,0.0,0.0,0,0.0,0.0,0.0,0.0,0.0,0.0,0,0.0,0.0,0.0,0.0,0,0,0.0,0.0,0,0.0,0.0,0.0,0.0,0.0,0.0,0,0.0,0.0,0.0,0.0,0.0,0.0,0,0.0,0.0,0,0.0,0.0,0.0,0.0,0.0,0.0,0,0,0,0.0,0,0.0,0.0,0,0,0.0,0,0.0,0.0,0.0,0,0.0,0.0,0.0,0,0,0.0,0.0,0,0.0,0.0,0.0,0,0.0,0.0,0.0,0,0,0,0.0,0.0,0,0.0,0.0,0.0,0,0.0,0.0,0.0,0.0,0.0,0.0,25.0,0.0,0.0,0.0,0.0,0.0,0.0,0.0,0.0,0.0,0.0,0.0,0.0,0.0,0.0,0.0,0.0,0.0,0.0,0.0,0.0,0.0,0.0,0,0.0,0.0,0.0,0.0,0.0,0.0,0.0,0,0.0,0.0,0.0,0.0,0.0,75.0,0.0,0,0.0,0.0,0.0,0.0,0.0,0,0.0,0.0,0.0,0.0,0.0,0,0.0,0.0,0.0,0.0,0,0.0,0.0,0.0,0,0,0,0.0,0.0,0.0,0.0,0.0,0.0,0.0,0.0,0.0,0.0,0.0,0.0,0.0,0.0,0.0,0,0.0,0.0,59.8,24.4,0.2254098
# 4169,1834,9126,Takahashi K.,1983,nan,(Li2O)30.0 (SiO2)70.0 ,0.0,0,0.0,0.0,0.0,0.0,0.0,0.0,0.0,0,0,0,0.0,0.0,0,0.0,0.0,0.0,0.0,0.0,0.0,0,0.0,0.0,0.0,0.0,0,0,0.0,0.0,0,0.0,0.0,0.0,0.0,0.0,0.0,0,0.0,0.0,0.0,0.0,0.0,0.0,0,0.0,0.0,0,0.0,0.0,0.0,0.0,0.0,0.0,0,0,0,0.0,0,0.0,0.0,0,0,0.0,0,0.0,0.0,0.0,0,0.0,0.0,0.0,0,0,0.0,0.0,0,0.0,0.0,0.0,0,0.0,0.0,30.0,0,0,0,0.0,0.0,0,0.0,0.0,0.0,0,0.0,0.0,0.0,0.0,0.0,0.0,0.0,0.0,0.0,0.0,0.0,0.0,0.0,0.0,0.0,0.0,0.0,0.0,0.0,0.0,0.0,0.0,0.0,0.0,0.0,0.0,0.0,0.0,0.0,0,0.0,0.0,0.0,0.0,0.0,0.0,0.0,0,0.0,0.0,0.0,0.0,0.0,70.0,0.0,0,0.0,0.0,0.0,0.0,0.0,0,0.0,0.0,0.0,0.0,0.0,0,0.0,0.0,0.0,0.0,0,0.0,0.0,0.0,0,0,0,0.0,0.0,0.0,0.0,0.0,0.0,0.0,0.0,0.0,0.0,0.0,0.0,0.0,0.0,0.0,0,0.0,0.0,73.0,29.79,0.2252433
# 4170,20715,186899,Sarkisov P.D.,1986,nan,(Al2O3)8.0 (MgO)10.0 (Na2O)22.0 (SiO2)60.0 ,0.0,0,0.0,8.0,0.0,0.0,0.0,0.0,0.0,0,0,0,0.0,0.0,0,0.0,0.0,0.0,0.0,0.0,0.0,0,0.0,0.0,0.0,0.0,0,0,0.0,0.0,0,0.0,0.0,0.0,0.0,0.0,0.0,0,0.0,0.0,0.0,0.0,0.0,0.0,0,0.0,0.0,0,0.0,0.0,0.0,0.0,0.0,0.0,0,0,0,0.0,0,0.0,0.0,0,0,0.0,0,0.0,0.0,0.0,0,0.0,0.0,0.0,0,0,0.0,0.0,0,0.0,0.0,0.0,0,0.0,0.0,0.0,0,0,0,0.0,0.0,0,0.0,10.0,0.0,0,0.0,0.0,0.0,0.0,0.0,0.0,22.0,0.0,0.0,0.0,0.0,0.0,0.0,0.0,0.0,0.0,0.0,0.0,0.0,0.0,0.0,0.0,0.0,0.0,0.0,0.0,0.0,0.0,0.0,0,0.0,0.0,0.0,0.0,0.0,0.0,0.0,0,0.0,0.0,0.0,0.0,0.0,60.0,0.0,0,0.0,0.0,0.0,0.0,0.0,0,0.0,0.0,0.0,0.0,0.0,0,0.0,0.0,0.0,0.0,0,0.0,0.0,0.0,0,0,0,0.0,0.0,0.0,0.0,0.0,0.0,0.0,0.0,0.0,0.0,0.0,0.0,0.0,0.0,0.0,0,0.0,0.0,61.5,25.1,0.2250996
# 4171,255,20573,Livshits V.Ya.,1989,nan,(Li2O)13.0 (Na2O)12.0 (SiO2)60.0 (Ta2O5)15.0 ,0.0,0,0.0,0.0,0.0,0.0,0.0,0.0,0.0,0,0,0,0.0,0.0,0,0.0,0.0,0.0,0.0,0.0,0.0,0,0.0,0.0,0.0,0.0,0,0,0.0,0.0,0,0.0,0.0,0.0,0.0,0.0,0.0,0,0.0,0.0,0.0,0.0,0.0,0.0,0,0.0,0.0,0,0.0,0.0,0.0,0.0,0.0,0.0,0,0,0,0.0,0,0.0,0.0,0,0,0.0,0,0.0,0.0,0.0,0,0.0,0.0,0.0,0,0,0.0,0.0,0,0.0,0.0,0.0,0,0.0,0.0,13.0,0,0,0,0.0,0.0,0,0.0,0.0,0.0,0,0.0,0.0,0.0,0.0,0.0,0.0,12.0,0.0,0.0,0.0,0.0,0.0,0.0,0.0,0.0,0.0,0.0,0.0,0.0,0.0,0.0,0.0,0.0,0.0,0.0,0.0,0.0,0.0,0.0,0,0.0,0.0,0.0,0.0,0.0,0.0,0.0,0,0.0,0.0,0.0,0.0,0.0,60.0,0.0,0,0.0,0.0,0.0,0.0,0.0,0,0.0,0.0,0.0,15.0,0.0,0,0.0,0.0,0.0,0.0,0,0.0,0.0,0.0,0,0,0,0.0,0.0,0.0,0.0,0.0,0.0,0.0,0.0,0.0,0.0,0.0,0.0,0.0,0.0,0.0,0,0.0,0.0,113.0,46.2,0.225
# 4172,255,20574,Livshits V.Ya.,1989,nan,(Li2O)13.0 (Na2O)12.0 (SiO2)55.0 (Ta2O5)20.0 ,0.0,0,0.0,0.0,0.0,0.0,0.0,0.0,0.0,0,0,0,0.0,0.0,0,0.0,0.0,0.0,0.0,0.0,0.0,0,0.0,0.0,0.0,0.0,0,0,0.0,0.0,0,0.0,0.0,0.0,0.0,0.0,0.0,0,0.0,0.0,0.0,0.0,0.0,0.0,0,0.0,0.0,0,0.0,0.0,0.0,0.0,0.0,0.0,0,0,0,0.0,0,0.0,0.0,0,0,0.0,0,0.0,0.0,0.0,0,0.0,0.0,0.0,0,0,0.0,0.0,0,0.0,0.0,0.0,0,0.0,0.0,13.0,0,0,0,0.0,0.0,0,0.0,0.0,0.0,0,0.0,0.0,0.0,0.0,0.0,0.0,12.0,0.0,0.0,0.0,0.0,0.0,0.0,0.0,0.0,0.0,0.0,0.0,0.0,0.0,0.0,0.0,0.0,0.0,0.0,0.0,0.0,0.0,0.0,0,0.0,0.0,0.0,0.0,0.0,0.0,0.0,0,0.0,0.0,0.0,0.0,0.0,55.0,0.0,0,0.0,0.0,0.0,0.0,0.0,0,0.0,0.0,0.0,20.0,0.0,0,0.0,0.0,0.0,0.0,0,0.0,0.0,0.0,0,0,0,0.0,0.0,0.0,0.0,0.0,0.0,0.0,0.0,0.0,0.0,0.0,0.0,0.0,0.0,0.0,0,0.0,0.0,121.0,49.6,0.225
# 4173,259,20607,Livshits V.Ya.,1988,nan,(K2O)3.5 (Na2O)13.8 (Nb2O5)13.4 (SiO2)69.3 ,0.0,0,0.0,0.0,0.0,0.0,0.0,0.0,0.0,0,0,0,0.0,0.0,0,0.0,0.0,0.0,0.0,0.0,0.0,0,0.0,0.0,0.0,0.0,0,0,0.0,0.0,0,0.0,0.0,0.0,0.0,0.0,0.0,0,0.0,0.0,0.0,0.0,0.0,0.0,0,0.0,0.0,0,0.0,0.0,0.0,0.0,0.0,0.0,0,0,0,0.0,0,0.0,0.0,0,0,0.0,0,0.0,0.0,0.0,0,0.0,0.0,3.5,0,0,0.0,0.0,0,0.0,0.0,0.0,0,0.0,0.0,0.0,0,0,0,0.0,0.0,0,0.0,0.0,0.0,0,0.0,0.0,0.0,0.0,0.0,0.0,13.8,0.0,0.0,0.0,0.0,0.0,13.4,0.0,0.0,0.0,0.0,0.0,0.0,0.0,0.0,0.0,0.0,0.0,0.0,0.0,0.0,0.0,0.0,0,0.0,0.0,0.0,0.0,0.0,0.0,0.0,0,0.0,0.0,0.0,0.0,0.0,69.3,0.0,0,0.0,0.0,0.0,0.0,0.0,0,0.0,0.0,0.0,0.0,0.0,0,0.0,0.0,0.0,0.0,0,0.0,0.0,0.0,0,0,0,0.0,0.0,0.0,0.0,0.0,0.0,0.0,0.0,0.0,0.0,0.0,0.0,0.0,0.0,0.0,0,0.0,0.0,84.7,34.6,0.225
# 4174,269,20681,Livshits V.Ya.,1991,nan,(HfO2)12.6 (Li2O)11.3 (Na2O)11.3 (SiO2)64.8 ,0.0,0,0.0,0.0,0.0,0.0,0.0,0.0,0.0,0,0,0,0.0,0.0,0,0.0,0.0,0.0,0.0,0.0,0.0,0,0.0,0.0,0.0,0.0,0,0,0.0,0.0,0,0.0,0.0,0.0,0.0,0.0,0.0,0,0.0,0.0,0.0,0.0,0.0,0.0,0,0.0,0.0,0,0.0,0.0,0.0,0.0,0.0,0.0,0,0,0,0.0,0,0.0,0.0,0,0,0.0,0,12.6,0.0,0.0,0,0.0,0.0,0.0,0,0,0.0,0.0,0,0.0,0.0,0.0,0,0.0,0.0,11.3,0,0,0,0.0,0.0,0,0.0,0.0,0.0,0,0.0,0.0,0.0,0.0,0.0,0.0,11.3,0.0,0.0,0.0,0.0,0.0,0.0,0.0,0.0,0.0,0.0,0.0,0.0,0.0,0.0,0.0,0.0,0.0,0.0,0.0,0.0,0.0,0.0,0,0.0,0.0,0.0,0.0,0.0,0.0,0.0,0,0.0,0.0,0.0,0.0,0.0,64.8,0.0,0,0.0,0.0,0.0,0.0,0.0,0,0.0,0.0,0.0,0.0,0.0,0,0.0,0.0,0.0,0.0,0,0.0,0.0,0.0,0,0,0,0.0,0.0,0.0,0.0,0.0,0.0,0.0,0.0,0.0,0.0,0.0,0.0,0.0,0.0,0.0,0,0.0,0.0,97.3,39.7,0.225
# 4175,290,21037,Karapetyan G.O.,1979,nan,(Al2O3)14.0 (Li2O)21.0 (SiO2)65.0 ,0.0,0,0.0,14.0,0.0,0.0,0.0,0.0,0.0,0,0,0,0.0,0.0,0,0.0,0.0,0.0,0.0,0.0,0.0,0,0.0,0.0,0.0,0.0,0,0,0.0,0.0,0,0.0,0.0,0.0,0.0,0.0,0.0,0,0.0,0.0,0.0,0.0,0.0,0.0,0,0.0,0.0,0,0.0,0.0,0.0,0.0,0.0,0.0,0,0,0,0.0,0,0.0,0.0,0,0,0.0,0,0.0,0.0,0.0,0,0.0,0.0,0.0,0,0,0.0,0.0,0,0.0,0.0,0.0,0,0.0,0.0,21.0,0,0,0,0.0,0.0,0,0.0,0.0,0.0,0,0.0,0.0,0.0,0.0,0.0,0.0,0.0,0.0,0.0,0.0,0.0,0.0,0.0,0.0,0.0,0.0,0.0,0.0,0.0,0.0,0.0,0.0,0.0,0.0,0.0,0.0,0.0,0.0,0.0,0,0.0,0.0,0.0,0.0,0.0,0.0,0.0,0,0.0,0.0,0.0,0.0,0.0,65.0,0.0,0,0.0,0.0,0.0,0.0,0.0,0,0.0,0.0,0.0,0.0,0.0,0,0.0,0.0,0.0,0.0,0,0.0,0.0,0.0,0,0,0,0.0,0.0,0.0,0.0,0.0,0.0,0.0,0.0,0.0,0.0,0.0,0.0,0.0,0.0,0.0,0,0.0,0.0,85.7,35.0,0.225
# 4176,290,21045,Karapetyan G.O.,1979,nan,(Al2O3)20.0 (Li2O)17.0 (SiO2)63.0 ,0.0,0,0.0,20.0,0.0,0.0,0.0,0.0,0.0,0,0,0,0.0,0.0,0,0.0,0.0,0.0,0.0,0.0,0.0,0,0.0,0.0,0.0,0.0,0,0,0.0,0.0,0,0.0,0.0,0.0,0.0,0.0,0.0,0,0.0,0.0,0.0,0.0,0.0,0.0,0,0.0,0.0,0,0.0,0.0,0.0,0.0,0.0,0.0,0,0,0,0.0,0,0.0,0.0,0,0,0.0,0,0.0,0.0,0.0,0,0.0,0.0,0.0,0,0,0.0,0.0,0,0.0,0.0,0.0,0,0.0,0.0,17.0,0,0,0,0.0,0.0,0,0.0,0.0,0.0,0,0.0,0.0,0.0,0.0,0.0,0.0,0.0,0.0,0.0,0.0,0.0,0.0,0.0,0.0,0.0,0.0,0.0,0.0,0.0,0.0,0.0,0.0,0.0,0.0,0.0,0.0,0.0,0.0,0.0,0,0.0,0.0,0.0,0.0,0.0,0.0,0.0,0,0.0,0.0,0.0,0.0,0.0,63.0,0.0,0,0.0,0.0,0.0,0.0,0.0,0,0.0,0.0,0.0,0.0,0.0,0,0.0,0.0,0.0,0.0,0,0.0,0.0,0.0,0,0,0,0.0,0.0,0.0,0.0,0.0,0.0,0.0,0.0,0.0,0.0,0.0,0.0,0.0,0.0,0.0,0,0.0,0.0,85.8,35.1,0.225
# 4177,290,21047,Karapetyan G.O.,1979,nan,(Al2O3)20.0 (Li2O)11.0 (SiO2)69.0 ,0.0,0,0.0,20.0,0.0,0.0,0.0,0.0,0.0,0,0,0,0.0,0.0,0,0.0,0.0,0.0,0.0,0.0,0.0,0,0.0,0.0,0.0,0.0,0,0,0.0,0.0,0,0.0,0.0,0.0,0.0,0.0,0.0,0,0.0,0.0,0.0,0.0,0.0,0.0,0,0.0,0.0,0,0.0,0.0,0.0,0.0,0.0,0.0,0,0,0,0.0,0,0.0,0.0,0,0,0.0,0,0.0,0.0,0.0,0,0.0,0.0,0.0,0,0,0.0,0.0,0,0.0,0.0,0.0,0,0.0,0.0,11.0,0,0,0,0.0,0.0,0,0.0,0.0,0.0,0,0.0,0.0,0.0,0.0,0.0,0.0,0.0,0.0,0.0,0.0,0.0,0.0,0.0,0.0,0.0,0.0,0.0,0.0,0.0,0.0,0.0,0.0,0.0,0.0,0.0,0.0,0.0,0.0,0.0,0,0.0,0.0,0.0,0.0,0.0,0.0,0.0,0,0.0,0.0,0.0,0.0,0.0,69.0,0.0,0,0.0,0.0,0.0,0.0,0.0,0,0.0,0.0,0.0,0.0,0.0,0,0.0,0.0,0.0,0.0,0,0.0,0.0,0.0,0,0,0,0.0,0.0,0.0,0.0,0.0,0.0,0.0,0.0,0.0,0.0,0.0,0.0,0.0,0.0,0.0,0,0.0,0.0,87.0,35.5,0.225
# 4178,292,21071,Karapetyan G.O.,1980,nan,(Al2O3)18.30750963 (Li2O)11.53606977 (SiO2)66.24807868 (TiO2)3.908341922 ,0.0,0,0.0,18.30750963,0.0,0.0,0.0,0.0,0.0,0,0,0,0.0,0.0,0,0.0,0.0,0.0,0.0,0.0,0.0,0,0.0,0.0,0.0,0.0,0,0,0.0,0.0,0,0.0,0.0,0.0,0.0,0.0,0.0,0,0.0,0.0,0.0,0.0,0.0,0.0,0,0.0,0.0,0,0.0,0.0,0.0,0.0,0.0,0.0,0,0,0,0.0,0,0.0,0.0,0,0,0.0,0,0.0,0.0,0.0,0,0.0,0.0,0.0,0,0,0.0,0.0,0,0.0,0.0,0.0,0,0.0,0.0,11.53606977,0,0,0,0.0,0.0,0,0.0,0.0,0.0,0,0.0,0.0,0.0,0.0,0.0,0.0,0.0,0.0,0.0,0.0,0.0,0.0,0.0,0.0,0.0,0.0,0.0,0.0,0.0,0.0,0.0,0.0,0.0,0.0,0.0,0.0,0.0,0.0,0.0,0,0.0,0.0,0.0,0.0,0.0,0.0,0.0,0,0.0,0.0,0.0,0.0,0.0,66.24807868,0.0,0,0.0,0.0,0.0,0.0,0.0,0,0.0,0.0,0.0,0.0,0.0,0,0.0,0.0,0.0,0.0,0,3.908341922,0.0,0.0,0,0,0,0.0,0.0,0.0,0.0,0.0,0.0,0.0,0.0,0.0,0.0,0.0,0.0,0.0,0.0,0.0,0,0.0,0.0,86.8,35.5,0.225
# 4179,1576,9756,Bokin P.Ya.,1970,nan,(Na2O)17.0 (SiO2)83.0 ,0.0,0,0.0,0.0,0.0,0.0,0.0,0.0,0.0,0,0,0,0.0,0.0,0,0.0,0.0,0.0,0.0,0.0,0.0,0,0.0,0.0,0.0,0.0,0,0,0.0,0.0,0,0.0,0.0,0.0,0.0,0.0,0.0,0,0.0,0.0,0.0,0.0,0.0,0.0,0,0.0,0.0,0,0.0,0.0,0.0,0.0,0.0,0.0,0,0,0,0.0,0,0.0,0.0,0,0,0.0,0,0.0,0.0,0.0,0,0.0,0.0,0.0,0,0,0.0,0.0,0,0.0,0.0,0.0,0,0.0,0.0,0.0,0,0,0,0.0,0.0,0,0.0,0.0,0.0,0,0.0,0.0,0.0,0.0,0.0,0.0,17.0,0.0,0.0,0.0,0.0,0.0,0.0,0.0,0.0,0.0,0.0,0.0,0.0,0.0,0.0,0.0,0.0,0.0,0.0,0.0,0.0,0.0,0.0,0,0.0,0.0,0.0,0.0,0.0,0.0,0.0,0,0.0,0.0,0.0,0.0,0.0,83.0,0.0,0,0.0,0.0,0.0,0.0,0.0,0,0.0,0.0,0.0,0.0,0.0,0,0.0,0.0,0.0,0.0,0,0.0,0.0,0.0,0,0,0,0.0,0.0,0.0,0.0,0.0,0.0,0.0,0.0,0.0,0.0,0.0,0.0,0.0,0.0,0.0,0,0.0,0.0,59.1,24.02,0.225
# 4180,1576,9762,Bokin P.Ya.,1970,nan,(K2O)15.0 (SiO2)85.0 ,0.0,0,0.0,0.0,0.0,0.0,0.0,0.0,0.0,0,0,0,0.0,0.0,0,0.0,0.0,0.0,0.0,0.0,0.0,0,0.0,0.0,0.0,0.0,0,0,0.0,0.0,0,0.0,0.0,0.0,0.0,0.0,0.0,0,0.0,0.0,0.0,0.0,0.0,0.0,0,0.0,0.0,0,0.0,0.0,0.0,0.0,0.0,0.0,0,0,0,0.0,0,0.0,0.0,0,0,0.0,0,0.0,0.0,0.0,0,0.0,0.0,15.0,0,0,0.0,0.0,0,0.0,0.0,0.0,0,0.0,0.0,0.0,0,0,0,0.0,0.0,0,0.0,0.0,0.0,0,0.0,0.0,0.0,0.0,0.0,0.0,0.0,0.0,0.0,0.0,0.0,0.0,0.0,0.0,0.0,0.0,0.0,0.0,0.0,0.0,0.0,0.0,0.0,0.0,0.0,0.0,0.0,0.0,0.0,0,0.0,0.0,0.0,0.0,0.0,0.0,0.0,0,0.0,0.0,0.0,0.0,0.0,85.0,0.0,0,0.0,0.0,0.0,0.0,0.0,0,0.0,0.0,0.0,0.0,0.0,0,0.0,0.0,0.0,0.0,0,0.0,0.0,0.0,0,0,0,0.0,0.0,0.0,0.0,0.0,0.0,0.0,0.0,0.0,0.0,0.0,0.0,0.0,0.0,0.0,0,0.0,0.0,52.2,21.22,0.225
# 4181,1966,110943,Kisin B.I.,1959,OF1,(Al2O3)2.195381431 (B2O3)23.59677988 (BaO)0.44959402200000004 (K2O)4.5142682810000005 (Na2O)2.9617720260000002 (Sb2O3)5.28201788 (SiO2)61.00018649 ,0.0,0,0.0,2.195381431,0.0,0.0,0.0,0.0,0.0,0,0,0,0.0,23.59677988,0,0.0,0.44959402200000004,0.0,0.0,0.0,0.0,0,0.0,0.0,0.0,0.0,0,0,0.0,0.0,0,0.0,0.0,0.0,0.0,0.0,0.0,0,0.0,0.0,0.0,0.0,0.0,0.0,0,0.0,0.0,0,0.0,0.0,0.0,0.0,0.0,0.0,0,0,0,0.0,0,0.0,0.0,0,0,0.0,0,0.0,0.0,0.0,0,0.0,0.0,4.5142682810000005,0,0,0.0,0.0,0,0.0,0.0,0.0,0,0.0,0.0,0.0,0,0,0,0.0,0.0,0,0.0,0.0,0.0,0,0.0,0.0,0.0,0.0,0.0,0.0,2.9617720260000002,0.0,0.0,0.0,0.0,0.0,0.0,0.0,0.0,0.0,0.0,0.0,0.0,0.0,0.0,0.0,0.0,0.0,0.0,0.0,0.0,0.0,0.0,0,0.0,0.0,0.0,0.0,0.0,0.0,5.28201788,0,0.0,0.0,0.0,0.0,0.0,61.00018649,0.0,0,0.0,0.0,0.0,0.0,0.0,0,0.0,0.0,0.0,0.0,0.0,0,0.0,0.0,0.0,0.0,0,0.0,0.0,0.0,0,0,0,0.0,0.0,0.0,0.0,0.0,0.0,0.0,0.0,0.0,0.0,0.0,0.0,0.0,0.0,0.0,0,0.0,0.0,53.1,21.67,0.225
# 4182,2402,32837,Petrenko Yu.M.,1971,nan,(Fe2O3)0.3 (Na2O)20.0 (SiO2)79.7 ,0.0,0,0.0,0.0,0.0,0.0,0.0,0.0,0.0,0,0,0,0.0,0.0,0,0.0,0.0,0.0,0.0,0.0,0.0,0,0.0,0.0,0.0,0.0,0,0,0.0,0.0,0,0.0,0.0,0.0,0.0,0.0,0.0,0,0.0,0.0,0.0,0.0,0.0,0.0,0,0.0,0.0,0,0.0,0.0,0.3,0.0,0.0,0.0,0,0,0,0.0,0,0.0,0.0,0,0,0.0,0,0.0,0.0,0.0,0,0.0,0.0,0.0,0,0,0.0,0.0,0,0.0,0.0,0.0,0,0.0,0.0,0.0,0,0,0,0.0,0.0,0,0.0,0.0,0.0,0,0.0,0.0,0.0,0.0,0.0,0.0,20.0,0.0,0.0,0.0,0.0,0.0,0.0,0.0,0.0,0.0,0.0,0.0,0.0,0.0,0.0,0.0,0.0,0.0,0.0,0.0,0.0,0.0,0.0,0,0.0,0.0,0.0,0.0,0.0,0.0,0.0,0,0.0,0.0,0.0,0.0,0.0,79.7,0.0,0,0.0,0.0,0.0,0.0,0.0,0,0.0,0.0,0.0,0.0,0.0,0,0.0,0.0,0.0,0.0,0,0.0,0.0,0.0,0,0,0,0.0,0.0,0.0,0.0,0.0,0.0,0.0,0.0,0.0,0.0,0.0,0.0,0.0,0.0,0.0,0,0.0,0.0,59.1,24.23,0.225
# 4183,2402,32839,Petrenko Yu.M.,1971,nan,(Fe2O3)2.5 (Na2O)20.0 (SiO2)77.5 ,0.0,0,0.0,0.0,0.0,0.0,0.0,0.0,0.0,0,0,0,0.0,0.0,0,0.0,0.0,0.0,0.0,0.0,0.0,0,0.0,0.0,0.0,0.0,0,0,0.0,0.0,0,0.0,0.0,0.0,0.0,0.0,0.0,0,0.0,0.0,0.0,0.0,0.0,0.0,0,0.0,0.0,0,0.0,0.0,2.5,0.0,0.0,0.0,0,0,0,0.0,0,0.0,0.0,0,0,0.0,0,0.0,0.0,0.0,0,0.0,0.0,0.0,0,0,0.0,0.0,0,0.0,0.0,0.0,0,0.0,0.0,0.0,0,0,0,0.0,0.0,0,0.0,0.0,0.0,0,0.0,0.0,0.0,0.0,0.0,0.0,20.0,0.0,0.0,0.0,0.0,0.0,0.0,0.0,0.0,0.0,0.0,0.0,0.0,0.0,0.0,0.0,0.0,0.0,0.0,0.0,0.0,0.0,0.0,0,0.0,0.0,0.0,0.0,0.0,0.0,0.0,0,0.0,0.0,0.0,0.0,0.0,77.5,0.0,0,0.0,0.0,0.0,0.0,0.0,0,0.0,0.0,0.0,0.0,0.0,0,0.0,0.0,0.0,0.0,0,0.0,0.0,0.0,0,0,0,0.0,0.0,0.0,0.0,0.0,0.0,0.0,0.0,0.0,0.0,0.0,0.0,0.0,0.0,0.0,0,0.0,0.0,65.0,25.99,0.225
# 4184,2402,32840,Petrenko Yu.M.,1971,nan,(Fe2O3)5.0 (Na2O)20.0 (SiO2)75.0 ,0.0,0,0.0,0.0,0.0,0.0,0.0,0.0,0.0,0,0,0,0.0,0.0,0,0.0,0.0,0.0,0.0,0.0,0.0,0,0.0,0.0,0.0,0.0,0,0,0.0,0.0,0,0.0,0.0,0.0,0.0,0.0,0.0,0,0.0,0.0,0.0,0.0,0.0,0.0,0,0.0,0.0,0,0.0,0.0,5.0,0.0,0.0,0.0,0,0,0,0.0,0,0.0,0.0,0,0,0.0,0,0.0,0.0,0.0,0,0.0,0.0,0.0,0,0,0.0,0.0,0,0.0,0.0,0.0,0,0.0,0.0,0.0,0,0,0,0.0,0.0,0,0.0,0.0,0.0,0,0.0,0.0,0.0,0.0,0.0,0.0,20.0,0.0,0.0,0.0,0.0,0.0,0.0,0.0,0.0,0.0,0.0,0.0,0.0,0.0,0.0,0.0,0.0,0.0,0.0,0.0,0.0,0.0,0.0,0,0.0,0.0,0.0,0.0,0.0,0.0,0.0,0,0.0,0.0,0.0,0.0,0.0,75.0,0.0,0,0.0,0.0,0.0,0.0,0.0,0,0.0,0.0,0.0,0.0,0.0,0,0.0,0.0,0.0,0.0,0,0.0,0.0,0.0,0,0,0,0.0,0.0,0.0,0.0,0.0,0.0,0.0,0.0,0.0,0.0,0.0,0.0,0.0,0.0,0.0,0,0.0,0.0,65.9,26.87,0.225
# 4185,3170,94949,Kulyamina L.L.,1975,0,(Al2O3)1.766942965 (CaO)7.49629685 (MgO)3.7249819260000003 (Na2O)14.04948972 (SiO2)72.96228854 ,0.0,0,0.0,1.766942965,0.0,0.0,0.0,0.0,0.0,0,0,0,0.0,0.0,0,0.0,0.0,0.0,0.0,0.0,0.0,0,0.0,0.0,7.49629685,0.0,0,0,0.0,0.0,0,0.0,0.0,0.0,0.0,0.0,0.0,0,0.0,0.0,0.0,0.0,0.0,0.0,0,0.0,0.0,0,0.0,0.0,0.0,0.0,0.0,0.0,0,0,0,0.0,0,0.0,0.0,0,0,0.0,0,0.0,0.0,0.0,0,0.0,0.0,0.0,0,0,0.0,0.0,0,0.0,0.0,0.0,0,0.0,0.0,0.0,0,0,0,0.0,0.0,0,0.0,3.7249819260000003,0.0,0,0.0,0.0,0.0,0.0,0.0,0.0,14.04948972,0.0,0.0,0.0,0.0,0.0,0.0,0.0,0.0,0.0,0.0,0.0,0.0,0.0,0.0,0.0,0.0,0.0,0.0,0.0,0.0,0.0,0.0,0,0.0,0.0,0.0,0.0,0.0,0.0,0.0,0,0.0,0.0,0.0,0.0,0.0,72.96228854,0.0,0,0.0,0.0,0.0,0.0,0.0,0,0.0,0.0,0.0,0.0,0.0,0,0.0,0.0,0.0,0.0,0,0.0,0.0,0.0,0,0,0,0.0,0.0,0.0,0.0,0.0,0.0,0.0,0.0,0.0,0.0,0.0,0.0,0.0,0.0,0.0,0,0.0,0.0,75.9,30.97,0.225
# 4186,3384,3839,Shchavelev O.S.,1973,nan,(K2O)7.6 (SiO2)78.2 (SrO)14.2 ,0.0,0,0.0,0.0,0.0,0.0,0.0,0.0,0.0,0,0,0,0.0,0.0,0,0.0,0.0,0.0,0.0,0.0,0.0,0,0.0,0.0,0.0,0.0,0,0,0.0,0.0,0,0.0,0.0,0.0,0.0,0.0,0.0,0,0.0,0.0,0.0,0.0,0.0,0.0,0,0.0,0.0,0,0.0,0.0,0.0,0.0,0.0,0.0,0,0,0,0.0,0,0.0,0.0,0,0,0.0,0,0.0,0.0,0.0,0,0.0,0.0,7.6,0,0,0.0,0.0,0,0.0,0.0,0.0,0,0.0,0.0,0.0,0,0,0,0.0,0.0,0,0.0,0.0,0.0,0,0.0,0.0,0.0,0.0,0.0,0.0,0.0,0.0,0.0,0.0,0.0,0.0,0.0,0.0,0.0,0.0,0.0,0.0,0.0,0.0,0.0,0.0,0.0,0.0,0.0,0.0,0.0,0.0,0.0,0,0.0,0.0,0.0,0.0,0.0,0.0,0.0,0,0.0,0.0,0.0,0.0,0.0,78.2,0.0,0,0.0,0.0,0.0,0.0,0.0,0,0.0,14.2,0.0,0.0,0.0,0,0.0,0.0,0.0,0.0,0,0.0,0.0,0.0,0,0,0,0.0,0.0,0.0,0.0,0.0,0.0,0.0,0.0,0.0,0.0,0.0,0.0,0.0,0.0,0.0,0,0.0,0.0,65.7,26.78,0.225
# 4187,3508,8584,Aleksandrov V.I,1977,nan,(Al2O3)16.89290833 (SiO2)71.6669235 (Y2O3)11.44016817 ,0.0,0,0.0,16.89290833,0.0,0.0,0.0,0.0,0.0,0,0,0,0.0,0.0,0,0.0,0.0,0.0,0.0,0.0,0.0,0,0.0,0.0,0.0,0.0,0,0,0.0,0.0,0,0.0,0.0,0.0,0.0,0.0,0.0,0,0.0,0.0,0.0,0.0,0.0,0.0,0,0.0,0.0,0,0.0,0.0,0.0,0.0,0.0,0.0,0,0,0,0.0,0,0.0,0.0,0,0,0.0,0,0.0,0.0,0.0,0,0.0,0.0,0.0,0,0,0.0,0.0,0,0.0,0.0,0.0,0,0.0,0.0,0.0,0,0,0,0.0,0.0,0,0.0,0.0,0.0,0,0.0,0.0,0.0,0.0,0.0,0.0,0.0,0.0,0.0,0.0,0.0,0.0,0.0,0.0,0.0,0.0,0.0,0.0,0.0,0.0,0.0,0.0,0.0,0.0,0.0,0.0,0.0,0.0,0.0,0,0.0,0.0,0.0,0.0,0.0,0.0,0.0,0,0.0,0.0,0.0,0.0,0.0,71.6669235,0.0,0,0.0,0.0,0.0,0.0,0.0,0,0.0,0.0,0.0,0.0,0.0,0,0.0,0.0,0.0,0.0,0,0.0,0.0,0.0,0,0,0,0.0,0.0,0.0,0.0,0.0,0.0,0.0,0.0,11.44016817,0.0,0.0,0.0,0.0,0.0,0.0,0,0.0,0.0,108.0,44.24,0.225
# 4188,3508,8585,Aleksandrov V.I,1977,nan,(Al2O3)17.43313211 (La2O3)6.494989607999999 (SiO2)76.07187828 ,0.0,0,0.0,17.43313211,0.0,0.0,0.0,0.0,0.0,0,0,0,0.0,0.0,0,0.0,0.0,0.0,0.0,0.0,0.0,0,0.0,0.0,0.0,0.0,0,0,0.0,0.0,0,0.0,0.0,0.0,0.0,0.0,0.0,0,0.0,0.0,0.0,0.0,0.0,0.0,0,0.0,0.0,0,0.0,0.0,0.0,0.0,0.0,0.0,0,0,0,0.0,0,0.0,0.0,0,0,0.0,0,0.0,0.0,0.0,0,0.0,0.0,0.0,0,0,0.0,0.0,0,0.0,0.0,6.494989607999999,0,0.0,0.0,0.0,0,0,0,0.0,0.0,0,0.0,0.0,0.0,0,0.0,0.0,0.0,0.0,0.0,0.0,0.0,0.0,0.0,0.0,0.0,0.0,0.0,0.0,0.0,0.0,0.0,0.0,0.0,0.0,0.0,0.0,0.0,0.0,0.0,0.0,0.0,0.0,0.0,0,0.0,0.0,0.0,0.0,0.0,0.0,0.0,0,0.0,0.0,0.0,0.0,0.0,76.07187828,0.0,0,0.0,0.0,0.0,0.0,0.0,0,0.0,0.0,0.0,0.0,0.0,0,0.0,0.0,0.0,0.0,0,0.0,0.0,0.0,0,0,0,0.0,0.0,0.0,0.0,0.0,0.0,0.0,0.0,0.0,0.0,0.0,0.0,0.0,0.0,0.0,0,0.0,0.0,94.6,38.65,0.225
# 4189,3849,12365,Tille U.,1978,nan,(CaO)12.0 (Na2O)17.5 (SiO2)70.5 ,0.0,0,0.0,0.0,0.0,0.0,0.0,0.0,0.0,0,0,0,0.0,0.0,0,0.0,0.0,0.0,0.0,0.0,0.0,0,0.0,0.0,12.0,0.0,0,0,0.0,0.0,0,0.0,0.0,0.0,0.0,0.0,0.0,0,0.0,0.0,0.0,0.0,0.0,0.0,0,0.0,0.0,0,0.0,0.0,0.0,0.0,0.0,0.0,0,0,0,0.0,0,0.0,0.0,0,0,0.0,0,0.0,0.0,0.0,0,0.0,0.0,0.0,0,0,0.0,0.0,0,0.0,0.0,0.0,0,0.0,0.0,0.0,0,0,0,0.0,0.0,0,0.0,0.0,0.0,0,0.0,0.0,0.0,0.0,0.0,0.0,17.5,0.0,0.0,0.0,0.0,0.0,0.0,0.0,0.0,0.0,0.0,0.0,0.0,0.0,0.0,0.0,0.0,0.0,0.0,0.0,0.0,0.0,0.0,0,0.0,0.0,0.0,0.0,0.0,0.0,0.0,0,0.0,0.0,0.0,0.0,0.0,70.5,0.0,0,0.0,0.0,0.0,0.0,0.0,0,0.0,0.0,0.0,0.0,0.0,0,0.0,0.0,0.0,0.0,0,0.0,0.0,0.0,0,0,0,0.0,0.0,0.0,0.0,0.0,0.0,0.0,0.0,0.0,0.0,0.0,0.0,0.0,0.0,0.0,0,0.0,0.0,70.3,28.7,0.225
# 4190,4654,4478,Appen A.A.,1959,nan,(B2O3)4.0 (K2O)16.0 (SiO2)80.0 ,0.0,0,0.0,0.0,0.0,0.0,0.0,0.0,0.0,0,0,0,0.0,4.0,0,0.0,0.0,0.0,0.0,0.0,0.0,0,0.0,0.0,0.0,0.0,0,0,0.0,0.0,0,0.0,0.0,0.0,0.0,0.0,0.0,0,0.0,0.0,0.0,0.0,0.0,0.0,0,0.0,0.0,0,0.0,0.0,0.0,0.0,0.0,0.0,0,0,0,0.0,0,0.0,0.0,0,0,0.0,0,0.0,0.0,0.0,0,0.0,0.0,16.0,0,0,0.0,0.0,0,0.0,0.0,0.0,0,0.0,0.0,0.0,0,0,0,0.0,0.0,0,0.0,0.0,0.0,0,0.0,0.0,0.0,0.0,0.0,0.0,0.0,0.0,0.0,0.0,0.0,0.0,0.0,0.0,0.0,0.0,0.0,0.0,0.0,0.0,0.0,0.0,0.0,0.0,0.0,0.0,0.0,0.0,0.0,0,0.0,0.0,0.0,0.0,0.0,0.0,0.0,0,0.0,0.0,0.0,0.0,0.0,80.0,0.0,0,0.0,0.0,0.0,0.0,0.0,0,0.0,0.0,0.0,0.0,0.0,0,0.0,0.0,0.0,0.0,0,0.0,0.0,0.0,0,0,0,0.0,0.0,0.0,0.0,0.0,0.0,0.0,0.0,0.0,0.0,0.0,0.0,0.0,0.0,0.0,0,0.0,0.0,60.3,24.62,0.225
# 4191,5879,93254,Keshishyan T.N.,1978,nan,(Al2O3)9.1 (Li2O)36.4 (SiO2)54.5 ,0.0,0,0.0,9.1,0.0,0.0,0.0,0.0,0.0,0,0,0,0.0,0.0,0,0.0,0.0,0.0,0.0,0.0,0.0,0,0.0,0.0,0.0,0.0,0,0,0.0,0.0,0,0.0,0.0,0.0,0.0,0.0,0.0,0,0.0,0.0,0.0,0.0,0.0,0.0,0,0.0,0.0,0,0.0,0.0,0.0,0.0,0.0,0.0,0,0,0,0.0,0,0.0,0.0,0,0,0.0,0,0.0,0.0,0.0,0,0.0,0.0,0.0,0,0,0.0,0.0,0,0.0,0.0,0.0,0,0.0,0.0,36.4,0,0,0,0.0,0.0,0,0.0,0.0,0.0,0,0.0,0.0,0.0,0.0,0.0,0.0,0.0,0.0,0.0,0.0,0.0,0.0,0.0,0.0,0.0,0.0,0.0,0.0,0.0,0.0,0.0,0.0,0.0,0.0,0.0,0.0,0.0,0.0,0.0,0,0.0,0.0,0.0,0.0,0.0,0.0,0.0,0,0.0,0.0,0.0,0.0,0.0,54.5,0.0,0,0.0,0.0,0.0,0.0,0.0,0,0.0,0.0,0.0,0.0,0.0,0,0.0,0.0,0.0,0.0,0,0.0,0.0,0.0,0,0,0,0.0,0.0,0.0,0.0,0.0,0.0,0.0,0.0,0.0,0.0,0.0,0.0,0.0,0.0,0.0,0,0.0,0.0,83.0,33.87,0.225
