Repository: jacobergzhou/Poisson-Ratio

File: Poisson_ratio.csv (part 70 of 70)
,Code,Glass #,Author,Year,Trademark,Ag2O,AgI,Al,Al2O3,AlF3,AlN,As,As2O3,As2O5,As2S3,As2Se3,AsSe,B,B2O3,Ba,BaCl2,BaF2,BaO,Be,BeF2,BeO,Bi2O3,BiCl3,Br,C,Ca,CaF2,CaO,Cd,CdCl2,CdF2,CdO,Ce2O3,CeF3,CeO2,Cl,Co,Co3O4,CoO,Cr,Cr2O3,Cs,Cs2O,CsCl,CsF,Cu,Cu2O,CuO,Dy2O3,Er,Er2O3,ErF3,Eu,Eu2O3,EuF3,F,Fe,Fe2O3,FeO,Ga,Ga2O3,Ga2S3,Ga2Se3,GaF3,Gd2O3,GdF3,Ge,GeO2,GeS2,GeSe2,H2O,HfF4,HfO2,Hg,Ho2O3,I,InF3,K,K2O,K2S,K2SO4,KBr,KCl,KF,KHF2,La,La2O3,La2S3,LaF3,Li,Li2O,Li2S,Li2SO4,LiBr,LiCl,LiF,LiI,Mg,MgF2,MgO,Mn,Mn2O3,MnF2,MnO,MnO2,Mo,MoO2,MoO3,N,Na,Na2O,Na2S,Na2SO4,NaCl,NaF,NaPO3,Nb,Nb2O5,Nd,Nd2O3,NdF3,NH4NO3,Ni,NiO,O,OH,P,P2O5,Pb,PbCl2,PbF2,PbO,PdO,Pr2O3,Pr6O11,PrF3,R2O3,Rb2O,RbF,Rh2O3,RŒO,RuO2,S,Sb,Sb2O3,Sb2S3,Sc2O3,Se,Si,Si3N4,SiC,SiO2,Sm2O3,Sn,SnO,SnO2,SO2,SO3,Sr,SrCl2,SrF2,SrO,Ta2O3,Ta2O5,Tb2O3,TbF3,Te,TeO2,Th,ThF4,ThO2,Ti,TiO2,Tl,Tl2O,Tl2Se,TlSe,Tm2O3,U,U3O8,UO2,V,V2O5,VO6,WO3,Y,Y2O3,Yb2O3,YbF3,YF3,Zn,ZnCl2,ZnF2,ZnO,ZnSO4,Zr,ZrF4,ZrO2,Young's modulus E (GPa),Shear modulus G (GPa),Poisson's ratio v
5334,40963,469831,Ota R.,1973,,-,-,-,0.0,-,-,-,-,-,-,60,-,-,0.0,-,-,-,0.0,-,-,0.0,0.0,-,-,-,-,-,0.0,-,-,-,0.0,-,-,-,-,-,-,-,-,-,-,0.0,-,-,-,-,-,-,-,-,-,-,-,-,-,-,-,-,-,0.0,-,-,-,-,-,-,0.0,-,-,0.0,-,-,-,-,-,-,-,0.0,-,-,-,-,-,-,-,-,-,-,-,0.0,-,-,-,-,-,-,,-,0.0,-,-,-,-,-,-,-,-,-,-,0.0,-,-,-,-,-,-,-,-,-,-,-,-,-,-,-,-,0.0,-,-,-,0.0,-,-,-,-,0.0,-,-,-,0.0,-,-,-,-,-,-,-,-,-,-,0.0,-,-,-,-,-,-,-,-,-,0.0,-,-,-,-,40,0.0,-,-,-,-,0.0,-,-,-,-,-,-,-,-,-,-,-,0.0,-,-,-,-,-,-,-,-,0.0,-,-,-,0.0,15.8,6.08,0.296
5335,40963,469832,Ota R.,1973,,-,-,-,0.0,-,-,-,-,-,-,40,-,-,0.0,-,-,-,0.0,-,-,0.0,0.0,-,-,-,-,-,0.0,-,-,-,0.0,-,-,-,-,-,-,-,-,-,-,0.0,-,-,-,-,-,-,-,-,-,-,-,-,-,-,-,-,-,0.0,-,-,-,-,-,-,0.0,-,-,0.0,-,-,-,-,-,-,-,0.0,-,-,-,-,-,-,-,-,-,-,-,0.0,-,-,-,-,-,-,,-,0.0,-,-,-,-,-,-,-,-,-,-,0.0,-,-,-,-,-,-,-,-,-,-,-,-,-,-,-,-,0.0,-,-,-,0.0,-,-,-,-,0.0,-,-,-,0.0,-,-,-,-,-,-,-,-,-,-,0.0,-,-,-,-,-,-,-,-,-,0.0,-,-,-,-,60,0.0,-,-,-,-,0.0,-,-,-,-,-,-,-,-,-,-,-,0.0,-,-,-,-,-,-,-,-,0.0,-,-,-,0.0,15.3,5.96,0.28
5336,40963,469833,Ota R.,1973,,-,-,-,0.0,-,-,-,-,-,-,20,-,-,0.0,-,-,-,0.0,-,-,0.0,0.0,-,-,-,-,-,0.0,-,-,-,0.0,-,-,-,-,-,-,-,-,-,-,0.0,-,-,-,-,-,-,-,-,-,-,-,-,-,-,-,-,-,0.0,-,-,-,-,-,-,0.0,-,-,0.0,-,-,-,-,-,-,-,0.0,-,-,-,-,-,-,-,-,-,-,-,0.0,-,-,-,-,-,-,,-,0.0,-,-,-,-,-,-,-,-,-,-,0.0,-,-,-,-,-,-,-,-,-,-,-,-,-,-,-,-,0.0,-,-,-,0.0,-,-,-,-,0.0,-,-,-,0.0,-,-,-,-,-,-,-,-,-,-,0.0,-,-,-,-,-,-,-,-,-,0.0,-,-,-,-,80,0.0,-,-,-,-,0.0,-,-,-,-,-,-,-,-,-,-,-,0.0,-,-,-,-,-,-,-,-,0.0,-,-,-,0.0,15.9,6.18,0.286
5337,40963,469834,Ota R.,1973,,-,-,-,0.0,-,-,-,-,-,-,80,-,-,0.0,-,-,-,0.0,-,-,0.0,0.0,-,-,-,-,-,0.0,-,-,-,0.0,-,-,-,-,-,-,-,-,-,-,0.0,-,-,-,-,-,-,-,-,-,-,-,-,-,-,-,-,-,0.0,-,-,-,-,-,-,0.0,-,-,0.0,-,-,-,-,-,-,-,0.0,-,-,-,-,-,-,-,-,-,-,-,0.0,-,-,-,-,-,-,,-,0.0,-,-,-,-,-,-,-,-,-,-,0.0,-,-,-,-,-,-,-,-,-,-,-,-,-,-,-,-,0.0,-,-,-,0.0,-,-,-,-,0.0,-,-,-,0.0,-,-,-,-,-,-,-,-,-,-,0.0,-,-,-,-,-,-,-,-,-,0.0,-,-,-,-,-,0.0,-,-,-,-,0.0,20,-,-,-,-,-,-,-,-,-,-,0.0,-,-,-,-,-,-,-,-,0.0,-,-,-,0.0,19.0,7.28,0.304
5338,40963,469835,Ota R.,1973,,-,-,-,0.0,-,-,-,-,-,-,60,-,-,0.0,-,-,-,0.0,-,-,0.0,0.0,-,-,-,-,-,0.0,-,-,-,0.0,-,-,-,-,-,-,-,-,-,-,0.0,-,-,-,-,-,-,-,-,-,-,-,-,-,-,-,-,-,0.0,-,-,-,-,-,-,0.0,-,-,0.0,-,-,-,-,-,-,-,0.0,-,-,-,-,-,-,-,-,-,-,-,0.0,-,-,-,-,-,-,,-,0.0,-,-,-,-,-,-,-,-,-,-,0.0,-,-,-,-,-,-,-,-,-,-,-,-,-,-,-,-,0.0,-,-,-,0.0,-,-,-,-,0.0,-,-,-,0.0,-,-,-,-,-,-,-,-,-,-,0.0,-,-,-,-,-,-,-,-,-,0.0,-,-,-,-,-,0.0,-,-,-,-,0.0,40,-,-,-,-,-,-,-,-,-,-,0.0,-,-,-,-,-,-,-,-,0.0,-,-,-,0.0,18.7,7.11,0.314
5339,40963,469836,Ota R.,1973,,-,-,-,0.0,-,-,-,-,-,-,40,-,-,0.0,-,-,-,0.0,-,-,0.0,0.0,-,-,-,-,-,0.0,-,-,-,0.0,-,-,-,-,-,-,-,-,-,-,0.0,-,-,-,-,-,-,-,-,-,-,-,-,-,-,-,-,-,0.0,-,-,-,-,-,-,0.0,-,-,0.0,-,-,-,-,-,-,-,0.0,-,-,-,-,-,-,-,-,-,-,-,0.0,-,-,-,-,-,-,,-,0.0,-,-,-,-,-,-,-,-,-,-,0.0,-,-,-,-,-,-,-,-,-,-,-,-,-,-,-,-,0.0,-,-,-,0.0,-,-,-,-,0.0,-,-,-,0.0,-,-,-,-,-,-,-,-,-,-,0.0,-,-,-,-,-,-,-,-,-,0.0,-,-,-,-,-,0.0,-,-,-,-,0.0,60,-,-,-,-,-,-,-,-,-,-,0.0,-,-,-,-,-,-,-,-,0.0,-,-,-,0.0,18.1,6.83,0.325
5340,40963,469837,Ota R.,1973,,-,-,-,0.0,-,-,-,-,-,25,75,-,-,0.0,-,-,-,0.0,-,-,0.0,0.0,-,-,-,-,-,0.0,-,-,-,0.0,-,-,-,-,-,-,-,-,-,-,0.0,-,-,-,-,-,-,-,-,-,-,-,-,-,-,-,-,-,0.0,-,-,-,-,-,-,0.0,-,-,0.0,-,-,-,-,-,-,-,0.0,-,-,-,-,-,-,-,-,-,-,-,0.0,-,-,-,-,-,-,,-,0.0,-,-,-,-,-,-,-,-,-,-,0.0,-,-,-,-,-,-,-,-,-,-,-,-,-,-,-,-,0.0,-,-,-,0.0,-,-,-,-,0.0,-,-,-,0.0,-,-,-,-,-,-,-,-,-,-,0.0,-,-,-,-,-,-,-,-,-,0.0,-,-,-,-,-,0.0,-,-,-,-,0.0,-,-,-,-,-,-,-,-,-,-,-,0.0,-,-,-,-,-,-,-,-,0.0,-,-,-,0.0,15.6,6.43,0.216
5341,40963,469838,Ota R.,1973,,-,-,-,0.0,-,-,-,-,-,50,50,-,-,0.0,-,-,-,0.0,-,-,0.0,0.0,-,-,-,-,-,0.0,-,-,-,0.0,-,-,-,-,-,-,-,-,-,-,0.0,-,-,-,-,-,-,-,-,-,-,-,-,-,-,-,-,-,0.0,-,-,-,-,-,-,0.0,-,-,0.0,-,-,-,-,-,-,-,0.0,-,-,-,-,-,-,-,-,-,-,-,0.0,-,-,-,-,-,-,,-,0.0,-,-,-,-,-,-,-,-,-,-,0.0,-,-,-,-,-,-,-,-,-,-,-,-,-,-,-,-,0.0,-,-,-,0.0,-,-,-,-,0.0,-,-,-,0.0,-,-,-,-,-,-,-,-,-,-,0.0,-,-,-,-,-,-,-,-,-,0.0,-,-,-,-,-,0.0,-,-,-,-,0.0,-,-,-,-,-,-,-,-,-,-,-,0.0,-,-,-,-,-,-,-,-,0.0,-,-,-,0.0,16.2,6.63,0.22
5342,40963,469839,Ota R.,1973,,-,-,-,0.0,-,-,-,-,-,75,25,-,-,0.0,-,-,-,0.0,-,-,0.0,0.0,-,-,-,-,-,0.0,-,-,-,0.0,-,-,-,-,-,-,-,-,-,-,0.0,-,-,-,-,-,-,-,-,-,-,-,-,-,-,-,-,-,0.0,-,-,-,-,-,-,0.0,-,-,0.0,-,-,-,-,-,-,-,0.0,-,-,-,-,-,-,-,-,-,-,-,0.0,-,-,-,-,-,-,,-,0.0,-,-,-,-,-,-,-,-,-,-,0.0,-,-,-,-,-,-,-,-,-,-,-,-,-,-,-,-,0.0,-,-,-,0.0,-,-,-,-,0.0,-,-,-,0.0,-,-,-,-,-,-,-,-,-,-,0.0,-,-,-,-,-,-,-,-,-,0.0,-,-,-,-,-,0.0,-,-,-,-,0.0,-,-,-,-,-,-,-,-,-,-,-,0.0,-,-,-,-,-,-,-,-,0.0,-,-,-,0.0,14.2,5.92,0.202
5343,40963,469840,Ota R.,1973,,-,-,-,0.0,-,-,-,-,-,100,-,-,-,0.0,-,-,-,0.0,-,-,0.0,0.0,-,-,-,-,-,0.0,-,-,-,0.0,-,-,-,-,-,-,-,-,-,-,0.0,-,-,-,-,-,-,-,-,-,-,-,-,-,-,-,-,-,0.0,-,-,-,-,-,-,0.0,-,-,0.0,-,-,-,-,-,-,-,0.0,-,-,-,-,-,-,-,-,-,-,-,0.0,-,-,-,-,-,-,,-,0.0,-,-,-,-,-,-,-,-,-,-,0.0,-,-,-,-,-,-,-,-,-,-,-,-,-,-,-,-,0.0,-,-,-,0.0,-,-,-,-,0.0,-,-,-,0.0,-,-,-,-,-,-,-,-,-,-,0.0,-,-,-,-,-,-,-,-,-,0.0,-,-,-,-,-,0.0,-,-,-,-,0.0,-,-,-,-,-,-,-,-,-,-,-,0.0,-,-,-,-,-,-,-,-,0.0,-,-,-,0.0,13.6,5.6,0.211
5344,41016,480036,Vasantharani P.,2011,,-,-,-,0.0,-,-,-,-,-,-,-,-,-,0.0,-,-,-,0.0,-,-,0.0,0.0,-,-,-,-,-,0.0,-,-,-,0.0,-,-,-,-,-,-,-,-,-,-,0.0,-,-,-,-,-,-,-,-,-,-,-,-,-,-,-,-,-,0.0,-,-,-,-,-,-,0.0,-,-,0.0,-,-,-,-,-,-,-,0.0,-,-,-,-,-,-,-,-,-,-,-,0.0,-,-,-,-,-,-,,-,0.0,-,-,-,-,-,-,-,-,-,-,0.0,-,-,-,-,-,-,-,-,-,-,-,-,-,-,-,-,0.0,-,-,-,40.0,-,-,-,-,0.0,-,-,-,100.0,-,-,-,-,-,-,-,-,-,-,0.0,-,-,-,-,-,-,-,-,-,0.0,-,-,-,-,-,0.0,-,-,-,-,0.0,-,-,-,-,-,-,-,-,-,60,-,0.0,-,-,-,-,-,-,-,-,0.0,-,-,-,0.0,30.1,11.1,0.3558558
5345,41016,480037,Vasantharani P.,2011,,-,-,-,0.0,-,-,-,-,-,-,-,-,-,0.0,-,-,-,0.0,-,-,0.0,0.0,-,-,-,-,-,0.0,-,-,-,0.0,-,-,-,-,-,-,-,-,-,-,0.0,-,-,-,-,-,-,-,-,-,-,-,-,-,-,-,-,-,0.0,-,-,-,-,-,-,0.0,-,-,0.0,-,-,-,-,-,-,-,0.0,-,-,-,-,-,-,-,-,-,-,-,0.0,-,-,-,-,-,-,,-,0.0,-,-,-,-,-,-,-,-,-,-,0.0,-,-,-,-,-,-,-,-,-,-,-,-,-,-,-,-,0.0,-,-,-,45.0,-,-,-,-,0.0,-,-,-,100.0,-,-,-,-,-,-,-,-,-,-,0.0,-,-,-,-,-,-,-,-,-,0.0,-,-,-,-,-,0.0,-,-,-,-,0.0,-,-,-,-,-,-,-,-,-,55,-,0.0,-,-,-,-,-,-,-,-,0.0,-,-,-,0.0,34.9,12.9,0.3527133
5346,41016,480038,Vasantharani P.,2011,,-,-,-,0.0,-,-,-,-,-,-,-,-,-,0.0,-,-,-,0.0,-,-,0.0,0.0,-,-,-,-,-,0.0,-,-,-,0.0,-,-,-,-,-,-,-,-,-,-,0.0,-,-,-,-,-,-,-,-,-,-,-,-,-,-,-,-,-,0.0,-,-,-,-,-,-,0.0,-,-,0.0,-,-,-,-,-,-,-,0.0,-,-,-,-,-,-,-,-,-,-,-,0.0,-,-,-,-,-,-,,-,0.0,-,-,-,-,-,-,-,-,-,-,0.0,-,-,-,-,-,-,-,-,-,-,-,-,-,-,-,-,0.0,-,-,-,50.0,-,-,-,-,0.0,-,-,-,100.0,-,-,-,-,-,-,-,-,-,-,0.0,-,-,-,-,-,-,-,-,-,0.0,-,-,-,-,-,0.0,-,-,-,-,0.0,-,-,-,-,-,-,-,-,-,50,-,0.0,-,-,-,-,-,-,-,-,0.0,-,-,-,0.0,39.3,14.4,0.3645833
5347,41095,480285,Sidek H.A.A.,2008,,-,-,-,0.0,-,-,-,-,-,-,-,-,-,65.0,-,-,-,0.0,-,-,0.0,35.0,-,-,-,-,-,0.0,-,-,-,0.0,-,-,-,-,-,-,-,-,-,-,0.0,-,-,-,-,-,-,-,-,-,-,-,-,-,-,-,-,-,0.0,-,-,-,-,-,-,0.0,-,-,0.0,-,-,-,-,-,-,-,0.0,-,-,-,-,-,-,-,-,-,-,-,0.0,-,-,-,-,-,-,,-,0.0,-,-,-,-,-,-,-,-,-,-,0.0,-,-,-,-,-,-,-,-,-,-,-,-,-,-,-,-,0.0,-,-,-,0.0,-,-,-,-,100.0,-,-,-,100.0,-,-,-,-,-,-,-,-,-,-,0.0,-,-,-,-,-,-,-,-,-,0.0,-,-,-,-,-,0.0,-,-,-,-,0.0,-,-,-,-,-,-,-,-,-,-,-,0.0,-,-,-,-,-,-,-,-,0.0,-,-,-,0.0,66.0,28.0,0.182
5348,41095,480286,Sidek H.A.A.,2008,,-,-,-,0.0,-,-,-,-,-,-,-,-,-,60.0,-,-,-,0.0,-,-,0.0,40.0,-,-,-,-,-,0.0,-,-,-,0.0,-,-,-,-,-,-,-,-,-,-,0.0,-,-,-,-,-,-,-,-,-,-,-,-,-,-,-,-,-,0.0,-,-,-,-,-,-,0.0,-,-,0.0,-,-,-,-,-,-,-,0.0,-,-,-,-,-,-,-,-,-,-,-,0.0,-,-,-,-,-,-,,-,0.0,-,-,-,-,-,-,-,-,-,-,0.0,-,-,-,-,-,-,-,-,-,-,-,-,-,-,-,-,0.0,-,-,-,0.0,-,-,-,-,100.0,-,-,-,100.0,-,-,-,-,-,-,-,-,-,-,0.0,-,-,-,-,-,-,-,-,-,0.0,-,-,-,-,-,0.0,-,-,-,-,0.0,-,-,-,-,-,-,-,-,-,-,-,0.0,-,-,-,-,-,-,-,-,0.0,-,-,-,0.0,66.5,28.0,0.206
5349,41095,480287,Sidek H.A.A.,2008,,-,-,-,0.0,-,-,-,-,-,-,-,-,-,55.0,-,-,-,0.0,-,-,0.0,45.0,-,-,-,-,-,0.0,-,-,-,0.0,-,-,-,-,-,-,-,-,-,-,0.0,-,-,-,-,-,-,-,-,-,-,-,-,-,-,-,-,-,0.0,-,-,-,-,-,-,0.0,-,-,0.0,-,-,-,-,-,-,-,0.0,-,-,-,-,-,-,-,-,-,-,-,0.0,-,-,-,-,-,-,,-,0.0,-,-,-,-,-,-,-,-,-,-,0.0,-,-,-,-,-,-,-,-,-,-,-,-,-,-,-,-,0.0,-,-,-,0.0,-,-,-,-,100.0,-,-,-,100.0,-,-,-,-,-,-,-,-,-,-,0.0,-,-,-,-,-,-,-,-,-,0.0,-,-,-,-,-,0.0,-,-,-,-,0.0,-,-,-,-,-,-,-,-,-,-,-,0.0,-,-,-,-,-,-,-,-,0.0,-,-,-,0.0,66.0,27.0,0.227
5350,41095,480288,Sidek H.A.A.,2008,,-,-,-,0.0,-,-,-,-,-,-,-,-,-,50.0,-,-,-,0.0,-,-,0.0,50.0,-,-,-,-,-,0.0,-,-,-,0.0,-,-,-,-,-,-,-,-,-,-,0.0,-,-,-,-,-,-,-,-,-,-,-,-,-,-,-,-,-,0.0,-,-,-,-,-,-,0.0,-,-,0.0,-,-,-,-,-,-,-,0.0,-,-,-,-,-,-,-,-,-,-,-,0.0,-,-,-,-,-,-,,-,0.0,-,-,-,-,-,-,-,-,-,-,0.0,-,-,-,-,-,-,-,-,-,-,-,-,-,-,-,-,0.0,-,-,-,0.0,-,-,-,-,100.0,-,-,-,100.0,-,-,-,-,-,-,-,-,-,-,0.0,-,-,-,-,-,-,-,-,-,0.0,-,-,-,-,-,0.0,-,-,-,-,0.0,-,-,-,-,-,-,-,-,-,-,-,0.0,-,-,-,-,-,-,-,-,0.0,-,-,-,0.0,67.0,27.5,0.219
5351,41095,480289,Sidek H.A.A.,2008,,-,-,-,0.0,-,-,-,-,-,-,-,-,-,45.0,-,-,-,0.0,-,-,0.0,55.0,-,-,-,-,-,0.0,-,-,-,0.0,-,-,-,-,-,-,-,-,-,-,0.0,-,-,-,-,-,-,-,-,-,-,-,-,-,-,-,-,-,0.0,-,-,-,-,-,-,0.0,-,-,0.0,-,-,-,-,-,-,-,0.0,-,-,-,-,-,-,-,-,-,-,-,0.0,-,-,-,-,-,-,,-,0.0,-,-,-,-,-,-,-,-,-,-,0.0,-,-,-,-,-,-,-,-,-,-,-,-,-,-,-,-,0.0,-,-,-,0.0,-,-,-,-,100.0,-,-,-,100.0,-,-,-,-,-,-,-,-,-,-,0.0,-,-,-,-,-,-,-,-,-,0.0,-,-,-,-,-,0.0,-,-,-,-,0.0,-,-,-,-,-,-,-,-,-,-,-,0.0,-,-,-,-,-,-,-,-,0.0,-,-,-,0.0,66.0,27.0,0.226
5352,41095,480290,Sidek H.A.A.,2008,,-,-,-,0.0,-,-,-,-,-,-,-,-,-,40.0,-,-,-,0.0,-,-,0.0,60.0,-,-,-,-,-,0.0,-,-,-,0.0,-,-,-,-,-,-,-,-,-,-,0.0,-,-,-,-,-,-,-,-,-,-,-,-,-,-,-,-,-,0.0,-,-,-,-,-,-,0.0,-,-,0.0,-,-,-,-,-,-,-,0.0,-,-,-,-,-,-,-,-,-,-,-,0.0,-,-,-,-,-,-,,-,0.0,-,-,-,-,-,-,-,-,-,-,0.0,-,-,-,-,-,-,-,-,-,-,-,-,-,-,-,-,0.0,-,-,-,0.0,-,-,-,-,100.0,-,-,-,100.0,-,-,-,-,-,-,-,-,-,-,0.0,-,-,-,-,-,-,-,-,-,0.0,-,-,-,-,-,0.0,-,-,-,-,0.0,-,-,-,-,-,-,-,-,-,-,-,0.0,-,-,-,-,-,-,-,-,0.0,-,-,-,0.0,65.0,26.5,0.234
5353,41095,480291,Sidek H.A.A.,2008,,-,-,-,0.0,-,-,-,-,-,-,-,-,-,35.0,-,-,-,0.0,-,-,0.0,65.0,-,-,-,-,-,0.0,-,-,-,0.0,-,-,-,-,-,-,-,-,-,-,0.0,-,-,-,-,-,-,-,-,-,-,-,-,-,-,-,-,-,0.0,-,-,-,-,-,-,0.0,-,-,0.0,-,-,-,-,-,-,-,0.0,-,-,-,-,-,-,-,-,-,-,-,0.0,-,-,-,-,-,-,,-,0.0,-,-,-,-,-,-,-,-,-,-,0.0,-,-,-,-,-,-,-,-,-,-,-,-,-,-,-,-,0.0,-,-,-,0.0,-,-,-,-,100.0,-,-,-,100.0,-,-,-,-,-,-,-,-,-,-,0.0,-,-,-,-,-,-,-,-,-,0.0,-,-,-,-,-,0.0,-,-,-,-,0.0,-,-,-,-,-,-,-,-,-,-,-,0.0,-,-,-,-,-,-,-,-,0.0,-,-,-,0.0,65.0,26.5,0.24
5354,41095,480292,Sidek H.A.A.,2008,,-,-,-,0.0,-,-,-,-,-,-,-,-,-,30.0,-,-,-,0.0,-,-,0.0,70.0,-,-,-,-,-,0.0,-,-,-,0.0,-,-,-,-,-,-,-,-,-,-,0.0,-,-,-,-,-,-,-,-,-,-,-,-,-,-,-,-,-,0.0,-,-,-,-,-,-,0.0,-,-,0.0,-,-,-,-,-,-,-,0.0,-,-,-,-,-,-,-,-,-,-,-,0.0,-,-,-,-,-,-,,-,0.0,-,-,-,-,-,-,-,-,-,-,0.0,-,-,-,-,-,-,-,-,-,-,-,-,-,-,-,-,0.0,-,-,-,0.0,-,-,-,-,100.0,-,-,-,100.0,-,-,-,-,-,-,-,-,-,-,0.0,-,-,-,-,-,-,-,-,-,0.0,-,-,-,-,-,0.0,-,-,-,-,0.0,-,-,-,-,-,-,-,-,-,-,-,0.0,-,-,-,-,-,-,-,-,0.0,-,-,-,0.0,65.5,26.5,0.234
5355,41122,480356,Azianty S.,2013,,-,-,-,0.0,-,-,-,-,-,-,-,-,-,0.0,-,-,-,0.0,-,-,0.0,0.0,-,-,-,-,-,0.0,-,-,-,0.0,-,-,-,-,-,-,-,-,-,-,0.0,-,-,-,-,-,-,-,-,-,-,-,-,-,-,-,-,-,0.0,-,-,-,-,-,-,0.0,-,-,0.0,-,-,-,-,-,-,-,0.0,-,-,-,-,-,-,-,-,-,-,-,0.0,-,-,-,-,-,-,,-,0.0,-,-,-,-,-,-,-,-,-,-,0.0,-,-,-,-,-,-,-,-,-,-,-,-,-,-,-,-,0.0,-,-,-,20.0,-,-,-,-,0.0,-,-,-,100.0,-,-,-,-,-,-,-,-,-,-,0.0,-,-,-,-,-,-,-,-,-,0.0,-,-,-,-,-,80.0,-,-,-,-,0.0,-,-,-,-,-,-,-,-,-,-,-,0.0,-,-,-,-,-,-,-,-,0.0,-,-,-,0.0,44.0,17.1,0.28
5356,41122,480357,Azianty S.,2013,,-,-,-,0.0,-,-,-,-,-,-,-,-,-,0.0,-,-,-,0.0,-,-,0.0,0.0,-,-,-,-,-,0.0,-,-,-,0.0,-,-,-,-,-,-,-,-,-,-,0.0,-,-,-,-,-,-,-,-,-,-,-,-,-,-,-,-,-,0.0,-,-,-,-,-,-,0.0,-,-,0.0,-,-,-,-,-,-,-,0.0,-,-,-,-,-,-,-,-,-,-,-,0.0,-,-,-,-,-,-,,-,0.0,-,-,-,-,-,-,-,-,-,-,0.0,-,-,-,-,-,-,-,-,-,-,-,-,-,-,-,-,0.0,-,-,-,20.0,-,-,-,-,0.0,-,-,-,100.0,-,-,-,-,-,-,-,-,-,-,0.0,-,-,-,-,-,-,-,-,-,0.0,-,-,-,-,-,75.0,-,-,-,-,0.0,-,-,-,-,-,-,-,-,-,-,-,5.0,-,-,-,-,-,-,-,-,0.0,-,-,-,0.0,43.0,17.0,0.27
5357,41122,480358,Azianty S.,2013,,-,-,-,0.0,-,-,-,-,-,-,-,-,-,0.0,-,-,-,0.0,-,-,0.0,0.0,-,-,-,-,-,0.0,-,-,-,0.0,-,-,-,-,-,-,-,-,-,-,0.0,-,-,-,-,-,-,-,-,-,-,-,-,-,-,-,-,-,0.0,-,-,-,-,-,-,0.0,-,-,0.0,-,-,-,-,-,-,-,0.0,-,-,-,-,-,-,-,-,-,-,-,0.0,-,-,-,-,-,-,,-,0.0,-,-,-,-,-,-,-,-,-,-,0.0,-,-,-,-,-,-,-,-,-,-,-,-,-,-,-,-,0.0,-,-,-,20.0,-,-,-,-,0.0,-,-,-,100.0,-,-,-,-,-,-,-,-,-,-,0.0,-,-,-,-,-,-,-,-,-,0.0,-,-,-,-,-,70.0,-,-,-,-,0.0,-,-,-,-,-,-,-,-,-,-,-,10.0,-,-,-,-,-,-,-,-,0.0,-,-,-,0.0,48.0,18.7,0.28
5358,41122,480359,Azianty S.,2013,,-,-,-,0.0,-,-,-,-,-,-,-,-,-,0.0,-,-,-,0.0,-,-,0.0,0.0,-,-,-,-,-,0.0,-,-,-,0.0,-,-,-,-,-,-,-,-,-,-,0.0,-,-,-,-,-,-,-,-,-,-,-,-,-,-,-,-,-,0.0,-,-,-,-,-,-,0.0,-,-,0.0,-,-,-,-,-,-,-,0.0,-,-,-,-,-,-,-,-,-,-,-,0.0,-,-,-,-,-,-,,-,0.0,-,-,-,-,-,-,-,-,-,-,0.0,-,-,-,-,-,-,-,-,-,-,-,-,-,-,-,-,0.0,-,-,-,20.0,-,-,-,-,0.0,-,-,-,100.0,-,-,-,-,-,-,-,-,-,-,0.0,-,-,-,-,-,-,-,-,-,0.0,-,-,-,-,-,65.0,-,-,-,-,0.0,-,-,-,-,-,-,-,-,-,-,-,15.0,-,-,-,-,-,-,-,-,0.0,-,-,-,0.0,53.0,20.6,0.28
5359,41122,480360,Azianty S.,2013,,-,-,-,0.0,-,-,-,-,-,-,-,-,-,0.0,-,-,-,0.0,-,-,0.0,0.0,-,-,-,-,-,0.0,-,-,-,0.0,-,-,-,-,-,-,-,-,-,-,0.0,-,-,-,-,-,-,-,-,-,-,-,-,-,-,-,-,-,0.0,-,-,-,-,-,-,0.0,-,-,0.0,-,-,-,-,-,-,-,0.0,-,-,-,-,-,-,-,-,-,-,-,0.0,-,-,-,-,-,-,,-,0.0,-,-,-,-,-,-,-,-,-,-,0.0,-,-,-,-,-,-,-,-,-,-,-,-,-,-,-,-,0.0,-,-,-,20.0,-,-,-,-,0.0,-,-,-,100.0,-,-,-,-,-,-,-,-,-,-,0.0,-,-,-,-,-,-,-,-,-,0.0,-,-,-,-,-,60.0,-,-,-,-,0.0,-,-,-,-,-,-,-,-,-,-,-,20.0,-,-,-,-,-,-,-,-,0.0,-,-,-,0.0,58.0,22.5,0.28
5360,41177,480571,Soltani M.T.,2013,,-,-,-,0.0,-,-,-,-,-,-,-,-,-,0.0,-,-,-,0.0,-,-,0.0,0.0,-,-,-,-,-,0.0,-,-,-,0.0,-,-,-,-,-,-,-,-,-,-,0.0,-,-,-,-,-,-,-,-,-,-,-,-,-,-,-,-,-,0.0,-,-,-,-,-,-,0.0,-,-,0.0,-,-,-,-,-,-,-,0.0,-,-,-,-,-,-,-,-,-,-,-,20.0,-,-,-,-,-,-,,-,0.0,-,-,-,-,-,-,-,-,-,-,0.0,-,-,-,-,-,-,-,-,-,-,-,-,-,-,-,-,0.0,-,-,-,0.0,-,-,-,-,80.0,-,-,-,100.0,-,-,-,80,-,-,-,-,-,-,0.0,-,-,-,-,-,-,-,-,-,0.0,-,-,-,-,-,0.0,-,-,-,-,0.0,-,-,-,-,-,-,-,-,-,-,-,0.0,-,-,-,-,-,-,-,-,0.0,-,-,-,0.0,3.78,1.5,0.26
5361,41177,480572,Soltani M.T.,2013,,-,-,-,0.0,-,-,-,-,-,-,-,-,-,0.0,-,-,-,0.0,-,-,0.0,0.0,-,-,-,-,-,0.0,-,-,-,0.0,-,-,-,-,-,-,-,-,-,-,0.0,-,-,-,-,-,-,-,-,-,-,-,-,-,-,-,-,-,0.0,-,-,-,-,-,-,0.0,-,-,0.0,-,-,-,-,-,-,-,0.0,-,-,-,-,-,-,-,-,-,-,-,20.0,-,-,-,-,-,-,,-,0.0,-,-,-,-,-,-,-,10,-,-,0.0,-,-,-,-,-,-,-,-,-,-,-,-,-,-,-,-,0.0,-,-,-,0.0,-,-,-,-,70.0,-,-,-,100.0,-,-,-,70,-,-,-,-,-,-,0.0,-,-,-,-,-,-,-,-,-,0.0,-,-,-,-,-,0.0,-,-,-,-,0.0,-,-,-,-,-,-,-,-,-,-,-,0.0,-,-,-,-,-,-,-,-,0.0,-,-,-,0.0,3.45,1.4,0.23
5362,41177,480573,Soltani M.T.,2013,,-,-,-,0.0,-,-,-,-,-,-,-,-,-,0.0,-,-,-,0.0,-,-,0.0,0.0,-,-,-,-,-,0.0,-,-,-,0.0,-,-,-,-,-,-,-,-,-,-,0.0,-,-,-,-,-,-,-,-,-,-,-,-,-,-,-,-,-,0.0,-,-,-,-,-,-,0.0,-,-,0.0,-,-,-,-,-,-,-,0.0,-,-,-,-,-,-,-,-,-,-,-,20.0,-,-,-,-,-,-,,-,0.0,-,-,-,-,-,-,-,20,-,-,0.0,-,-,-,-,-,-,-,-,-,-,-,-,-,-,-,-,0.0,-,-,-,0.0,-,-,-,-,60.0,-,-,-,100.0,-,-,-,60,-,-,-,-,-,-,0.0,-,-,-,-,-,-,-,-,-,0.0,-,-,-,-,-,0.0,-,-,-,-,0.0,-,-,-,-,-,-,-,-,-,-,-,0.0,-,-,-,-,-,-,-,-,0.0,-,-,-,0.0,3.37,1.37,0.22
5363,41177,480574,Soltani M.T.,2013,,-,-,-,0.0,-,-,-,-,-,-,-,-,-,0.0,-,-,-,0.0,-,-,0.0,0.0,-,-,-,-,-,0.0,-,-,-,0.0,-,-,-,-,-,-,-,-,-,-,0.0,-,-,-,-,-,-,-,-,-,-,-,-,-,-,-,-,-,0.0,-,-,-,-,-,-,0.0,-,-,0.0,-,-,-,-,-,-,-,0.0,-,-,-,-,-,-,-,-,-,-,-,20.0,-,-,-,-,-,-,,-,0.0,-,-,-,-,-,-,-,30,-,-,0.0,-,-,-,-,-,-,-,-,-,-,-,-,-,-,-,-,0.0,-,-,-,0.0,-,-,-,-,50.0,-,-,-,100.0,-,-,-,50,-,-,-,-,-,-,0.0,-,-,-,-,-,-,-,-,-,0.0,-,-,-,-,-,0.0,-,-,-,-,0.0,-,-,-,-,-,-,-,-,-,-,-,0.0,-,-,-,-,-,-,-,-,0.0,-,-,-,0.0,3.58,1.43,0.25
5364,41202,480622,Li Xiaoyu,2014,,-,-,-,2.929039,-,-,-,-,-,-,-,-,-,0.0,-,-,-,0.0,-,-,0.0,0.0,-,-,-,-,-,0.0,-,-,-,0.0,-,-,-,-,-,-,-,-,-,-,0.0,-,-,-,-,-,-,-,-,-,-,-,-,-,-,-,-,-,0.0,-,-,-,-,-,-,0.0,-,-,0.0,-,-,-,-,-,-,-,2.472992,-,-,-,-,-,-,-,-,-,-,-,0.0,-,-,-,-,-,-,,-,13.63408,-,-,-,-,-,-,-,-,-,-,14.35928,-,-,-,-,-,-,-,-,-,-,-,-,-,-,-,-,0.0,-,-,-,0.0,-,-,-,-,2.929039,-,-,-,100.0,-,-,-,-,-,-,-,-,-,-,66.60461,-,-,-,-,-,-,-,-,-,0.0,-,-,-,-,-,0.0,-,-,-,-,0.0,-,-,-,-,-,-,-,-,-,-,-,0.0,-,-,-,-,-,-,-,-,0.0,-,-,-,0.0,,,71.6
5365,41222,480654,Goodman O.,2011,,-,-,-,0.5997601,-,-,-,-,-,-,-,-,-,0.0,-,-,-,0.0,-,-,0.0,0.0,-,-,-,-,-,8.896441,-,-,-,0.0,-,-,-,-,-,-,-,-,-,-,0.0,-,-,-,-,-,-,-,-,-,-,-,-,-,-,0.03998,-,-,0.0,-,-,-,-,-,-,0.0,-,-,0.0,-,-,-,-,-,-,-,0.3998401,-,-,-,-,-,-,-,-,-,-,-,0.0,-,-,-,-,-,-,,-,5.697721,-,-,-,-,-,-,-,-,-,-,12.495,-,-,-,-,-,-,-,-,-,-,-,-,-,-,-,-,0.0,-,-,-,0.0,-,-,-,-,0.6397441,-,-,-,100.0,-,-,-,-,-,-,-,-,-,-,71.67133,-,-,-,-,-,0.1999,-,-,-,0.0,-,-,-,-,-,0.0,-,-,-,-,0.0,-,-,-,-,-,-,-,-,-,-,-,0.0,-,-,-,-,-,-,-,-,0.0,-,-,-,0.0,79.6,33.52,0.187
5366,41245,480746,Bootjomchai Ch.,2014,,-,-,-,0.0,-,-,-,-,-,-,-,-,-,30.0,-,-,-,0.0,-,-,0.0,0.0,-,-,-,-,-,0.0,-,-,-,0.0,-,-,-,-,-,-,-,-,-,-,0.0,-,-,-,-,-,-,-,-,-,-,-,-,-,-,-,-,-,0.0,-,-,-,-,-,-,0.0,-,-,0.0,-,-,-,-,-,-,-,0.0,-,-,-,-,-,-,-,-,-,-,-,0.0,-,-,-,-,-,-,,-,0.0,-,-,-,-,-,-,-,-,-,-,0.0,-,-,-,-,-,-,-,-,-,-,-,-,-,-,-,-,0.0,-,-,-,0.0,-,-,-,-,30.0,-,-,-,100.0,-,-,-,-,-,-,-,-,-,-,70.0,-,-,-,-,-,-,-,-,-,0.0,-,-,-,-,-,0.0,-,-,-,-,0.0,-,-,-,-,-,-,-,-,-,-,-,0.0,-,-,-,-,-,-,-,-,0.0,-,-,-,0.0,87.1,36.56,0.191
5367,41245,480747,Bootjomchai Ch.,2014,,-,-,-,0.0,-,-,-,-,-,-,-,-,-,29.70297,-,-,-,0.0,-,-,0.0,0.0,-,-,-,-,-,0.0,-,-,-,0.0,-,-,-,-,-,-,-,-,-,-,0.0,-,-,-,-,-,-,-,-,-,-,-,-,-,-,-,-,-,0.0,-,-,-,-,-,-,0.0,-,-,0.0,-,-,-,-,-,-,-,0.0,-,-,-,-,-,-,-,-,-,-,-,0.0,-,-,-,-,-,-,,-,0.0,-,-,-,-,-,-,-,-,-,-,0.0,-,-,-,-,-,-,-,-,-,-,-,-,-,-,-,-,0.0,-,-,-,0.0,-,-,-,-,29.70297,-,-,-,100.0,-,-,-,-,-,-,-,-,-,-,69.30693,-,-,-,-,-,-,-,-,-,0.0,-,-,-,-,-,0.0,-,-,-,-,0.990099,-,-,-,-,-,-,-,-,-,-,-,0.0,-,-,-,-,-,-,-,-,0.0,-,-,-,0.0,80.2,33.36,0.202
5368,41245,480748,Bootjomchai Ch.,2014,,-,-,-,0.0,-,-,-,-,-,-,-,-,-,29.41176,-,-,-,0.0,-,-,0.0,0.0,-,-,-,-,-,0.0,-,-,-,0.0,-,-,-,-,-,-,-,-,-,-,0.0,-,-,-,-,-,-,-,-,-,-,-,-,-,-,-,-,-,0.0,-,-,-,-,-,-,0.0,-,-,0.0,-,-,-,-,-,-,-,0.0,-,-,-,-,-,-,-,-,-,-,-,0.0,-,-,-,-,-,-,,-,0.0,-,-,-,-,-,-,-,-,-,-,0.0,-,-,-,-,-,-,-,-,-,-,-,-,-,-,-,-,0.0,-,-,-,0.0,-,-,-,-,29.41176,-,-,-,100.0,-,-,-,-,-,-,-,-,-,-,68.62745,-,-,-,-,-,-,-,-,-,0.0,-,-,-,-,-,0.0,-,-,-,-,1.960784,-,-,-,-,-,-,-,-,-,-,-,0.0,-,-,-,-,-,-,-,-,0.0,-,-,-,0.0,77.8,32.54,0.195
5369,41245,480749,Bootjomchai Ch.,2014,,-,-,-,0.0,-,-,-,-,-,-,-,-,-,29.12621,-,-,-,0.0,-,-,0.0,0.0,-,-,-,-,-,0.0,-,-,-,0.0,-,-,-,-,-,-,-,-,-,-,0.0,-,-,-,-,-,-,-,-,-,-,-,-,-,-,-,-,-,0.0,-,-,-,-,-,-,0.0,-,-,0.0,-,-,-,-,-,-,-,0.0,-,-,-,-,-,-,-,-,-,-,-,0.0,-,-,-,-,-,-,,-,0.0,-,-,-,-,-,-,-,-,-,-,0.0,-,-,-,-,-,-,-,-,-,-,-,-,-,-,-,-,0.0,-,-,-,0.0,-,-,-,-,29.12621,-,-,-,100.0,-,-,-,-,-,-,-,-,-,-,67.96117,-,-,-,-,-,-,-,-,-,0.0,-,-,-,-,-,0.0,-,-,-,-,2.912621,-,-,-,-,-,-,-,-,-,-,-,0.0,-,-,-,-,-,-,-,-,0.0,-,-,-,0.0,71.4,29.86,0.196
5370,41245,480750,Bootjomchai Ch.,2014,,-,-,-,0.0,-,-,-,-,-,-,-,-,-,28.84615,-,-,-,0.0,-,-,0.0,0.0,-,-,-,-,-,0.0,-,-,-,0.0,-,-,-,-,-,-,-,-,-,-,0.0,-,-,-,-,-,-,-,-,-,-,-,-,-,-,-,-,-,0.0,-,-,-,-,-,-,0.0,-,-,0.0,-,-,-,-,-,-,-,0.0,-,-,-,-,-,-,-,-,-,-,-,0.0,-,-,-,-,-,-,,-,0.0,-,-,-,-,-,-,-,-,-,-,0.0,-,-,-,-,-,-,-,-,-,-,-,-,-,-,-,-,0.0,-,-,-,0.0,-,-,-,-,28.84615,-,-,-,100.0,-,-,-,-,-,-,-,-,-,-,67.30769,-,-,-,-,-,-,-,-,-,0.0,-,-,-,-,-,0.0,-,-,-,-,3.846154,-,-,-,-,-,-,-,-,-,-,-,0.0,-,-,-,-,-,-,-,-,0.0,-,-,-,0.0,68.1,28.29,0.204
5371,41245,480751,Bootjomchai Ch.,2014,,-,-,-,0.0,-,-,-,-,-,-,-,-,-,28.57143,-,-,-,0.0,-,-,0.0,0.0,-,-,-,-,-,0.0,-,-,-,0.0,-,-,-,-,-,-,-,-,-,-,0.0,-,-,-,-,-,-,-,-,-,-,-,-,-,-,-,-,-,0.0,-,-,-,-,-,-,0.0,-,-,0.0,-,-,-,-,-,-,-,0.0,-,-,-,-,-,-,-,-,-,-,-,0.0,-,-,-,-,-,-,,-,0.0,-,-,-,-,-,-,-,-,-,-,0.0,-,-,-,-,-,-,-,-,-,-,-,-,-,-,-,-,0.0,-,-,-,0.0,-,-,-,-,28.57143,-,-,-,100.0,-,-,-,-,-,-,-,-,-,-,66.66667,-,-,-,-,-,-,-,-,-,0.0,-,-,-,-,-,0.0,-,-,-,-,4.761905,-,-,-,-,-,-,-,-,-,-,-,0.0,-,-,-,-,-,-,-,-,0.0,-,-,-,0.0,65.7,27.26,0.206
5372,41245,480752,Bootjomchai Ch.,2014,,-,-,-,0.0,-,-,-,-,-,-,-,-,-,29.70297,-,-,-,0.990099,-,-,0.0,0.0,-,-,-,-,-,0.0,-,-,-,0.0,-,-,-,-,-,-,-,-,-,-,0.0,-,-,-,-,-,-,-,-,-,-,-,-,-,-,-,-,-,0.0,-,-,-,-,-,-,0.0,-,-,0.0,-,-,-,-,-,-,-,0.0,-,-,-,-,-,-,-,-,-,-,-,0.0,-,-,-,-,-,-,,-,0.0,-,-,-,-,-,-,-,-,-,-,0.0,-,-,-,-,-,-,-,-,-,-,-,-,-,-,-,-,0.0,-,-,-,0.0,-,-,-,-,29.70297,-,-,-,100.0,-,-,-,-,-,-,-,-,-,-,69.30693,-,-,-,-,-,-,-,-,-,0.0,-,-,-,-,-,0.0,-,-,-,-,0.0,-,-,-,-,-,-,-,-,-,-,-,0.0,-,-,-,-,-,-,-,-,0.0,-,-,-,0.0,86.0,36.06,0.192
5373,41245,480753,Bootjomchai Ch.,2014,,-,-,-,0.0,-,-,-,-,-,-,-,-,-,29.41176,-,-,-,1.960784,-,-,0.0,0.0,-,-,-,-,-,0.0,-,-,-,0.0,-,-,-,-,-,-,-,-,-,-,0.0,-,-,-,-,-,-,-,-,-,-,-,-,-,-,-,-,-,0.0,-,-,-,-,-,-,0.0,-,-,0.0,-,-,-,-,-,-,-,0.0,-,-,-,-,-,-,-,-,-,-,-,0.0,-,-,-,-,-,-,,-,0.0,-,-,-,-,-,-,-,-,-,-,0.0,-,-,-,-,-,-,-,-,-,-,-,-,-,-,-,-,0.0,-,-,-,0.0,-,-,-,-,29.41176,-,-,-,100.0,-,-,-,-,-,-,-,-,-,-,68.62745,-,-,-,-,-,-,-,-,-,0.0,-,-,-,-,-,0.0,-,-,-,-,0.0,-,-,-,-,-,-,-,-,-,-,-,0.0,-,-,-,-,-,-,-,-,0.0,-,-,-,0.0,83.3,34.73,0.199
5374,41245,480754,Bootjomchai Ch.,2014,,-,-,-,0.0,-,-,-,-,-,-,-,-,-,29.12621,-,-,-,2.912621,-,-,0.0,0.0,-,-,-,-,-,0.0,-,-,-,0.0,-,-,-,-,-,-,-,-,-,-,0.0,-,-,-,-,-,-,-,-,-,-,-,-,-,-,-,-,-,0.0,-,-,-,-,-,-,0.0,-,-,0.0,-,-,-,-,-,-,-,0.0,-,-,-,-,-,-,-,-,-,-,-,0.0,-,-,-,-,-,-,,-,0.0,-,-,-,-,-,-,-,-,-,-,0.0,-,-,-,-,-,-,-,-,-,-,-,-,-,-,-,-,0.0,-,-,-,0.0,-,-,-,-,29.12621,-,-,-,100.0,-,-,-,-,-,-,-,-,-,-,67.96117,-,-,-,-,-,-,-,-,-,0.0,-,-,-,-,-,0.0,-,-,-,-,0.0,-,-,-,-,-,-,-,-,-,-,-,0.0,-,-,-,-,-,-,-,-,0.0,-,-,-,0.0,81.6,33.97,0.201
5375,41245,480755,Bootjomchai Ch.,2014,,-,-,-,0.0,-,-,-,-,-,-,-,-,-,28.84615,-,-,-,3.846154,-,-,0.0,0.0,-,-,-,-,-,0.0,-,-,-,0.0,-,-,-,-,-,-,-,-,-,-,0.0,-,-,-,-,-,-,-,-,-,-,-,-,-,-,-,-,-,0.0,-,-,-,-,-,-,0.0,-,-,0.0,-,-,-,-,-,-,-,0.0,-,-,-,-,-,-,-,-,-,-,-,0.0,-,-,-,-,-,-,,-,0.0,-,-,-,-,-,-,-,-,-,-,0.0,-,-,-,-,-,-,-,-,-,-,-,-,-,-,-,-,0.0,-,-,-,0.0,-,-,-,-,28.84615,-,-,-,100.0,-,-,-,-,-,-,-,-,-,-,67.30769,-,-,-,-,-,-,-,-,-,0.0,-,-,-,-,-,0.0,-,-,-,-,0.0,-,-,-,-,-,-,-,-,-,-,-,0.0,-,-,-,-,-,-,-,-,0.0,-,-,-,0.0,79.8,33.11,0.205
5376,41245,480756,Bootjomchai Ch.,2014,,-,-,-,0.0,-,-,-,-,-,-,-,-,-,28.57143,-,-,-,4.761905,-,-,0.0,0.0,-,-,-,-,-,0.0,-,-,-,0.0,-,-,-,-,-,-,-,-,-,-,0.0,-,-,-,-,-,-,-,-,-,-,-,-,-,-,-,-,-,0.0,-,-,-,-,-,-,0.0,-,-,0.0,-,-,-,-,-,-,-,0.0,-,-,-,-,-,-,-,-,-,-,-,0.0,-,-,-,-,-,-,,-,0.0,-,-,-,-,-,-,-,-,-,-,0.0,-,-,-,-,-,-,-,-,-,-,-,-,-,-,-,-,0.0,-,-,-,0.0,-,-,-,-,28.57143,-,-,-,100.0,-,-,-,-,-,-,-,-,-,-,66.66667,-,-,-,-,-,-,-,-,-,0.0,-,-,-,-,-,0.0,-,-,-,-,0.0,-,-,-,-,-,-,-,-,-,-,-,0.0,-,-,-,-,-,-,-,-,0.0,-,-,-,0.0,79.3,33.17,0.196
5377,41245,480757,Bootjomchai Ch.,2014,,-,-,-,0.0,-,-,-,-,-,-,-,-,-,29.70297,-,-,-,0.0,-,-,0.0,0.990099,-,-,-,-,-,0.0,-,-,-,0.0,-,-,-,-,-,-,-,-,-,-,0.0,-,-,-,-,-,-,-,-,-,-,-,-,-,-,-,-,-,0.0,-,-,-,-,-,-,0.0,-,-,0.0,-,-,-,-,-,-,-,0.0,-,-,-,-,-,-,-,-,-,-,-,0.0,-,-,-,-,-,-,,-,0.0,-,-,-,-,-,-,-,-,-,-,0.0,-,-,-,-,-,-,-,-,-,-,-,-,-,-,-,-,0.0,-,-,-,0.0,-,-,-,-,30.69307,-,-,-,100.0,-,-,-,-,-,-,-,-,-,-,69.30693,-,-,-,-,-,-,-,-,-,0.0,-,-,-,-,-,0.0,-,-,-,-,0.0,-,-,-,-,-,-,-,-,-,-,-,0.0,-,-,-,-,-,-,-,-,0.0,-,-,-,0.0,88.5,37.13,0.192
5378,41245,480758,Bootjomchai Ch.,2014,,-,-,-,0.0,-,-,-,-,-,-,-,-,-,29.41176,-,-,-,0.0,-,-,0.0,1.960784,-,-,-,-,-,0.0,-,-,-,0.0,-,-,-,-,-,-,-,-,-,-,0.0,-,-,-,-,-,-,-,-,-,-,-,-,-,-,-,-,-,0.0,-,-,-,-,-,-,0.0,-,-,0.0,-,-,-,-,-,-,-,0.0,-,-,-,-,-,-,-,-,-,-,-,0.0,-,-,-,-,-,-,,-,0.0,-,-,-,-,-,-,-,-,-,-,0.0,-,-,-,-,-,-,-,-,-,-,-,-,-,-,-,-,0.0,-,-,-,0.0,-,-,-,-,31.37255,-,-,-,100.0,-,-,-,-,-,-,-,-,-,-,68.62745,-,-,-,-,-,-,-,-,-,0.0,-,-,-,-,-,0.0,-,-,-,-,0.0,-,-,-,-,-,-,-,-,-,-,-,0.0,-,-,-,-,-,-,-,-,0.0,-,-,-,0.0,88.7,36.96,0.2
5379,41245,480759,Bootjomchai Ch.,2014,,-,-,-,0.0,-,-,-,-,-,-,-,-,-,29.12621,-,-,-,0.0,-,-,0.0,2.912621,-,-,-,-,-,0.0,-,-,-,0.0,-,-,-,-,-,-,-,-,-,-,0.0,-,-,-,-,-,-,-,-,-,-,-,-,-,-,-,-,-,0.0,-,-,-,-,-,-,0.0,-,-,0.0,-,-,-,-,-,-,-,0.0,-,-,-,-,-,-,-,-,-,-,-,0.0,-,-,-,-,-,-,,-,0.0,-,-,-,-,-,-,-,-,-,-,0.0,-,-,-,-,-,-,-,-,-,-,-,-,-,-,-,-,0.0,-,-,-,0.0,-,-,-,-,32.03883,-,-,-,100.0,-,-,-,-,-,-,-,-,-,-,67.96117,-,-,-,-,-,-,-,-,-,0.0,-,-,-,-,-,0.0,-,-,-,-,0.0,-,-,-,-,-,-,-,-,-,-,-,0.0,-,-,-,-,-,-,-,-,0.0,-,-,-,0.0,90.8,37.73,0.203
5380,41245,480760,Bootjomchai Ch.,2014,,-,-,-,0.0,-,-,-,-,-,-,-,-,-,28.84615,-,-,-,0.0,-,-,0.0,3.846154,-,-,-,-,-,0.0,-,-,-,0.0,-,-,-,-,-,-,-,-,-,-,0.0,-,-,-,-,-,-,-,-,-,-,-,-,-,-,-,-,-,0.0,-,-,-,-,-,-,0.0,-,-,0.0,-,-,-,-,-,-,-,0.0,-,-,-,-,-,-,-,-,-,-,-,0.0,-,-,-,-,-,-,,-,0.0,-,-,-,-,-,-,-,-,-,-,0.0,-,-,-,-,-,-,-,-,-,-,-,-,-,-,-,-,0.0,-,-,-,0.0,-,-,-,-,32.69231,-,-,-,100.0,-,-,-,-,-,-,-,-,-,-,67.30769,-,-,-,-,-,-,-,-,-,0.0,-,-,-,-,-,0.0,-,-,-,-,0.0,-,-,-,-,-,-,-,-,-,-,-,0.0,-,-,-,-,-,-,-,-,0.0,-,-,-,0.0,90.4,37.47,0.206
5381,41245,480761,Bootjomchai Ch.,2014,,-,-,-,0.0,-,-,-,-,-,-,-,-,-,28.57143,-,-,-,0.0,-,-,0.0,4.761905,-,-,-,-,-,0.0,-,-,-,0.0,-,-,-,-,-,-,-,-,-,-,0.0,-,-,-,-,-,-,-,-,-,-,-,-,-,-,-,-,-,0.0,-,-,-,-,-,-,0.0,-,-,0.0,-,-,-,-,-,-,-,0.0,-,-,-,-,-,-,-,-,-,-,-,0.0,-,-,-,-,-,-,,-,0.0,-,-,-,-,-,-,-,-,-,-,0.0,-,-,-,-,-,-,-,-,-,-,-,-,-,-,-,-,0.0,-,-,-,0.0,-,-,-,-,33.33334,-,-,-,100.0,-,-,-,-,-,-,-,-,-,-,66.66667,-,-,-,-,-,-,-,-,-,0.0,-,-,-,-,-,0.0,-,-,-,-,0.0,-,-,-,-,-,-,-,-,-,-,-,0.0,-,-,-,-,-,-,-,-,0.0,-,-,-,0.0,90.5,37.37,0.211
5382,41259,480848,El-Mallawany R.,2013,,-,-,-,0.0,-,-,-,-,-,-,-,-,-,0.0,-,-,-,0.0,-,-,0.0,0.0,-,-,-,-,-,0.0,-,-,-,0.0,-,-,-,-,-,-,-,-,-,-,0.0,-,-,-,-,-,-,-,-,-,-,-,-,-,-,-,-,-,0.0,-,-,-,-,-,-,0.0,-,-,0.0,-,-,-,-,-,-,-,0.0,-,-,-,-,-,-,-,-,-,-,-,0.0,-,-,-,-,-,-,,-,0.0,-,-,-,-,-,-,-,-,-,-,0.0,-,-,-,-,-,-,0.01,-,-,-,-,-,-,-,-,-,0.0,-,-,-,0.0,-,-,-,-,0.0,-,-,-,100.0,-,-,-,-,-,-,-,-,-,-,0.0,-,-,-,-,-,-,-,-,-,0.0,-,-,-,-,-,80.0,-,-,-,-,5.0,-,-,-,-,-,-,-,-,-,-,-,14.99,-,-,-,-,-,-,-,-,0.0,-,-,-,0.0,34.4,22.6,0.238
5383,41259,480849,El-Mallawany R.,2013,,-,-,-,0.0,-,-,-,-,-,-,-,-,-,0.0,-,-,-,0.0,-,-,0.0,0.0,-,-,-,-,-,0.0,-,-,-,0.0,-,-,-,-,-,-,-,-,-,-,0.0,-,-,-,-,-,-,-,-,-,-,-,-,-,-,-,-,-,0.0,-,-,-,-,-,-,0.0,-,-,0.0,-,-,-,-,-,-,-,0.0,-,-,-,-,-,-,-,-,-,-,-,0.0,-,-,-,-,-,-,,-,0.0,-,-,-,-,-,-,-,-,-,-,0.0,-,-,-,-,-,-,5,-,-,-,-,-,-,-,-,-,0.0,-,-,-,0.0,-,-,-,-,0.0,-,-,-,100.0,-,-,-,-,-,-,-,-,-,-,0.0,-,-,-,-,-,-,-,-,-,0.0,-,-,-,-,-,80.0,-,-,-,-,5.0,-,-,-,-,-,-,-,-,-,-,-,10.0,-,-,-,-,-,-,-,-,0.0,-,-,-,0.0,36.6,23.7,0.229
5384,41259,480850,El-Mallawany R.,2013,,-,-,-,0.0,-,-,-,-,-,-,-,-,-,0.0,-,-,-,0.0,-,-,0.0,0.0,-,-,-,-,-,0.0,-,-,-,0.0,-,-,-,-,-,-,-,-,-,-,0.0,-,-,-,-,-,-,-,-,-,-,-,-,-,-,-,-,-,0.0,-,-,-,-,-,-,0.0,-,-,0.0,-,-,-,-,-,-,-,0.0,-,-,-,-,-,-,-,-,-,-,-,0.0,-,-,-,-,-,-,,-,0.0,-,-,-,-,-,-,-,-,-,-,0.0,-,-,-,-,-,-,-,-,3,-,-,-,-,-,-,-,0.0,-,-,-,0.0,-,-,-,-,3.0,-,-,-,100.0,-,-,-,-,-,-,-,-,-,-,0.0,-,-,-,-,-,-,-,-,-,0.0,-,-,-,-,-,80.0,-,-,-,-,5.0,-,-,-,-,-,-,-,-,-,-,-,12.0,-,-,-,-,-,-,-,-,0.0,-,-,-,0.0,39.4,25.4,0.224
5385,41259,480851,El-Mallawany R.,2013,,-,-,-,0.0,-,-,-,-,-,-,-,-,-,0.0,-,-,-,0.0,-,-,0.0,0.0,-,-,-,-,-,0.0,-,-,-,0.0,-,-,-,-,-,-,-,-,-,-,0.0,-,-,-,-,-,-,-,-,-,-,-,-,-,-,-,-,-,0.0,-,-,-,-,-,-,0.0,-,-,0.0,-,-,-,-,-,-,-,0.0,-,-,-,-,-,-,-,-,-,-,-,0.0,-,-,-,-,-,-,,-,0.0,-,-,-,-,-,-,-,-,-,-,0.0,-,-,-,-,-,-,-,-,5,-,-,-,-,-,-,-,0.0,-,-,-,0.0,-,-,-,-,5.0,-,-,-,100.0,-,-,-,-,-,-,-,-,-,-,0.0,-,-,-,-,-,-,-,-,-,0.0,-,-,-,-,-,80.0,-,-,-,-,5.0,-,-,-,-,-,-,-,-,-,-,-,10.0,-,-,-,-,-,-,-,-,0.0,-,-,-,0.0,34.4,22.9,0.247
5386,41259,480852,El-Mallawany R.,2013,,-,-,-,0.0,-,-,-,-,-,-,-,-,-,0.0,-,-,-,0.0,-,-,0.0,0.0,-,-,-,-,-,0.0,-,-,-,0.0,-,-,-,-,-,-,-,-,-,-,0.0,-,-,-,-,-,-,-,5,-,-,-,-,-,-,-,-,-,0.0,-,-,-,-,-,-,0.0,-,-,0.0,-,-,-,-,-,-,-,0.0,-,-,-,-,-,-,-,-,-,-,-,0.0,-,-,-,-,-,-,,-,0.0,-,-,-,-,-,-,-,-,-,-,0.0,-,-,-,-,-,-,-,-,-,-,-,-,-,-,-,-,0.0,-,-,-,0.0,-,-,-,-,5.0,-,-,-,100.0,-,-,-,-,-,-,-,-,-,-,0.0,-,-,-,-,-,-,-,-,-,0.0,-,-,-,-,-,80.0,-,-,-,-,5.0,-,-,-,-,-,-,-,-,-,-,-,10.0,-,-,-,-,-,-,-,-,0.0,-,-,-,0.0,37.4,24.0,0.22
