Repository: jacobergzhou/Poisson-Ratio

File: Non_metal_07242019.csv (part 71 of 91)
Index,Code,Glass #,Author,Year,Trademark,glass_comp,Ag2O,AgI,Al,Al2O3,AlF3,AlN,As,As2O3,As2O5,As2S3,As2Se3,AsSe,B,B2O3,BaCl2,BaF2,BaO,BeF2,BeO,Bi2O3,BiCl3,Br,Ca,CaF2,CaO,Cd,CdCl2,CdF2,CdO,Ce2O3,CeF3,CeO2,Cl,Co3O4,CoO,Cr2O3,Cs2O,CsCl,CsF,Cu2O,CuO,Dy2O3,Er,Er2O3,ErF3,Eu,Eu2O3,EuF3,F,Fe,Fe2O3,FeO,Ga,Ga2O3,Ga2S3,Ga2Se3,GaF3,Gd2O3,GdF3,Ge,GeO2,GeS2,GeSe2,H2O,HfF4,HfO2,Hg,Ho2O3,I,InF3,K,K2O,K2S,K2SO4,KBr,KCl,KF,KHF2,La,La2O3,La2S3,LaF3,Li,Li2O,Li2S,Li2SO4,LiBr,LiCl,LiF,LiI,MgF2,MgO,Mn2O3,MnF2,MnO,MnO2,MoO2,MoO3,N,Na,Na2O,Na2S,Na2SO4,NaCl,NaF,NaPO3,Nb2O5,Nd,Nd2O3,NdF3,NH4NO3,NiO,O,OH,P,P2O5,Pb,PbCl2,PbF2,PbO,PdO,Pr2O3,Pr6O11,PrF3,Rb2O,RbF,Rh2O3,RuO2,S,Sb,Sb2O3,Sb2S3,Sc2O3,Se,Si,Si3N4,SiC,SiO2,Sm2O3,Sn,SnO,SnO2,SO2,SO3,Sr,SrCl2,SrF2,SrO,Ta2O3,Ta2O5,Tb2O3,TbF3,Te,TeO2,Th,ThF4,ThO2,TiO2,Tl,Tl2O,Tl2Se,TlSe,Tm2O3,U,U3O8,UO2,V,V2O5,VO6,WO3,Y,Y2O3,Yb2O3,YbF3,YF3,ZnCl2,ZnF2,ZnO,ZnSO4,ZrF4,ZrO2,Young's modulus E (GPa),Shear modulus G (GPa),Poisson's ratio v
# 4192,7080,121851,Butler B.P.,1996,nan,(Al2O3)12.04845003 (BaO)0.5759816010000001 (CaO)11.47051003 (Fe2O3)0.932700002 (K2O)1.077479002 (Li2O)0.5955024010000001 (MgO)3.499307008 (Na2O)8.294136018 (PbO)0.01476378 (SiO2)61.49117014 ,0.0,0,0.0,12.04845003,0.0,0.0,0.0,0.0,0.0,0,0,0,0.0,0.0,0,0.0,0.5759816010000001,0.0,0.0,0.0,0.0,0,0.0,0.0,11.47051003,0.0,0,0,0.0,0.0,0,0.0,0.0,0.0,0.0,0.0,0.0,0,0.0,0.0,0.0,0.0,0.0,0.0,0,0.0,0.0,0,0.0,0.0,0.932700002,0.0,0.0,0.0,0,0,0,0.0,0,0.0,0.0,0,0,0.0,0,0.0,0.0,0.0,0,0.0,0.0,1.077479002,0,0,0.0,0.0,0,0.0,0.0,0.0,0,0.0,0.0,0.5955024010000001,0,0,0,0.0,0.0,0,0.0,3.499307008,0.0,0,0.0,0.0,0.0,0.0,0.0,0.0,8.294136018,0.0,0.0,0.0,0.0,0.0,0.0,0.0,0.0,0.0,0.0,0.0,0.0,0.0,0.0,0.0,0.0,0.0,0.0,0.01476378,0.0,0.0,0.0,0,0.0,0.0,0.0,0.0,0.0,0.0,0.0,0,0.0,0.0,0.0,0.0,0.0,61.49117014,0.0,0,0.0,0.0,0.0,0.0,0.0,0,0.0,0.0,0.0,0.0,0.0,0,0.0,0.0,0.0,0.0,0,0.0,0.0,0.0,0,0,0,0.0,0.0,0.0,0.0,0.0,0.0,0.0,0.0,0.0,0.0,0.0,0.0,0.0,0.0,0.0,0,0.0,0.0,77.7,31.76,0.225
# 4193,7830,74179,Patel N.D.,1983,nan,(MoO3)58.7 (P2O5)41.3 ,0.0,0,0.0,0.0,0.0,0.0,0.0,0.0,0.0,0,0,0,0.0,0.0,0,0.0,0.0,0.0,0.0,0.0,0.0,0,0.0,0.0,0.0,0.0,0,0,0.0,0.0,0,0.0,0.0,0.0,0.0,0.0,0.0,0,0.0,0.0,0.0,0.0,0.0,0.0,0,0.0,0.0,0,0.0,0.0,0.0,0.0,0.0,0.0,0,0,0,0.0,0,0.0,0.0,0,0,0.0,0,0.0,0.0,0.0,0,0.0,0.0,0.0,0,0,0.0,0.0,0,0.0,0.0,0.0,0,0.0,0.0,0.0,0,0,0,0.0,0.0,0,0.0,0.0,0.0,0,0.0,0.0,0.0,58.7,0.0,0.0,0.0,0.0,0.0,0.0,0.0,0.0,0.0,0.0,0.0,0.0,0.0,0.0,0.0,0.0,0.0,41.3,0.0,0.0,0.0,0.0,0.0,0.0,0.0,0,0.0,0.0,0.0,0.0,0.0,0.0,0.0,0,0.0,0.0,0.0,0.0,0.0,0.0,0.0,0,0.0,0.0,0.0,0.0,0.0,0,0.0,0.0,0.0,0.0,0.0,0,0.0,0.0,0.0,0.0,0,0.0,0.0,0.0,0,0,0,0.0,0.0,0.0,0.0,0.0,0.0,0.0,0.0,0.0,0.0,0.0,0.0,0.0,0.0,0.0,0,0.0,0.0,47.8,19.5,0.225
# 4194,7832,74200,Patel N.D.,1983,nan,(MoO3)40.2 (P2O5)59.8 ,0.0,0,0.0,0.0,0.0,0.0,0.0,0.0,0.0,0,0,0,0.0,0.0,0,0.0,0.0,0.0,0.0,0.0,0.0,0,0.0,0.0,0.0,0.0,0,0,0.0,0.0,0,0.0,0.0,0.0,0.0,0.0,0.0,0,0.0,0.0,0.0,0.0,0.0,0.0,0,0.0,0.0,0,0.0,0.0,0.0,0.0,0.0,0.0,0,0,0,0.0,0,0.0,0.0,0,0,0.0,0,0.0,0.0,0.0,0,0.0,0.0,0.0,0,0,0.0,0.0,0,0.0,0.0,0.0,0,0.0,0.0,0.0,0,0,0,0.0,0.0,0,0.0,0.0,0.0,0,0.0,0.0,0.0,40.2,0.0,0.0,0.0,0.0,0.0,0.0,0.0,0.0,0.0,0.0,0.0,0.0,0.0,0.0,0.0,0.0,0.0,59.8,0.0,0.0,0.0,0.0,0.0,0.0,0.0,0,0.0,0.0,0.0,0.0,0.0,0.0,0.0,0,0.0,0.0,0.0,0.0,0.0,0.0,0.0,0,0.0,0.0,0.0,0.0,0.0,0,0.0,0.0,0.0,0.0,0.0,0,0.0,0.0,0.0,0.0,0,0.0,0.0,0.0,0,0,0,0.0,0.0,0.0,0.0,0.0,0.0,0.0,0.0,0.0,0.0,0.0,0.0,0.0,0.0,0.0,0,0.0,0.0,51.9,21.2,0.225
# 4195,8584,59567,Sudhakar Rao D.,1990,nan,(Na2O)32.04956 (P2O5)39.88343 (ZnO)28.067009999999996 ,0.0,0,0.0,0.0,0.0,0.0,0.0,0.0,0.0,0,0,0,0.0,0.0,0,0.0,0.0,0.0,0.0,0.0,0.0,0,0.0,0.0,0.0,0.0,0,0,0.0,0.0,0,0.0,0.0,0.0,0.0,0.0,0.0,0,0.0,0.0,0.0,0.0,0.0,0.0,0,0.0,0.0,0,0.0,0.0,0.0,0.0,0.0,0.0,0,0,0,0.0,0,0.0,0.0,0,0,0.0,0,0.0,0.0,0.0,0,0.0,0.0,0.0,0,0,0.0,0.0,0,0.0,0.0,0.0,0,0.0,0.0,0.0,0,0,0,0.0,0.0,0,0.0,0.0,0.0,0,0.0,0.0,0.0,0.0,0.0,0.0,32.04956,0.0,0.0,0.0,0.0,0.0,0.0,0.0,0.0,0.0,0.0,0.0,0.0,0.0,0.0,39.88343,0.0,0.0,0.0,0.0,0.0,0.0,0.0,0,0.0,0.0,0.0,0.0,0.0,0.0,0.0,0,0.0,0.0,0.0,0.0,0.0,0.0,0.0,0,0.0,0.0,0.0,0.0,0.0,0,0.0,0.0,0.0,0.0,0.0,0,0.0,0.0,0.0,0.0,0,0.0,0.0,0.0,0,0,0,0.0,0.0,0.0,0.0,0.0,0.0,0.0,0.0,0.0,0.0,0.0,0.0,0.0,0.0,28.067009999999996,0,0.0,0.0,98.4,40.17,0.225
# 4196,13204,78415,Bokin P.Ya.,1963,K8,(As2O3)0.116500042 (B2O3)9.88930656 (BaO)1.282372462 (K2O)4.27672054 (Na2O)10.74686387 (SiO2)73.68823653 ,0.0,0,0.0,0.0,0.0,0.0,0.0,0.116500042,0.0,0,0,0,0.0,9.88930656,0,0.0,1.282372462,0.0,0.0,0.0,0.0,0,0.0,0.0,0.0,0.0,0,0,0.0,0.0,0,0.0,0.0,0.0,0.0,0.0,0.0,0,0.0,0.0,0.0,0.0,0.0,0.0,0,0.0,0.0,0,0.0,0.0,0.0,0.0,0.0,0.0,0,0,0,0.0,0,0.0,0.0,0,0,0.0,0,0.0,0.0,0.0,0,0.0,0.0,4.27672054,0,0,0.0,0.0,0,0.0,0.0,0.0,0,0.0,0.0,0.0,0,0,0,0.0,0.0,0,0.0,0.0,0.0,0,0.0,0.0,0.0,0.0,0.0,0.0,10.74686387,0.0,0.0,0.0,0.0,0.0,0.0,0.0,0.0,0.0,0.0,0.0,0.0,0.0,0.0,0.0,0.0,0.0,0.0,0.0,0.0,0.0,0.0,0,0.0,0.0,0.0,0.0,0.0,0.0,0.0,0,0.0,0.0,0.0,0.0,0.0,73.68823653,0.0,0,0.0,0.0,0.0,0.0,0.0,0,0.0,0.0,0.0,0.0,0.0,0,0.0,0.0,0.0,0.0,0,0.0,0.0,0.0,0,0,0,0.0,0.0,0.0,0.0,0.0,0.0,0.0,0.0,0.0,0.0,0.0,0.0,0.0,0.0,0.0,0,0.0,0.0,77.6,31.67,0.225
# 4197,13204,78419,Bokin P.Ya.,1963,TF1,(As2O3)0.254300013 (K2O)7.477355374 (PbO)23.07223115 (SiO2)69.19611346 ,0.0,0,0.0,0.0,0.0,0.0,0.0,0.254300013,0.0,0,0,0,0.0,0.0,0,0.0,0.0,0.0,0.0,0.0,0.0,0,0.0,0.0,0.0,0.0,0,0,0.0,0.0,0,0.0,0.0,0.0,0.0,0.0,0.0,0,0.0,0.0,0.0,0.0,0.0,0.0,0,0.0,0.0,0,0.0,0.0,0.0,0.0,0.0,0.0,0,0,0,0.0,0,0.0,0.0,0,0,0.0,0,0.0,0.0,0.0,0,0.0,0.0,7.477355374,0,0,0.0,0.0,0,0.0,0.0,0.0,0,0.0,0.0,0.0,0,0,0,0.0,0.0,0,0.0,0.0,0.0,0,0.0,0.0,0.0,0.0,0.0,0.0,0.0,0.0,0.0,0.0,0.0,0.0,0.0,0.0,0.0,0.0,0.0,0.0,0.0,0.0,0.0,0.0,0.0,0.0,0.0,23.07223115,0.0,0.0,0.0,0,0.0,0.0,0.0,0.0,0.0,0.0,0.0,0,0.0,0.0,0.0,0.0,0.0,69.19611346,0.0,0,0.0,0.0,0.0,0.0,0.0,0,0.0,0.0,0.0,0.0,0.0,0,0.0,0.0,0.0,0.0,0,0.0,0.0,0.0,0,0,0,0.0,0.0,0.0,0.0,0.0,0.0,0.0,0.0,0.0,0.0,0.0,0.0,0.0,0.0,0.0,0,0.0,0.0,52.5,21.42,0.225
# 4198,15409,132624,Petzoldt J.,1991,nan,(Al2O3)17.95116621 (As2O3)0.17589996300000002 (Li2O)8.966689107999999 (MgO)1.899382599 (Na2O)0.673719958 (P2O5)3.579122245 (SiO2)61.38851705 (TiO2)2.439488485 (ZnO)1.881166603 (ZrO2)1.04484778 ,0.0,0,0.0,17.95116621,0.0,0.0,0.0,0.17589996300000002,0.0,0,0,0,0.0,0.0,0,0.0,0.0,0.0,0.0,0.0,0.0,0,0.0,0.0,0.0,0.0,0,0,0.0,0.0,0,0.0,0.0,0.0,0.0,0.0,0.0,0,0.0,0.0,0.0,0.0,0.0,0.0,0,0.0,0.0,0,0.0,0.0,0.0,0.0,0.0,0.0,0,0,0,0.0,0,0.0,0.0,0,0,0.0,0,0.0,0.0,0.0,0,0.0,0.0,0.0,0,0,0.0,0.0,0,0.0,0.0,0.0,0,0.0,0.0,8.966689107999999,0,0,0,0.0,0.0,0,0.0,1.899382599,0.0,0,0.0,0.0,0.0,0.0,0.0,0.0,0.673719958,0.0,0.0,0.0,0.0,0.0,0.0,0.0,0.0,0.0,0.0,0.0,0.0,0.0,0.0,3.579122245,0.0,0.0,0.0,0.0,0.0,0.0,0.0,0,0.0,0.0,0.0,0.0,0.0,0.0,0.0,0,0.0,0.0,0.0,0.0,0.0,61.38851705,0.0,0,0.0,0.0,0.0,0.0,0.0,0,0.0,0.0,0.0,0.0,0.0,0,0.0,0.0,0.0,0.0,0,2.439488485,0.0,0.0,0,0,0,0.0,0.0,0.0,0.0,0.0,0.0,0.0,0.0,0.0,0.0,0.0,0.0,0.0,0.0,1.881166603,0,0.0,1.04484778,83.7,34.16,0.225
# 4199,20715,186900,Sarkisov P.D.,1986,nan,(Al2O3)12.0 (MgO)10.0 (Na2O)18.0 (SiO2)60.0 ,0.0,0,0.0,12.0,0.0,0.0,0.0,0.0,0.0,0,0,0,0.0,0.0,0,0.0,0.0,0.0,0.0,0.0,0.0,0,0.0,0.0,0.0,0.0,0,0,0.0,0.0,0,0.0,0.0,0.0,0.0,0.0,0.0,0,0.0,0.0,0.0,0.0,0.0,0.0,0,0.0,0.0,0,0.0,0.0,0.0,0.0,0.0,0.0,0,0,0,0.0,0,0.0,0.0,0,0,0.0,0,0.0,0.0,0.0,0,0.0,0.0,0.0,0,0,0.0,0.0,0,0.0,0.0,0.0,0,0.0,0.0,0.0,0,0,0,0.0,0.0,0,0.0,10.0,0.0,0,0.0,0.0,0.0,0.0,0.0,0.0,18.0,0.0,0.0,0.0,0.0,0.0,0.0,0.0,0.0,0.0,0.0,0.0,0.0,0.0,0.0,0.0,0.0,0.0,0.0,0.0,0.0,0.0,0.0,0,0.0,0.0,0.0,0.0,0.0,0.0,0.0,0,0.0,0.0,0.0,0.0,0.0,60.0,0.0,0,0.0,0.0,0.0,0.0,0.0,0,0.0,0.0,0.0,0.0,0.0,0,0.0,0.0,0.0,0.0,0,0.0,0.0,0.0,0,0,0,0.0,0.0,0.0,0.0,0.0,0.0,0.0,0.0,0.0,0.0,0.0,0.0,0.0,0.0,0.0,0,0.0,0.0,63.7,26.0,0.225
# 4200,23675,190638,Ohara K.,2000,nan,(Al2O3)16.68987806 (BaO)0.44042401299999995 (CaO)1.204204582 (Li2O)9.491532584 (MgO)1.675465809 (P2O5)3.99621393 (Sb2O3)0.463300224 (SiO2)64.84893132 (Tb2O3)0.7752003740000001 (ZnO)0.4148491 ,0.0,0,0.0,16.68987806,0.0,0.0,0.0,0.0,0.0,0,0,0,0.0,0.0,0,0.0,0.44042401299999995,0.0,0.0,0.0,0.0,0,0.0,0.0,1.204204582,0.0,0,0,0.0,0.0,0,0.0,0.0,0.0,0.0,0.0,0.0,0,0.0,0.0,0.0,0.0,0.0,0.0,0,0.0,0.0,0,0.0,0.0,0.0,0.0,0.0,0.0,0,0,0,0.0,0,0.0,0.0,0,0,0.0,0,0.0,0.0,0.0,0,0.0,0.0,0.0,0,0,0.0,0.0,0,0.0,0.0,0.0,0,0.0,0.0,9.491532584,0,0,0,0.0,0.0,0,0.0,1.675465809,0.0,0,0.0,0.0,0.0,0.0,0.0,0.0,0.0,0.0,0.0,0.0,0.0,0.0,0.0,0.0,0.0,0.0,0.0,0.0,0.0,0.0,0.0,3.99621393,0.0,0.0,0.0,0.0,0.0,0.0,0.0,0,0.0,0.0,0.0,0.0,0.0,0.0,0.463300224,0,0.0,0.0,0.0,0.0,0.0,64.84893132,0.0,0,0.0,0.0,0.0,0.0,0.0,0,0.0,0.0,0.0,0.0,0.7752003740000001,0,0.0,0.0,0.0,0.0,0,0.0,0.0,0.0,0,0,0,0.0,0.0,0.0,0.0,0.0,0.0,0.0,0.0,0.0,0.0,0.0,0.0,0.0,0.0,0.4148491,0,0.0,0.0,84.8,34.61,0.225
# 4201,27073,356821,Duddridge A.,2003,nan,(B2O3)18.11267982 (Bi2O3)2.4016809759999997 (Li2O)10.0470299 (Na2O)10.2972099 (SiO2)59.14139941 ,0.0,0,0.0,0.0,0.0,0.0,0.0,0.0,0.0,0,0,0,0.0,18.11267982,0,0.0,0.0,0.0,0.0,2.4016809759999997,0.0,0,0.0,0.0,0.0,0.0,0,0,0.0,0.0,0,0.0,0.0,0.0,0.0,0.0,0.0,0,0.0,0.0,0.0,0.0,0.0,0.0,0,0.0,0.0,0,0.0,0.0,0.0,0.0,0.0,0.0,0,0,0,0.0,0,0.0,0.0,0,0,0.0,0,0.0,0.0,0.0,0,0.0,0.0,0.0,0,0,0.0,0.0,0,0.0,0.0,0.0,0,0.0,0.0,10.0470299,0,0,0,0.0,0.0,0,0.0,0.0,0.0,0,0.0,0.0,0.0,0.0,0.0,0.0,10.2972099,0.0,0.0,0.0,0.0,0.0,0.0,0.0,0.0,0.0,0.0,0.0,0.0,0.0,0.0,0.0,0.0,0.0,0.0,0.0,0.0,0.0,0.0,0,0.0,0.0,0.0,0.0,0.0,0.0,0.0,0,0.0,0.0,0.0,0.0,0.0,59.14139941,0.0,0,0.0,0.0,0.0,0.0,0.0,0,0.0,0.0,0.0,0.0,0.0,0,0.0,0.0,0.0,0.0,0,0.0,0.0,0.0,0,0,0,0.0,0.0,0.0,0.0,0.0,0.0,0.0,0.0,0.0,0.0,0.0,0.0,0.0,0.0,0.0,0,0.0,0.0,88.0,35.91,0.225
# 4202,27073,356824,Duddridge A.,2003,nan,(B2O3)17.21721897 (Bi2O3)7.257256565 (Li2O)9.559559426 (Na2O)9.749748415 (SiO2)56.21621663 ,0.0,0,0.0,0.0,0.0,0.0,0.0,0.0,0.0,0,0,0,0.0,17.21721897,0,0.0,0.0,0.0,0.0,7.257256565,0.0,0,0.0,0.0,0.0,0.0,0,0,0.0,0.0,0,0.0,0.0,0.0,0.0,0.0,0.0,0,0.0,0.0,0.0,0.0,0.0,0.0,0,0.0,0.0,0,0.0,0.0,0.0,0.0,0.0,0.0,0,0,0,0.0,0,0.0,0.0,0,0,0.0,0,0.0,0.0,0.0,0,0.0,0.0,0.0,0,0,0.0,0.0,0,0.0,0.0,0.0,0,0.0,0.0,9.559559426,0,0,0,0.0,0.0,0,0.0,0.0,0.0,0,0.0,0.0,0.0,0.0,0.0,0.0,9.749748415,0.0,0.0,0.0,0.0,0.0,0.0,0.0,0.0,0.0,0.0,0.0,0.0,0.0,0.0,0.0,0.0,0.0,0.0,0.0,0.0,0.0,0.0,0,0.0,0.0,0.0,0.0,0.0,0.0,0.0,0,0.0,0.0,0.0,0.0,0.0,56.21621663,0.0,0,0.0,0.0,0.0,0.0,0.0,0,0.0,0.0,0.0,0.0,0.0,0,0.0,0.0,0.0,0.0,0,0.0,0.0,0.0,0,0,0,0.0,0.0,0.0,0.0,0.0,0.0,0.0,0.0,0.0,0.0,0.0,0.0,0.0,0.0,0.0,0,0.0,0.0,84.8,34.61,0.225
# 4203,29650,369896,Jenaer Glaswerk,1969,nan,(Al2O3)17.90728048 (As2O3)0.175400103 (Li2O)8.944767233 (MgO)1.8947391080000002 (Na2O)0.672072893 (P2O5)3.814919232 (SiO2)61.23843582 (TiO2)2.4335244240000002 (ZnO)1.8765670980000002 (ZrO2)1.04229361 ,0.0,0,0.0,17.90728048,0.0,0.0,0.0,0.175400103,0.0,0,0,0,0.0,0.0,0,0.0,0.0,0.0,0.0,0.0,0.0,0,0.0,0.0,0.0,0.0,0,0,0.0,0.0,0,0.0,0.0,0.0,0.0,0.0,0.0,0,0.0,0.0,0.0,0.0,0.0,0.0,0,0.0,0.0,0,0.0,0.0,0.0,0.0,0.0,0.0,0,0,0,0.0,0,0.0,0.0,0,0,0.0,0,0.0,0.0,0.0,0,0.0,0.0,0.0,0,0,0.0,0.0,0,0.0,0.0,0.0,0,0.0,0.0,8.944767233,0,0,0,0.0,0.0,0,0.0,1.8947391080000002,0.0,0,0.0,0.0,0.0,0.0,0.0,0.0,0.672072893,0.0,0.0,0.0,0.0,0.0,0.0,0.0,0.0,0.0,0.0,0.0,0.0,0.0,0.0,3.814919232,0.0,0.0,0.0,0.0,0.0,0.0,0.0,0,0.0,0.0,0.0,0.0,0.0,0.0,0.0,0,0.0,0.0,0.0,0.0,0.0,61.23843582,0.0,0,0.0,0.0,0.0,0.0,0.0,0,0.0,0.0,0.0,0.0,0.0,0,0.0,0.0,0.0,0.0,0,2.4335244240000002,0.0,0.0,0,0,0,0.0,0.0,0.0,0.0,0.0,0.0,0.0,0.0,0.0,0.0,0.0,0.0,0.0,0.0,1.8765670980000002,0,0.0,1.04229361,83.7,34.16,0.225
# 4204,32592,389339,Marzouk S.Y.,2007,nan,(B2O3)72.31932277 (Na2O)10.83138892 (NiO)0.08987999099999999 (SiO2)16.75940832 ,0.0,0,0.0,0.0,0.0,0.0,0.0,0.0,0.0,0,0,0,0.0,72.31932277,0,0.0,0.0,0.0,0.0,0.0,0.0,0,0.0,0.0,0.0,0.0,0,0,0.0,0.0,0,0.0,0.0,0.0,0.0,0.0,0.0,0,0.0,0.0,0.0,0.0,0.0,0.0,0,0.0,0.0,0,0.0,0.0,0.0,0.0,0.0,0.0,0,0,0,0.0,0,0.0,0.0,0,0,0.0,0,0.0,0.0,0.0,0,0.0,0.0,0.0,0,0,0.0,0.0,0,0.0,0.0,0.0,0,0.0,0.0,0.0,0,0,0,0.0,0.0,0,0.0,0.0,0.0,0,0.0,0.0,0.0,0.0,0.0,0.0,10.83138892,0.0,0.0,0.0,0.0,0.0,0.0,0.0,0.0,0.0,0.0,0.08987999099999999,0.0,0.0,0.0,0.0,0.0,0.0,0.0,0.0,0.0,0.0,0.0,0,0.0,0.0,0.0,0.0,0.0,0.0,0.0,0,0.0,0.0,0.0,0.0,0.0,16.75940832,0.0,0,0.0,0.0,0.0,0.0,0.0,0,0.0,0.0,0.0,0.0,0.0,0,0.0,0.0,0.0,0.0,0,0.0,0.0,0.0,0,0,0,0.0,0.0,0.0,0.0,0.0,0.0,0.0,0.0,0.0,0.0,0.0,0.0,0.0,0.0,0.0,0,0.0,0.0,85.7,34.9,0.225
# 4205,34497,418282,Sidek H.A.A.,2006,nan,(B2O3)67.4701 (TeO2)32.5299 ,0.0,0,0.0,0.0,0.0,0.0,0.0,0.0,0.0,0,0,0,0.0,67.4701,0,0.0,0.0,0.0,0.0,0.0,0.0,0,0.0,0.0,0.0,0.0,0,0,0.0,0.0,0,0.0,0.0,0.0,0.0,0.0,0.0,0,0.0,0.0,0.0,0.0,0.0,0.0,0,0.0,0.0,0,0.0,0.0,0.0,0.0,0.0,0.0,0,0,0,0.0,0,0.0,0.0,0,0,0.0,0,0.0,0.0,0.0,0,0.0,0.0,0.0,0,0,0.0,0.0,0,0.0,0.0,0.0,0,0.0,0.0,0.0,0,0,0,0.0,0.0,0,0.0,0.0,0.0,0,0.0,0.0,0.0,0.0,0.0,0.0,0.0,0.0,0.0,0.0,0.0,0.0,0.0,0.0,0.0,0.0,0.0,0.0,0.0,0.0,0.0,0.0,0.0,0.0,0.0,0.0,0.0,0.0,0.0,0,0.0,0.0,0.0,0.0,0.0,0.0,0.0,0,0.0,0.0,0.0,0.0,0.0,0.0,0.0,0,0.0,0.0,0.0,0.0,0.0,0,0.0,0.0,0.0,0.0,0.0,0,0.0,32.5299,0.0,0.0,0,0.0,0.0,0.0,0,0,0,0.0,0.0,0.0,0.0,0.0,0.0,0.0,0.0,0.0,0.0,0.0,0.0,0.0,0.0,0.0,0,0.0,0.0,45.0,20.0,0.225
# 4207,40951,478486,Mauro J.C.,2013,nan,(Al2O3)7.289271364 (B2O3)16.64833083 (CaO)9.429057471 (MgO)0.509949025 (SiO2)62.73373314 (SnO2)0.069990003 (SrO)3.309669165 (ZrO2)0.009999 ,0.0,0,0.0,7.289271364,0.0,0.0,0.0,0.0,0.0,0,0,0,0.0,16.64833083,0,0.0,0.0,0.0,0.0,0.0,0.0,0,0.0,0.0,9.429057471,0.0,0,0,0.0,0.0,0,0.0,0.0,0.0,0.0,0.0,0.0,0,0.0,0.0,0.0,0.0,0.0,0.0,0,0.0,0.0,0,0.0,0.0,0.0,0.0,0.0,0.0,0,0,0,0.0,0,0.0,0.0,0,0,0.0,0,0.0,0.0,0.0,0,0.0,0.0,0.0,0,0,0.0,0.0,0,0.0,0.0,0.0,0,0.0,0.0,0.0,0,0,0,0.0,0.0,0,0.0,0.509949025,0.0,0,0.0,0.0,0.0,0.0,0.0,0.0,0.0,0.0,0.0,0.0,0.0,0.0,0.0,0.0,0.0,0.0,0.0,0.0,0.0,0.0,0.0,0.0,0.0,0.0,0.0,0.0,0.0,0.0,0.0,0,0.0,0.0,0.0,0.0,0.0,0.0,0.0,0,0.0,0.0,0.0,0.0,0.0,62.73373314,0.0,0,0.0,0.069990003,0.0,0.0,0.0,0,0.0,3.309669165,0.0,0.0,0.0,0,0.0,0.0,0.0,0.0,0,0.0,0.0,0.0,0,0,0,0.0,0.0,0.0,0.0,0.0,0.0,0.0,0.0,0.0,0.0,0.0,0.0,0.0,0.0,0.0,0,0.0,0.009999,68.8,28.11,0.225
# 4208,6619,38497,Gan Fuxi,1959,nan,(Al2O3)4.0 (B2O3)24.0 (Li2O)16.0 (SiO2)56.0 ,0.0,0,0.0,4.0,0.0,0.0,0.0,0.0,0.0,0,0,0,0.0,24.0,0,0.0,0.0,0.0,0.0,0.0,0.0,0,0.0,0.0,0.0,0.0,0,0,0.0,0.0,0,0.0,0.0,0.0,0.0,0.0,0.0,0,0.0,0.0,0.0,0.0,0.0,0.0,0,0.0,0.0,0,0.0,0.0,0.0,0.0,0.0,0.0,0,0,0,0.0,0,0.0,0.0,0,0,0.0,0,0.0,0.0,0.0,0,0.0,0.0,0.0,0,0,0.0,0.0,0,0.0,0.0,0.0,0,0.0,0.0,16.0,0,0,0,0.0,0.0,0,0.0,0.0,0.0,0,0.0,0.0,0.0,0.0,0.0,0.0,0.0,0.0,0.0,0.0,0.0,0.0,0.0,0.0,0.0,0.0,0.0,0.0,0.0,0.0,0.0,0.0,0.0,0.0,0.0,0.0,0.0,0.0,0.0,0,0.0,0.0,0.0,0.0,0.0,0.0,0.0,0,0.0,0.0,0.0,0.0,0.0,56.0,0.0,0,0.0,0.0,0.0,0.0,0.0,0,0.0,0.0,0.0,0.0,0.0,0,0.0,0.0,0.0,0.0,0,0.0,0.0,0.0,0,0,0,0.0,0.0,0.0,0.0,0.0,0.0,0.0,0.0,0.0,0.0,0.0,0.0,0.0,0.0,0.0,0,0.0,0.0,75.7,30.9,0.22491910000000004
# 4210,6619,38513,Gan Fuxi,1959,nan,(Al2O3)4.0 (B2O3)24.0 (Na2O)8.0 (SiO2)64.0 ,0.0,0,0.0,4.0,0.0,0.0,0.0,0.0,0.0,0,0,0,0.0,24.0,0,0.0,0.0,0.0,0.0,0.0,0.0,0,0.0,0.0,0.0,0.0,0,0,0.0,0.0,0,0.0,0.0,0.0,0.0,0.0,0.0,0,0.0,0.0,0.0,0.0,0.0,0.0,0,0.0,0.0,0,0.0,0.0,0.0,0.0,0.0,0.0,0,0,0,0.0,0,0.0,0.0,0,0,0.0,0,0.0,0.0,0.0,0,0.0,0.0,0.0,0,0,0.0,0.0,0,0.0,0.0,0.0,0,0.0,0.0,0.0,0,0,0,0.0,0.0,0,0.0,0.0,0.0,0,0.0,0.0,0.0,0.0,0.0,0.0,8.0,0.0,0.0,0.0,0.0,0.0,0.0,0.0,0.0,0.0,0.0,0.0,0.0,0.0,0.0,0.0,0.0,0.0,0.0,0.0,0.0,0.0,0.0,0,0.0,0.0,0.0,0.0,0.0,0.0,0.0,0,0.0,0.0,0.0,0.0,0.0,64.0,0.0,0,0.0,0.0,0.0,0.0,0.0,0,0.0,0.0,0.0,0.0,0.0,0,0.0,0.0,0.0,0.0,0,0.0,0.0,0.0,0,0,0,0.0,0.0,0.0,0.0,0.0,0.0,0.0,0.0,0.0,0.0,0.0,0.0,0.0,0.0,0.0,0,0.0,0.0,54.5,22.26,0.22416889999999998
# 4211,40153,466950,Lin Chung0Chern,2012,nan,(CaO)16.5 (Na2O)20.09 (P2O5)4.95 (SiO2)58.46 ,0.0,0,0.0,0.0,0.0,0.0,0.0,0.0,0.0,0,0,0,0.0,0.0,0,0.0,0.0,0.0,0.0,0.0,0.0,0,0.0,0.0,16.5,0.0,0,0,0.0,0.0,0,0.0,0.0,0.0,0.0,0.0,0.0,0,0.0,0.0,0.0,0.0,0.0,0.0,0,0.0,0.0,0,0.0,0.0,0.0,0.0,0.0,0.0,0,0,0,0.0,0,0.0,0.0,0,0,0.0,0,0.0,0.0,0.0,0,0.0,0.0,0.0,0,0,0.0,0.0,0,0.0,0.0,0.0,0,0.0,0.0,0.0,0,0,0,0.0,0.0,0,0.0,0.0,0.0,0,0.0,0.0,0.0,0.0,0.0,0.0,20.09,0.0,0.0,0.0,0.0,0.0,0.0,0.0,0.0,0.0,0.0,0.0,0.0,0.0,0.0,4.95,0.0,0.0,0.0,0.0,0.0,0.0,0.0,0,0.0,0.0,0.0,0.0,0.0,0.0,0.0,0,0.0,0.0,0.0,0.0,0.0,58.46,0.0,0,0.0,0.0,0.0,0.0,0.0,0,0.0,0.0,0.0,0.0,0.0,0,0.0,0.0,0.0,0.0,0,0.0,0.0,0.0,0,0,0,0.0,0.0,0.0,0.0,0.0,0.0,0.0,0.0,0.0,0.0,0.0,0.0,0.0,0.0,0.0,0,0.0,0.0,71.0,29.0,0.2241379
# 4212,217,20168,Polukhin V.N.,1983,nan,(GeO2)48.61265439 (Na2O)6.854384177999999 (Sb2O3)37.67857726 (SiO2)6.854384177999999 ,0.0,0,0.0,0.0,0.0,0.0,0.0,0.0,0.0,0,0,0,0.0,0.0,0,0.0,0.0,0.0,0.0,0.0,0.0,0,0.0,0.0,0.0,0.0,0,0,0.0,0.0,0,0.0,0.0,0.0,0.0,0.0,0.0,0,0.0,0.0,0.0,0.0,0.0,0.0,0,0.0,0.0,0,0.0,0.0,0.0,0.0,0.0,0.0,0,0,0,0.0,0,0.0,48.61265439,0,0,0.0,0,0.0,0.0,0.0,0,0.0,0.0,0.0,0,0,0.0,0.0,0,0.0,0.0,0.0,0,0.0,0.0,0.0,0,0,0,0.0,0.0,0,0.0,0.0,0.0,0,0.0,0.0,0.0,0.0,0.0,0.0,6.854384177999999,0.0,0.0,0.0,0.0,0.0,0.0,0.0,0.0,0.0,0.0,0.0,0.0,0.0,0.0,0.0,0.0,0.0,0.0,0.0,0.0,0.0,0.0,0,0.0,0.0,0.0,0.0,0.0,0.0,37.67857726,0,0.0,0.0,0.0,0.0,0.0,6.854384177999999,0.0,0,0.0,0.0,0.0,0.0,0.0,0,0.0,0.0,0.0,0.0,0.0,0,0.0,0.0,0.0,0.0,0,0.0,0.0,0.0,0,0,0,0.0,0.0,0.0,0.0,0.0,0.0,0.0,0.0,0.0,0.0,0.0,0.0,0.0,0.0,0.0,0,0.0,0.0,41.1,16.8,0.22399999999999998
# 4213,257,20594,Livshits V.Ya.,1988,nan,(K2O)3.8 (Na2O)15.2 (PbO)4.8 (SiO2)76.2 ,0.0,0,0.0,0.0,0.0,0.0,0.0,0.0,0.0,0,0,0,0.0,0.0,0,0.0,0.0,0.0,0.0,0.0,0.0,0,0.0,0.0,0.0,0.0,0,0,0.0,0.0,0,0.0,0.0,0.0,0.0,0.0,0.0,0,0.0,0.0,0.0,0.0,0.0,0.0,0,0.0,0.0,0,0.0,0.0,0.0,0.0,0.0,0.0,0,0,0,0.0,0,0.0,0.0,0,0,0.0,0,0.0,0.0,0.0,0,0.0,0.0,3.8,0,0,0.0,0.0,0,0.0,0.0,0.0,0,0.0,0.0,0.0,0,0,0,0.0,0.0,0,0.0,0.0,0.0,0,0.0,0.0,0.0,0.0,0.0,0.0,15.2,0.0,0.0,0.0,0.0,0.0,0.0,0.0,0.0,0.0,0.0,0.0,0.0,0.0,0.0,0.0,0.0,0.0,0.0,4.8,0.0,0.0,0.0,0,0.0,0.0,0.0,0.0,0.0,0.0,0.0,0,0.0,0.0,0.0,0.0,0.0,76.2,0.0,0,0.0,0.0,0.0,0.0,0.0,0,0.0,0.0,0.0,0.0,0.0,0,0.0,0.0,0.0,0.0,0,0.0,0.0,0.0,0,0,0,0.0,0.0,0.0,0.0,0.0,0.0,0.0,0.0,0.0,0.0,0.0,0.0,0.0,0.0,0.0,0,0.0,0.0,63.2,25.8,0.22399999999999998
# 4214,290,21034,Karapetyan G.O.,1979,nan,(Al2O3)8.0 (Li2O)27.0 (SiO2)65.0 ,0.0,0,0.0,8.0,0.0,0.0,0.0,0.0,0.0,0,0,0,0.0,0.0,0,0.0,0.0,0.0,0.0,0.0,0.0,0,0.0,0.0,0.0,0.0,0,0,0.0,0.0,0,0.0,0.0,0.0,0.0,0.0,0.0,0,0.0,0.0,0.0,0.0,0.0,0.0,0,0.0,0.0,0,0.0,0.0,0.0,0.0,0.0,0.0,0,0,0,0.0,0,0.0,0.0,0,0,0.0,0,0.0,0.0,0.0,0,0.0,0.0,0.0,0,0,0.0,0.0,0,0.0,0.0,0.0,0,0.0,0.0,27.0,0,0,0,0.0,0.0,0,0.0,0.0,0.0,0,0.0,0.0,0.0,0.0,0.0,0.0,0.0,0.0,0.0,0.0,0.0,0.0,0.0,0.0,0.0,0.0,0.0,0.0,0.0,0.0,0.0,0.0,0.0,0.0,0.0,0.0,0.0,0.0,0.0,0,0.0,0.0,0.0,0.0,0.0,0.0,0.0,0,0.0,0.0,0.0,0.0,0.0,65.0,0.0,0,0.0,0.0,0.0,0.0,0.0,0,0.0,0.0,0.0,0.0,0.0,0,0.0,0.0,0.0,0.0,0,0.0,0.0,0.0,0,0,0,0.0,0.0,0.0,0.0,0.0,0.0,0.0,0.0,0.0,0.0,0.0,0.0,0.0,0.0,0.0,0,0.0,0.0,84.2,34.4,0.22399999999999998
# 4215,290,21036,Karapetyan G.O.,1979,nan,(Al2O3)12.0 (Li2O)23.0 (SiO2)65.0 ,0.0,0,0.0,12.0,0.0,0.0,0.0,0.0,0.0,0,0,0,0.0,0.0,0,0.0,0.0,0.0,0.0,0.0,0.0,0,0.0,0.0,0.0,0.0,0,0,0.0,0.0,0,0.0,0.0,0.0,0.0,0.0,0.0,0,0.0,0.0,0.0,0.0,0.0,0.0,0,0.0,0.0,0,0.0,0.0,0.0,0.0,0.0,0.0,0,0,0,0.0,0,0.0,0.0,0,0,0.0,0,0.0,0.0,0.0,0,0.0,0.0,0.0,0,0,0.0,0.0,0,0.0,0.0,0.0,0,0.0,0.0,23.0,0,0,0,0.0,0.0,0,0.0,0.0,0.0,0,0.0,0.0,0.0,0.0,0.0,0.0,0.0,0.0,0.0,0.0,0.0,0.0,0.0,0.0,0.0,0.0,0.0,0.0,0.0,0.0,0.0,0.0,0.0,0.0,0.0,0.0,0.0,0.0,0.0,0,0.0,0.0,0.0,0.0,0.0,0.0,0.0,0,0.0,0.0,0.0,0.0,0.0,65.0,0.0,0,0.0,0.0,0.0,0.0,0.0,0,0.0,0.0,0.0,0.0,0.0,0,0.0,0.0,0.0,0.0,0,0.0,0.0,0.0,0,0,0,0.0,0.0,0.0,0.0,0.0,0.0,0.0,0.0,0.0,0.0,0.0,0.0,0.0,0.0,0.0,0,0.0,0.0,85.2,34.8,0.22399999999999998
# 4216,292,21079,Karapetyan G.O.,1980,nan,(Al2O3)4.362471913 (Li2O)41.34895917 (SiO2)54.28856891 ,0.0,0,0.0,4.362471913,0.0,0.0,0.0,0.0,0.0,0,0,0,0.0,0.0,0,0.0,0.0,0.0,0.0,0.0,0.0,0,0.0,0.0,0.0,0.0,0,0,0.0,0.0,0,0.0,0.0,0.0,0.0,0.0,0.0,0,0.0,0.0,0.0,0.0,0.0,0.0,0,0.0,0.0,0,0.0,0.0,0.0,0.0,0.0,0.0,0,0,0,0.0,0,0.0,0.0,0,0,0.0,0,0.0,0.0,0.0,0,0.0,0.0,0.0,0,0,0.0,0.0,0,0.0,0.0,0.0,0,0.0,0.0,41.34895917,0,0,0,0.0,0.0,0,0.0,0.0,0.0,0,0.0,0.0,0.0,0.0,0.0,0.0,0.0,0.0,0.0,0.0,0.0,0.0,0.0,0.0,0.0,0.0,0.0,0.0,0.0,0.0,0.0,0.0,0.0,0.0,0.0,0.0,0.0,0.0,0.0,0,0.0,0.0,0.0,0.0,0.0,0.0,0.0,0,0.0,0.0,0.0,0.0,0.0,54.28856891,0.0,0,0.0,0.0,0.0,0.0,0.0,0,0.0,0.0,0.0,0.0,0.0,0,0.0,0.0,0.0,0.0,0,0.0,0.0,0.0,0,0,0,0.0,0.0,0.0,0.0,0.0,0.0,0.0,0.0,0.0,0.0,0.0,0.0,0.0,0.0,0.0,0,0.0,0.0,84.5,34.5,0.22399999999999998
# 4217,309,21251,Nikulin V.Kh.,1981,nan,(Al2O3)10.0 (BaO)5.0 (CaO)5.0 (MgO)5.0 (SiO2)75.0 ,0.0,0,0.0,10.0,0.0,0.0,0.0,0.0,0.0,0,0,0,0.0,0.0,0,0.0,5.0,0.0,0.0,0.0,0.0,0,0.0,0.0,5.0,0.0,0,0,0.0,0.0,0,0.0,0.0,0.0,0.0,0.0,0.0,0,0.0,0.0,0.0,0.0,0.0,0.0,0,0.0,0.0,0,0.0,0.0,0.0,0.0,0.0,0.0,0,0,0,0.0,0,0.0,0.0,0,0,0.0,0,0.0,0.0,0.0,0,0.0,0.0,0.0,0,0,0.0,0.0,0,0.0,0.0,0.0,0,0.0,0.0,0.0,0,0,0,0.0,0.0,0,0.0,5.0,0.0,0,0.0,0.0,0.0,0.0,0.0,0.0,0.0,0.0,0.0,0.0,0.0,0.0,0.0,0.0,0.0,0.0,0.0,0.0,0.0,0.0,0.0,0.0,0.0,0.0,0.0,0.0,0.0,0.0,0.0,0,0.0,0.0,0.0,0.0,0.0,0.0,0.0,0,0.0,0.0,0.0,0.0,0.0,75.0,0.0,0,0.0,0.0,0.0,0.0,0.0,0,0.0,0.0,0.0,0.0,0.0,0,0.0,0.0,0.0,0.0,0,0.0,0.0,0.0,0,0,0,0.0,0.0,0.0,0.0,0.0,0.0,0.0,0.0,0.0,0.0,0.0,0.0,0.0,0.0,0.0,0,0.0,0.0,80.5,32.93,0.22399999999999998
# 4218,572,24645,Spinner S.,1954,BaF584/460,(As2O3)0.20880009 (BaO)7.222289106 (K2O)7.1939670929999995 (Na2O)2.00001886 (PbO)6.960682993 (SiO2)68.49444945 (ZnO)7.919792406 ,0.0,0,0.0,0.0,0.0,0.0,0.0,0.20880009,0.0,0,0,0,0.0,0.0,0,0.0,7.222289106,0.0,0.0,0.0,0.0,0,0.0,0.0,0.0,0.0,0,0,0.0,0.0,0,0.0,0.0,0.0,0.0,0.0,0.0,0,0.0,0.0,0.0,0.0,0.0,0.0,0,0.0,0.0,0,0.0,0.0,0.0,0.0,0.0,0.0,0,0,0,0.0,0,0.0,0.0,0,0,0.0,0,0.0,0.0,0.0,0,0.0,0.0,7.1939670929999995,0,0,0.0,0.0,0,0.0,0.0,0.0,0,0.0,0.0,0.0,0,0,0,0.0,0.0,0,0.0,0.0,0.0,0,0.0,0.0,0.0,0.0,0.0,0.0,2.00001886,0.0,0.0,0.0,0.0,0.0,0.0,0.0,0.0,0.0,0.0,0.0,0.0,0.0,0.0,0.0,0.0,0.0,0.0,6.960682993,0.0,0.0,0.0,0,0.0,0.0,0.0,0.0,0.0,0.0,0.0,0,0.0,0.0,0.0,0.0,0.0,68.49444945,0.0,0,0.0,0.0,0.0,0.0,0.0,0,0.0,0.0,0.0,0.0,0.0,0,0.0,0.0,0.0,0.0,0,0.0,0.0,0.0,0,0,0,0.0,0.0,0.0,0.0,0.0,0.0,0.0,0.0,0.0,0.0,0.0,0.0,0.0,0.0,7.919792406,0,0.0,0.0,64.0,26.1,0.22399999999999998
# 4219,3846,12319,Gan Fuxi,1959,nan,(BeO)18.0 (Na2O)12.0 (SiO2)70.0 ,0.0,0,0.0,0.0,0.0,0.0,0.0,0.0,0.0,0,0,0,0.0,0.0,0,0.0,0.0,0.0,18.0,0.0,0.0,0,0.0,0.0,0.0,0.0,0,0,0.0,0.0,0,0.0,0.0,0.0,0.0,0.0,0.0,0,0.0,0.0,0.0,0.0,0.0,0.0,0,0.0,0.0,0,0.0,0.0,0.0,0.0,0.0,0.0,0,0,0,0.0,0,0.0,0.0,0,0,0.0,0,0.0,0.0,0.0,0,0.0,0.0,0.0,0,0,0.0,0.0,0,0.0,0.0,0.0,0,0.0,0.0,0.0,0,0,0,0.0,0.0,0,0.0,0.0,0.0,0,0.0,0.0,0.0,0.0,0.0,0.0,12.0,0.0,0.0,0.0,0.0,0.0,0.0,0.0,0.0,0.0,0.0,0.0,0.0,0.0,0.0,0.0,0.0,0.0,0.0,0.0,0.0,0.0,0.0,0,0.0,0.0,0.0,0.0,0.0,0.0,0.0,0,0.0,0.0,0.0,0.0,0.0,70.0,0.0,0,0.0,0.0,0.0,0.0,0.0,0,0.0,0.0,0.0,0.0,0.0,0,0.0,0.0,0.0,0.0,0,0.0,0.0,0.0,0,0,0,0.0,0.0,0.0,0.0,0.0,0.0,0.0,0.0,0.0,0.0,0.0,0.0,0.0,0.0,0.0,0,0.0,0.0,77.4,32.56,0.22399999999999998
# 4220,3849,12367,Tille U.,1978,nan,(CaO)22.0 (Na2O)7.5 (SiO2)70.5 ,0.0,0,0.0,0.0,0.0,0.0,0.0,0.0,0.0,0,0,0,0.0,0.0,0,0.0,0.0,0.0,0.0,0.0,0.0,0,0.0,0.0,22.0,0.0,0,0,0.0,0.0,0,0.0,0.0,0.0,0.0,0.0,0.0,0,0.0,0.0,0.0,0.0,0.0,0.0,0,0.0,0.0,0,0.0,0.0,0.0,0.0,0.0,0.0,0,0,0,0.0,0,0.0,0.0,0,0,0.0,0,0.0,0.0,0.0,0,0.0,0.0,0.0,0,0,0.0,0.0,0,0.0,0.0,0.0,0,0.0,0.0,0.0,0,0,0,0.0,0.0,0,0.0,0.0,0.0,0,0.0,0.0,0.0,0.0,0.0,0.0,7.5,0.0,0.0,0.0,0.0,0.0,0.0,0.0,0.0,0.0,0.0,0.0,0.0,0.0,0.0,0.0,0.0,0.0,0.0,0.0,0.0,0.0,0.0,0,0.0,0.0,0.0,0.0,0.0,0.0,0.0,0,0.0,0.0,0.0,0.0,0.0,70.5,0.0,0,0.0,0.0,0.0,0.0,0.0,0,0.0,0.0,0.0,0.0,0.0,0,0.0,0.0,0.0,0.0,0,0.0,0.0,0.0,0,0,0,0.0,0.0,0.0,0.0,0.0,0.0,0.0,0.0,0.0,0.0,0.0,0.0,0.0,0.0,0.0,0,0.0,0.0,77.8,31.8,0.22399999999999998
# 4221,3861,12502,Takahashi K.,1983,nan,(B2O3)27.39726 (Na2O)17.808220000000002 (SiO2)54.79452 ,0.0,0,0.0,0.0,0.0,0.0,0.0,0.0,0.0,0,0,0,0.0,27.39726,0,0.0,0.0,0.0,0.0,0.0,0.0,0,0.0,0.0,0.0,0.0,0,0,0.0,0.0,0,0.0,0.0,0.0,0.0,0.0,0.0,0,0.0,0.0,0.0,0.0,0.0,0.0,0,0.0,0.0,0,0.0,0.0,0.0,0.0,0.0,0.0,0,0,0,0.0,0,0.0,0.0,0,0,0.0,0,0.0,0.0,0.0,0,0.0,0.0,0.0,0,0,0.0,0.0,0,0.0,0.0,0.0,0,0.0,0.0,0.0,0,0,0,0.0,0.0,0,0.0,0.0,0.0,0,0.0,0.0,0.0,0.0,0.0,0.0,17.808220000000002,0.0,0.0,0.0,0.0,0.0,0.0,0.0,0.0,0.0,0.0,0.0,0.0,0.0,0.0,0.0,0.0,0.0,0.0,0.0,0.0,0.0,0.0,0,0.0,0.0,0.0,0.0,0.0,0.0,0.0,0,0.0,0.0,0.0,0.0,0.0,54.79452,0.0,0,0.0,0.0,0.0,0.0,0.0,0,0.0,0.0,0.0,0.0,0.0,0,0.0,0.0,0.0,0.0,0,0.0,0.0,0.0,0,0,0,0.0,0.0,0.0,0.0,0.0,0.0,0.0,0.0,0.0,0.0,0.0,0.0,0.0,0.0,0.0,0,0.0,0.0,76.5,31.25,0.22399999999999998
# 4222,4204,50413,Molot V.A.,1992,nan,(B2O3)8.2 (Na2O)26.1 (SiO2)65.7 ,0.0,0,0.0,0.0,0.0,0.0,0.0,0.0,0.0,0,0,0,0.0,8.2,0,0.0,0.0,0.0,0.0,0.0,0.0,0,0.0,0.0,0.0,0.0,0,0,0.0,0.0,0,0.0,0.0,0.0,0.0,0.0,0.0,0,0.0,0.0,0.0,0.0,0.0,0.0,0,0.0,0.0,0,0.0,0.0,0.0,0.0,0.0,0.0,0,0,0,0.0,0,0.0,0.0,0,0,0.0,0,0.0,0.0,0.0,0,0.0,0.0,0.0,0,0,0.0,0.0,0,0.0,0.0,0.0,0,0.0,0.0,0.0,0,0,0,0.0,0.0,0,0.0,0.0,0.0,0,0.0,0.0,0.0,0.0,0.0,0.0,26.1,0.0,0.0,0.0,0.0,0.0,0.0,0.0,0.0,0.0,0.0,0.0,0.0,0.0,0.0,0.0,0.0,0.0,0.0,0.0,0.0,0.0,0.0,0,0.0,0.0,0.0,0.0,0.0,0.0,0.0,0,0.0,0.0,0.0,0.0,0.0,65.7,0.0,0,0.0,0.0,0.0,0.0,0.0,0,0.0,0.0,0.0,0.0,0.0,0,0.0,0.0,0.0,0.0,0,0.0,0.0,0.0,0,0,0,0.0,0.0,0.0,0.0,0.0,0.0,0.0,0.0,0.0,0.0,0.0,0.0,0.0,0.0,0.0,0,0.0,0.0,68.5,27.9,0.22399999999999998
# 4223,4602,15075,Oda K.,1989,nan,(Al2O3)14.5 (SiO2)65.8 (Y2O3)19.7 ,0.0,0,0.0,14.5,0.0,0.0,0.0,0.0,0.0,0,0,0,0.0,0.0,0,0.0,0.0,0.0,0.0,0.0,0.0,0,0.0,0.0,0.0,0.0,0,0,0.0,0.0,0,0.0,0.0,0.0,0.0,0.0,0.0,0,0.0,0.0,0.0,0.0,0.0,0.0,0,0.0,0.0,0,0.0,0.0,0.0,0.0,0.0,0.0,0,0,0,0.0,0,0.0,0.0,0,0,0.0,0,0.0,0.0,0.0,0,0.0,0.0,0.0,0,0,0.0,0.0,0,0.0,0.0,0.0,0,0.0,0.0,0.0,0,0,0,0.0,0.0,0,0.0,0.0,0.0,0,0.0,0.0,0.0,0.0,0.0,0.0,0.0,0.0,0.0,0.0,0.0,0.0,0.0,0.0,0.0,0.0,0.0,0.0,0.0,0.0,0.0,0.0,0.0,0.0,0.0,0.0,0.0,0.0,0.0,0,0.0,0.0,0.0,0.0,0.0,0.0,0.0,0,0.0,0.0,0.0,0.0,0.0,65.8,0.0,0,0.0,0.0,0.0,0.0,0.0,0,0.0,0.0,0.0,0.0,0.0,0,0.0,0.0,0.0,0.0,0,0.0,0.0,0.0,0,0,0,0.0,0.0,0.0,0.0,0.0,0.0,0.0,0.0,19.7,0.0,0.0,0.0,0.0,0.0,0.0,0,0.0,0.0,81.6,33.36,0.22399999999999998
# 4224,4654,4482,Appen A.A.,1959,nan,(B2O3)20.0 (K2O)16.0 (SiO2)64.0 ,0.0,0,0.0,0.0,0.0,0.0,0.0,0.0,0.0,0,0,0,0.0,20.0,0,0.0,0.0,0.0,0.0,0.0,0.0,0,0.0,0.0,0.0,0.0,0,0,0.0,0.0,0,0.0,0.0,0.0,0.0,0.0,0.0,0,0.0,0.0,0.0,0.0,0.0,0.0,0,0.0,0.0,0,0.0,0.0,0.0,0.0,0.0,0.0,0,0,0,0.0,0,0.0,0.0,0,0,0.0,0,0.0,0.0,0.0,0,0.0,0.0,16.0,0,0,0.0,0.0,0,0.0,0.0,0.0,0,0.0,0.0,0.0,0,0,0,0.0,0.0,0,0.0,0.0,0.0,0,0.0,0.0,0.0,0.0,0.0,0.0,0.0,0.0,0.0,0.0,0.0,0.0,0.0,0.0,0.0,0.0,0.0,0.0,0.0,0.0,0.0,0.0,0.0,0.0,0.0,0.0,0.0,0.0,0.0,0,0.0,0.0,0.0,0.0,0.0,0.0,0.0,0,0.0,0.0,0.0,0.0,0.0,64.0,0.0,0,0.0,0.0,0.0,0.0,0.0,0,0.0,0.0,0.0,0.0,0.0,0,0.0,0.0,0.0,0.0,0,0.0,0.0,0.0,0,0,0,0.0,0.0,0.0,0.0,0.0,0.0,0.0,0.0,0.0,0.0,0.0,0.0,0.0,0.0,0.0,0,0.0,0.0,76.0,30.99,0.22399999999999998
# 4225,14775,151449,Makishima A.,1979,nan,(Al2O3)12.5 (CaO)2.5 (Cu2O)10.0 (SiO2)75.0 ,0.0,0,0.0,12.5,0.0,0.0,0.0,0.0,0.0,0,0,0,0.0,0.0,0,0.0,0.0,0.0,0.0,0.0,0.0,0,0.0,0.0,2.5,0.0,0,0,0.0,0.0,0,0.0,0.0,0.0,0.0,0.0,0.0,0,0.0,10.0,0.0,0.0,0.0,0.0,0,0.0,0.0,0,0.0,0.0,0.0,0.0,0.0,0.0,0,0,0,0.0,0,0.0,0.0,0,0,0.0,0,0.0,0.0,0.0,0,0.0,0.0,0.0,0,0,0.0,0.0,0,0.0,0.0,0.0,0,0.0,0.0,0.0,0,0,0,0.0,0.0,0,0.0,0.0,0.0,0,0.0,0.0,0.0,0.0,0.0,0.0,0.0,0.0,0.0,0.0,0.0,0.0,0.0,0.0,0.0,0.0,0.0,0.0,0.0,0.0,0.0,0.0,0.0,0.0,0.0,0.0,0.0,0.0,0.0,0,0.0,0.0,0.0,0.0,0.0,0.0,0.0,0,0.0,0.0,0.0,0.0,0.0,75.0,0.0,0,0.0,0.0,0.0,0.0,0.0,0,0.0,0.0,0.0,0.0,0.0,0,0.0,0.0,0.0,0.0,0,0.0,0.0,0.0,0,0,0,0.0,0.0,0.0,0.0,0.0,0.0,0.0,0.0,0.0,0.0,0.0,0.0,0.0,0.0,0.0,0,0.0,0.0,79.6,32.5,0.22399999999999998
# 4226,27073,356809,Duddridge A.,2003,nan,(B2O3)18.11262204 (Fe2O3)2.401992314 (Li2O)10.04699785 (Na2O)10.29717705 (SiO2)59.14121075 ,0.0,0,0.0,0.0,0.0,0.0,0.0,0.0,0.0,0,0,0,0.0,18.11262204,0,0.0,0.0,0.0,0.0,0.0,0.0,0,0.0,0.0,0.0,0.0,0,0,0.0,0.0,0,0.0,0.0,0.0,0.0,0.0,0.0,0,0.0,0.0,0.0,0.0,0.0,0.0,0,0.0,0.0,0,0.0,0.0,2.401992314,0.0,0.0,0.0,0,0,0,0.0,0,0.0,0.0,0,0,0.0,0,0.0,0.0,0.0,0,0.0,0.0,0.0,0,0,0.0,0.0,0,0.0,0.0,0.0,0,0.0,0.0,10.04699785,0,0,0,0.0,0.0,0,0.0,0.0,0.0,0,0.0,0.0,0.0,0.0,0.0,0.0,10.29717705,0.0,0.0,0.0,0.0,0.0,0.0,0.0,0.0,0.0,0.0,0.0,0.0,0.0,0.0,0.0,0.0,0.0,0.0,0.0,0.0,0.0,0.0,0,0.0,0.0,0.0,0.0,0.0,0.0,0.0,0,0.0,0.0,0.0,0.0,0.0,59.14121075,0.0,0,0.0,0.0,0.0,0.0,0.0,0,0.0,0.0,0.0,0.0,0.0,0,0.0,0.0,0.0,0.0,0,0.0,0.0,0.0,0,0,0,0.0,0.0,0.0,0.0,0.0,0.0,0.0,0.0,0.0,0.0,0.0,0.0,0.0,0.0,0.0,0,0.0,0.0,88.1,35.98,0.22399999999999998
# 4227,27073,356822,Duddridge A.,2003,nan,(B2O3)17.91791946 (Bi2O3)3.623622891 (Li2O)9.929929702 (Na2O)10.1601597 (SiO2)58.36836825 ,0.0,0,0.0,0.0,0.0,0.0,0.0,0.0,0.0,0,0,0,0.0,17.91791946,0,0.0,0.0,0.0,0.0,3.623622891,0.0,0,0.0,0.0,0.0,0.0,0,0,0.0,0.0,0,0.0,0.0,0.0,0.0,0.0,0.0,0,0.0,0.0,0.0,0.0,0.0,0.0,0,0.0,0.0,0,0.0,0.0,0.0,0.0,0.0,0.0,0,0,0,0.0,0,0.0,0.0,0,0,0.0,0,0.0,0.0,0.0,0,0.0,0.0,0.0,0,0,0.0,0.0,0,0.0,0.0,0.0,0,0.0,0.0,9.929929702,0,0,0,0.0,0.0,0,0.0,0.0,0.0,0,0.0,0.0,0.0,0.0,0.0,0.0,10.1601597,0.0,0.0,0.0,0.0,0.0,0.0,0.0,0.0,0.0,0.0,0.0,0.0,0.0,0.0,0.0,0.0,0.0,0.0,0.0,0.0,0.0,0.0,0,0.0,0.0,0.0,0.0,0.0,0.0,0.0,0,0.0,0.0,0.0,0.0,0.0,58.36836825,0.0,0,0.0,0.0,0.0,0.0,0.0,0,0.0,0.0,0.0,0.0,0.0,0,0.0,0.0,0.0,0.0,0,0.0,0.0,0.0,0,0,0,0.0,0.0,0.0,0.0,0.0,0.0,0.0,0.0,0.0,0.0,0.0,0.0,0.0,0.0,0.0,0,0.0,0.0,86.8,35.45,0.22399999999999998
# 4228,30224,390307,Halimah M.K.,2005,nan,(B2O3)37.0 (TeO2)63.0 ,0.0,0,0.0,0.0,0.0,0.0,0.0,0.0,0.0,0,0,0,0.0,37.0,0,0.0,0.0,0.0,0.0,0.0,0.0,0,0.0,0.0,0.0,0.0,0,0,0.0,0.0,0,0.0,0.0,0.0,0.0,0.0,0.0,0,0.0,0.0,0.0,0.0,0.0,0.0,0,0.0,0.0,0,0.0,0.0,0.0,0.0,0.0,0.0,0,0,0,0.0,0,0.0,0.0,0,0,0.0,0,0.0,0.0,0.0,0,0.0,0.0,0.0,0,0,0.0,0.0,0,0.0,0.0,0.0,0,0.0,0.0,0.0,0,0,0,0.0,0.0,0,0.0,0.0,0.0,0,0.0,0.0,0.0,0.0,0.0,0.0,0.0,0.0,0.0,0.0,0.0,0.0,0.0,0.0,0.0,0.0,0.0,0.0,0.0,0.0,0.0,0.0,0.0,0.0,0.0,0.0,0.0,0.0,0.0,0,0.0,0.0,0.0,0.0,0.0,0.0,0.0,0,0.0,0.0,0.0,0.0,0.0,0.0,0.0,0,0.0,0.0,0.0,0.0,0.0,0,0.0,0.0,0.0,0.0,0.0,0,0.0,63.0,0.0,0.0,0,0.0,0.0,0.0,0,0,0,0.0,0.0,0.0,0.0,0.0,0.0,0.0,0.0,0.0,0.0,0.0,0.0,0.0,0.0,0.0,0,0.0,0.0,49.8,20.33,0.22399999999999998
# 4229,30756,391258,Senin H.B.,1994,nan,(P2O5)77.6 (Sm2O3)22.4 ,0.0,0,0.0,0.0,0.0,0.0,0.0,0.0,0.0,0,0,0,0.0,0.0,0,0.0,0.0,0.0,0.0,0.0,0.0,0,0.0,0.0,0.0,0.0,0,0,0.0,0.0,0,0.0,0.0,0.0,0.0,0.0,0.0,0,0.0,0.0,0.0,0.0,0.0,0.0,0,0.0,0.0,0,0.0,0.0,0.0,0.0,0.0,0.0,0,0,0,0.0,0,0.0,0.0,0,0,0.0,0,0.0,0.0,0.0,0,0.0,0.0,0.0,0,0,0.0,0.0,0,0.0,0.0,0.0,0,0.0,0.0,0.0,0,0,0,0.0,0.0,0,0.0,0.0,0.0,0,0.0,0.0,0.0,0.0,0.0,0.0,0.0,0.0,0.0,0.0,0.0,0.0,0.0,0.0,0.0,0.0,0.0,0.0,0.0,0.0,0.0,77.6,0.0,0.0,0.0,0.0,0.0,0.0,0.0,0,0.0,0.0,0.0,0.0,0.0,0.0,0.0,0,0.0,0.0,0.0,0.0,0.0,0.0,22.4,0,0.0,0.0,0.0,0.0,0.0,0,0.0,0.0,0.0,0.0,0.0,0,0.0,0.0,0.0,0.0,0,0.0,0.0,0.0,0,0,0,0.0,0.0,0.0,0.0,0.0,0.0,0.0,0.0,0.0,0.0,0.0,0.0,0.0,0.0,0.0,0,0.0,0.0,57.8,23.61,0.22399999999999998
# 4230,40901,478140,Ellison A.J.,2013,nan,(Al2O3)11.73999988 (B2O3)1.98999998 (BaO)2.529999975 (CaO)5.289999947 (Fe2O3)0.01 (MgO)4.170000958 (SiO2)71.58999928 (SnO2)0.109999999 (SrO)2.559999974 (ZrO2)0.01 ,0.0,0,0.0,11.73999988,0.0,0.0,0.0,0.0,0.0,0,0,0,0.0,1.98999998,0,0.0,2.529999975,0.0,0.0,0.0,0.0,0,0.0,0.0,5.289999947,0.0,0,0,0.0,0.0,0,0.0,0.0,0.0,0.0,0.0,0.0,0,0.0,0.0,0.0,0.0,0.0,0.0,0,0.0,0.0,0,0.0,0.0,0.01,0.0,0.0,0.0,0,0,0,0.0,0,0.0,0.0,0,0,0.0,0,0.0,0.0,0.0,0,0.0,0.0,0.0,0,0,0.0,0.0,0,0.0,0.0,0.0,0,0.0,0.0,0.0,0,0,0,0.0,0.0,0,0.0,4.170000958,0.0,0,0.0,0.0,0.0,0.0,0.0,0.0,0.0,0.0,0.0,0.0,0.0,0.0,0.0,0.0,0.0,0.0,0.0,0.0,0.0,0.0,0.0,0.0,0.0,0.0,0.0,0.0,0.0,0.0,0.0,0,0.0,0.0,0.0,0.0,0.0,0.0,0.0,0,0.0,0.0,0.0,0.0,0.0,71.58999928,0.0,0,0.0,0.109999999,0.0,0.0,0.0,0,0.0,2.559999974,0.0,0.0,0.0,0,0.0,0.0,0.0,0.0,0,0.0,0.0,0.0,0,0,0,0.0,0.0,0.0,0.0,0.0,0.0,0.0,0.0,0.0,0.0,0.0,0.0,0.0,0.0,0.0,0,0.0,0.01,81.8,33.4,0.22399999999999998
# 4231,40944,478382,Mauro J.C.,2013,nan,(BaO)5.27 (K2O)15.25 (SiO2)79.38 (SnO2)0.1 ,0.0,0,0.0,0.0,0.0,0.0,0.0,0.0,0.0,0,0,0,0.0,0.0,0,0.0,5.27,0.0,0.0,0.0,0.0,0,0.0,0.0,0.0,0.0,0,0,0.0,0.0,0,0.0,0.0,0.0,0.0,0.0,0.0,0,0.0,0.0,0.0,0.0,0.0,0.0,0,0.0,0.0,0,0.0,0.0,0.0,0.0,0.0,0.0,0,0,0,0.0,0,0.0,0.0,0,0,0.0,0,0.0,0.0,0.0,0,0.0,0.0,15.25,0,0,0.0,0.0,0,0.0,0.0,0.0,0,0.0,0.0,0.0,0,0,0,0.0,0.0,0,0.0,0.0,0.0,0,0.0,0.0,0.0,0.0,0.0,0.0,0.0,0.0,0.0,0.0,0.0,0.0,0.0,0.0,0.0,0.0,0.0,0.0,0.0,0.0,0.0,0.0,0.0,0.0,0.0,0.0,0.0,0.0,0.0,0,0.0,0.0,0.0,0.0,0.0,0.0,0.0,0,0.0,0.0,0.0,0.0,0.0,79.38,0.0,0,0.0,0.1,0.0,0.0,0.0,0,0.0,0.0,0.0,0.0,0.0,0,0.0,0.0,0.0,0.0,0,0.0,0.0,0.0,0,0,0,0.0,0.0,0.0,0.0,0.0,0.0,0.0,0.0,0.0,0.0,0.0,0.0,0.0,0.0,0.0,0,0.0,0.0,55.8,22.78,0.22399999999999998
# 4232,40944,478403,Mauro J.C.,2013,nan,(Al2O3)3.0 (B2O3)6.26 (CaO)2.64 (K2O)15.25 (SiO2)70.11 (SnO2)0.1 (SrO)2.64 ,0.0,0,0.0,3.0,0.0,0.0,0.0,0.0,0.0,0,0,0,0.0,6.26,0,0.0,0.0,0.0,0.0,0.0,0.0,0,0.0,0.0,2.64,0.0,0,0,0.0,0.0,0,0.0,0.0,0.0,0.0,0.0,0.0,0,0.0,0.0,0.0,0.0,0.0,0.0,0,0.0,0.0,0,0.0,0.0,0.0,0.0,0.0,0.0,0,0,0,0.0,0,0.0,0.0,0,0,0.0,0,0.0,0.0,0.0,0,0.0,0.0,15.25,0,0,0.0,0.0,0,0.0,0.0,0.0,0,0.0,0.0,0.0,0,0,0,0.0,0.0,0,0.0,0.0,0.0,0,0.0,0.0,0.0,0.0,0.0,0.0,0.0,0.0,0.0,0.0,0.0,0.0,0.0,0.0,0.0,0.0,0.0,0.0,0.0,0.0,0.0,0.0,0.0,0.0,0.0,0.0,0.0,0.0,0.0,0,0.0,0.0,0.0,0.0,0.0,0.0,0.0,0,0.0,0.0,0.0,0.0,0.0,70.11,0.0,0,0.0,0.1,0.0,0.0,0.0,0,0.0,2.64,0.0,0.0,0.0,0,0.0,0.0,0.0,0.0,0,0.0,0.0,0.0,0,0,0,0.0,0.0,0.0,0.0,0.0,0.0,0.0,0.0,0.0,0.0,0.0,0.0,0.0,0.0,0.0,0,0.0,0.0,67.8,27.69,0.22399999999999998
# 4233,41259,480850,El0Mallawany R.,2013,nan,(Nd2O3)3.0 (TeO2)80.0 (TiO2)5.0 (WO3)12.0 ,0.0,0,0.0,0.0,0.0,0.0,0.0,0.0,0.0,0,0,0,0.0,0.0,0,0.0,0.0,0.0,0.0,0.0,0.0,0,0.0,0.0,0.0,0.0,0,0,0.0,0.0,0,0.0,0.0,0.0,0.0,0.0,0.0,0,0.0,0.0,0.0,0.0,0.0,0.0,0,0.0,0.0,0,0.0,0.0,0.0,0.0,0.0,0.0,0,0,0,0.0,0,0.0,0.0,0,0,0.0,0,0.0,0.0,0.0,0,0.0,0.0,0.0,0,0,0.0,0.0,0,0.0,0.0,0.0,0,0.0,0.0,0.0,0,0,0,0.0,0.0,0,0.0,0.0,0.0,0,0.0,0.0,0.0,0.0,0.0,0.0,0.0,0.0,0.0,0.0,0.0,0.0,0.0,0.0,3.0,0.0,0.0,0.0,0.0,0.0,0.0,0.0,0.0,0.0,0.0,0.0,0.0,0.0,0.0,0,0.0,0.0,0.0,0.0,0.0,0.0,0.0,0,0.0,0.0,0.0,0.0,0.0,0.0,0.0,0,0.0,0.0,0.0,0.0,0.0,0,0.0,0.0,0.0,0.0,0.0,0,0.0,80.0,0.0,0.0,0,5.0,0.0,0.0,0,0,0,0.0,0.0,0.0,0.0,0.0,0.0,12.0,0.0,0.0,0.0,0.0,0.0,0.0,0.0,0.0,0,0.0,0.0,39.4,25.4,0.22399999999999998
# 4234,20715,186906,Sarkisov P.D.,1986,nan,(Al2O3)15.0 (MgO)7.0 (Na2O)18.0 (SiO2)60.0 ,0.0,0,0.0,15.0,0.0,0.0,0.0,0.0,0.0,0,0,0,0.0,0.0,0,0.0,0.0,0.0,0.0,0.0,0.0,0,0.0,0.0,0.0,0.0,0,0,0.0,0.0,0,0.0,0.0,0.0,0.0,0.0,0.0,0,0.0,0.0,0.0,0.0,0.0,0.0,0,0.0,0.0,0,0.0,0.0,0.0,0.0,0.0,0.0,0,0,0,0.0,0,0.0,0.0,0,0,0.0,0,0.0,0.0,0.0,0,0.0,0.0,0.0,0,0,0.0,0.0,0,0.0,0.0,0.0,0,0.0,0.0,0.0,0,0,0,0.0,0.0,0,0.0,7.0,0.0,0,0.0,0.0,0.0,0.0,0.0,0.0,18.0,0.0,0.0,0.0,0.0,0.0,0.0,0.0,0.0,0.0,0.0,0.0,0.0,0.0,0.0,0.0,0.0,0.0,0.0,0.0,0.0,0.0,0.0,0,0.0,0.0,0.0,0.0,0.0,0.0,0.0,0,0.0,0.0,0.0,0.0,0.0,60.0,0.0,0,0.0,0.0,0.0,0.0,0.0,0,0.0,0.0,0.0,0.0,0.0,0,0.0,0.0,0.0,0.0,0,0.0,0.0,0.0,0,0,0,0.0,0.0,0.0,0.0,0.0,0.0,0.0,0.0,0.0,0.0,0.0,0.0,0.0,0.0,0.0,0,0.0,0.0,63.4,25.9,0.22393829999999998
# 4235,16115,143902,Aleinikov F.K.,1967,nan,(MgO)14.28571143 (Na2O)14.28571143 (SiO2)71.42857714 ,0.0,0,0.0,0.0,0.0,0.0,0.0,0.0,0.0,0,0,0,0.0,0.0,0,0.0,0.0,0.0,0.0,0.0,0.0,0,0.0,0.0,0.0,0.0,0,0,0.0,0.0,0,0.0,0.0,0.0,0.0,0.0,0.0,0,0.0,0.0,0.0,0.0,0.0,0.0,0,0.0,0.0,0,0.0,0.0,0.0,0.0,0.0,0.0,0,0,0,0.0,0,0.0,0.0,0,0,0.0,0,0.0,0.0,0.0,0,0.0,0.0,0.0,0,0,0.0,0.0,0,0.0,0.0,0.0,0,0.0,0.0,0.0,0,0,0,0.0,0.0,0,0.0,14.28571143,0.0,0,0.0,0.0,0.0,0.0,0.0,0.0,14.28571143,0.0,0.0,0.0,0.0,0.0,0.0,0.0,0.0,0.0,0.0,0.0,0.0,0.0,0.0,0.0,0.0,0.0,0.0,0.0,0.0,0.0,0.0,0,0.0,0.0,0.0,0.0,0.0,0.0,0.0,0,0.0,0.0,0.0,0.0,0.0,71.42857714,0.0,0,0.0,0.0,0.0,0.0,0.0,0,0.0,0.0,0.0,0.0,0.0,0,0.0,0.0,0.0,0.0,0,0.0,0.0,0.0,0,0,0,0.0,0.0,0.0,0.0,0.0,0.0,0.0,0.0,0.0,0.0,0.0,0.0,0.0,0.0,0.0,0,0.0,0.0,72.5,29.62,0.22383520000000004
# 4236,6619,38477,Gan Fuxi,1959,nan,(Al2O3)4.0 (B2O3)24.0 (Na2O)16.0 (SiO2)56.0 ,0.0,0,0.0,4.0,0.0,0.0,0.0,0.0,0.0,0,0,0,0.0,24.0,0,0.0,0.0,0.0,0.0,0.0,0.0,0,0.0,0.0,0.0,0.0,0,0,0.0,0.0,0,0.0,0.0,0.0,0.0,0.0,0.0,0,0.0,0.0,0.0,0.0,0.0,0.0,0,0.0,0.0,0,0.0,0.0,0.0,0.0,0.0,0.0,0,0,0,0.0,0,0.0,0.0,0,0,0.0,0,0.0,0.0,0.0,0,0.0,0.0,0.0,0,0,0.0,0.0,0,0.0,0.0,0.0,0,0.0,0.0,0.0,0,0,0,0.0,0.0,0,0.0,0.0,0.0,0,0.0,0.0,0.0,0.0,0.0,0.0,16.0,0.0,0.0,0.0,0.0,0.0,0.0,0.0,0.0,0.0,0.0,0.0,0.0,0.0,0.0,0.0,0.0,0.0,0.0,0.0,0.0,0.0,0.0,0,0.0,0.0,0.0,0.0,0.0,0.0,0.0,0,0.0,0.0,0.0,0.0,0.0,56.0,0.0,0,0.0,0.0,0.0,0.0,0.0,0,0.0,0.0,0.0,0.0,0.0,0,0.0,0.0,0.0,0.0,0,0.0,0.0,0.0,0,0,0,0.0,0.0,0.0,0.0,0.0,0.0,0.0,0.0,0.0,0.0,0.0,0.0,0.0,0.0,0.0,0,0.0,0.0,69.6,28.44,0.2236286
# 4237,3861,12465,Takahashi K.,1983,nan,(B2O3)40.81632592 (Na2O)18.36734816 (SiO2)40.81632592 ,0.0,0,0.0,0.0,0.0,0.0,0.0,0.0,0.0,0,0,0,0.0,40.81632592,0,0.0,0.0,0.0,0.0,0.0,0.0,0,0.0,0.0,0.0,0.0,0,0,0.0,0.0,0,0.0,0.0,0.0,0.0,0.0,0.0,0,0.0,0.0,0.0,0.0,0.0,0.0,0,0.0,0.0,0,0.0,0.0,0.0,0.0,0.0,0.0,0,0,0,0.0,0,0.0,0.0,0,0,0.0,0,0.0,0.0,0.0,0,0.0,0.0,0.0,0,0,0.0,0.0,0,0.0,0.0,0.0,0,0.0,0.0,0.0,0,0,0,0.0,0.0,0,0.0,0.0,0.0,0,0.0,0.0,0.0,0.0,0.0,0.0,18.36734816,0.0,0.0,0.0,0.0,0.0,0.0,0.0,0.0,0.0,0.0,0.0,0.0,0.0,0.0,0.0,0.0,0.0,0.0,0.0,0.0,0.0,0.0,0,0.0,0.0,0.0,0.0,0.0,0.0,0.0,0,0.0,0.0,0.0,0.0,0.0,40.81632592,0.0,0,0.0,0.0,0.0,0.0,0.0,0,0.0,0.0,0.0,0.0,0.0,0,0.0,0.0,0.0,0.0,0,0.0,0.0,0.0,0,0,0,0.0,0.0,0.0,0.0,0.0,0.0,0.0,0.0,0.0,0.0,0.0,0.0,0.0,0.0,0.0,0,0.0,0.0,67.2,27.46,0.2235979
# 4238,3814,110728,State Optical I,1975,OF1,(Al2O3)2.195381453 (B2O3)23.59678011 (BaO)0.44959402600000004 (K2O)4.514267326000001 (Na2O)2.961772055 (Sb2O3)5.282017932 (SiO2)61.000187100000005 ,0.0,0,0.0,2.195381453,0.0,0.0,0.0,0.0,0.0,0,0,0,0.0,23.59678011,0,0.0,0.44959402600000004,0.0,0.0,0.0,0.0,0,0.0,0.0,0.0,0.0,0,0,0.0,0.0,0,0.0,0.0,0.0,0.0,0.0,0.0,0,0.0,0.0,0.0,0.0,0.0,0.0,0,0.0,0.0,0,0.0,0.0,0.0,0.0,0.0,0.0,0,0,0,0.0,0,0.0,0.0,0,0,0.0,0,0.0,0.0,0.0,0,0.0,0.0,4.514267326000001,0,0,0.0,0.0,0,0.0,0.0,0.0,0,0.0,0.0,0.0,0,0,0,0.0,0.0,0,0.0,0.0,0.0,0,0.0,0.0,0.0,0.0,0.0,0.0,2.961772055,0.0,0.0,0.0,0.0,0.0,0.0,0.0,0.0,0.0,0.0,0.0,0.0,0.0,0.0,0.0,0.0,0.0,0.0,0.0,0.0,0.0,0.0,0,0.0,0.0,0.0,0.0,0.0,0.0,5.282017932,0,0.0,0.0,0.0,0.0,0.0,61.000187100000005,0.0,0,0.0,0.0,0.0,0.0,0.0,0,0.0,0.0,0.0,0.0,0.0,0,0.0,0.0,0.0,0.0,0,0.0,0.0,0.0,0,0,0,0.0,0.0,0.0,0.0,0.0,0.0,0.0,0.0,0.0,0.0,0.0,0.0,0.0,0.0,0.0,0,0.0,0.0,53.0,21.66,0.22345340000000002
# 4239,6619,38464,Gan Fuxi,1959,nan,(Al2O3)8.0 (B2O3)4.0 (Na2O)16.0 (SiO2)72.0 ,0.0,0,0.0,8.0,0.0,0.0,0.0,0.0,0.0,0,0,0,0.0,4.0,0,0.0,0.0,0.0,0.0,0.0,0.0,0,0.0,0.0,0.0,0.0,0,0,0.0,0.0,0,0.0,0.0,0.0,0.0,0.0,0.0,0,0.0,0.0,0.0,0.0,0.0,0.0,0,0.0,0.0,0,0.0,0.0,0.0,0.0,0.0,0.0,0,0,0,0.0,0,0.0,0.0,0,0,0.0,0,0.0,0.0,0.0,0,0.0,0.0,0.0,0,0,0.0,0.0,0,0.0,0.0,0.0,0,0.0,0.0,0.0,0,0,0,0.0,0.0,0,0.0,0.0,0.0,0,0.0,0.0,0.0,0.0,0.0,0.0,16.0,0.0,0.0,0.0,0.0,0.0,0.0,0.0,0.0,0.0,0.0,0.0,0.0,0.0,0.0,0.0,0.0,0.0,0.0,0.0,0.0,0.0,0.0,0,0.0,0.0,0.0,0.0,0.0,0.0,0.0,0,0.0,0.0,0.0,0.0,0.0,72.0,0.0,0,0.0,0.0,0.0,0.0,0.0,0,0.0,0.0,0.0,0.0,0.0,0,0.0,0.0,0.0,0.0,0,0.0,0.0,0.0,0,0,0,0.0,0.0,0.0,0.0,0.0,0.0,0.0,0.0,0.0,0.0,0.0,0.0,0.0,0.0,0.0,0,0.0,0.0,72.0,29.43,0.2232416
# 4240,214,20087,Polukhin V.N.,1983,nan,(Al2O3)9.142451273999999 (GeO2)70.87172213 (Na2O)9.9929133 (SiO2)9.9929133 ,0.0,0,0.0,9.142451273999999,0.0,0.0,0.0,0.0,0.0,0,0,0,0.0,0.0,0,0.0,0.0,0.0,0.0,0.0,0.0,0,0.0,0.0,0.0,0.0,0,0,0.0,0.0,0,0.0,0.0,0.0,0.0,0.0,0.0,0,0.0,0.0,0.0,0.0,0.0,0.0,0,0.0,0.0,0,0.0,0.0,0.0,0.0,0.0,0.0,0,0,0,0.0,0,0.0,70.87172213,0,0,0.0,0,0.0,0.0,0.0,0,0.0,0.0,0.0,0,0,0.0,0.0,0,0.0,0.0,0.0,0,0.0,0.0,0.0,0,0,0,0.0,0.0,0,0.0,0.0,0.0,0,0.0,0.0,0.0,0.0,0.0,0.0,9.9929133,0.0,0.0,0.0,0.0,0.0,0.0,0.0,0.0,0.0,0.0,0.0,0.0,0.0,0.0,0.0,0.0,0.0,0.0,0.0,0.0,0.0,0.0,0,0.0,0.0,0.0,0.0,0.0,0.0,0.0,0,0.0,0.0,0.0,0.0,0.0,9.9929133,0.0,0,0.0,0.0,0.0,0.0,0.0,0,0.0,0.0,0.0,0.0,0.0,0,0.0,0.0,0.0,0.0,0,0.0,0.0,0.0,0,0,0,0.0,0.0,0.0,0.0,0.0,0.0,0.0,0.0,0.0,0.0,0.0,0.0,0.0,0.0,0.0,0,0.0,0.0,55.6,22.7,0.223
# 4241,218,20110,Polukhin V.N.,1983,nan,(GeO2)61.16207755 (Na2O)8.623853655 (SiO2)30.21406879 ,0.0,0,0.0,0.0,0.0,0.0,0.0,0.0,0.0,0,0,0,0.0,0.0,0,0.0,0.0,0.0,0.0,0.0,0.0,0,0.0,0.0,0.0,0.0,0,0,0.0,0.0,0,0.0,0.0,0.0,0.0,0.0,0.0,0,0.0,0.0,0.0,0.0,0.0,0.0,0,0.0,0.0,0,0.0,0.0,0.0,0.0,0.0,0.0,0,0,0,0.0,0,0.0,61.16207755,0,0,0.0,0,0.0,0.0,0.0,0,0.0,0.0,0.0,0,0,0.0,0.0,0,0.0,0.0,0.0,0,0.0,0.0,0.0,0,0,0,0.0,0.0,0,0.0,0.0,0.0,0,0.0,0.0,0.0,0.0,0.0,0.0,8.623853655,0.0,0.0,0.0,0.0,0.0,0.0,0.0,0.0,0.0,0.0,0.0,0.0,0.0,0.0,0.0,0.0,0.0,0.0,0.0,0.0,0.0,0.0,0,0.0,0.0,0.0,0.0,0.0,0.0,0.0,0,0.0,0.0,0.0,0.0,0.0,30.21406879,0.0,0,0.0,0.0,0.0,0.0,0.0,0,0.0,0.0,0.0,0.0,0.0,0,0.0,0.0,0.0,0.0,0,0.0,0.0,0.0,0,0,0,0.0,0.0,0.0,0.0,0.0,0.0,0.0,0.0,0.0,0.0,0.0,0.0,0.0,0.0,0.0,0,0.0,0.0,69.8,28.6,0.223
# 4242,290,21038,Karapetyan G.O.,1979,nan,(Al2O3)16.0 (Li2O)19.0 (SiO2)65.0 ,0.0,0,0.0,16.0,0.0,0.0,0.0,0.0,0.0,0,0,0,0.0,0.0,0,0.0,0.0,0.0,0.0,0.0,0.0,0,0.0,0.0,0.0,0.0,0,0,0.0,0.0,0,0.0,0.0,0.0,0.0,0.0,0.0,0,0.0,0.0,0.0,0.0,0.0,0.0,0,0.0,0.0,0,0.0,0.0,0.0,0.0,0.0,0.0,0,0,0,0.0,0,0.0,0.0,0,0,0.0,0,0.0,0.0,0.0,0,0.0,0.0,0.0,0,0,0.0,0.0,0,0.0,0.0,0.0,0,0.0,0.0,19.0,0,0,0,0.0,0.0,0,0.0,0.0,0.0,0,0.0,0.0,0.0,0.0,0.0,0.0,0.0,0.0,0.0,0.0,0.0,0.0,0.0,0.0,0.0,0.0,0.0,0.0,0.0,0.0,0.0,0.0,0.0,0.0,0.0,0.0,0.0,0.0,0.0,0,0.0,0.0,0.0,0.0,0.0,0.0,0.0,0,0.0,0.0,0.0,0.0,0.0,65.0,0.0,0,0.0,0.0,0.0,0.0,0.0,0,0.0,0.0,0.0,0.0,0.0,0,0.0,0.0,0.0,0.0,0,0.0,0.0,0.0,0,0,0,0.0,0.0,0.0,0.0,0.0,0.0,0.0,0.0,0.0,0.0,0.0,0.0,0.0,0.0,0.0,0,0.0,0.0,84.3,34.6,0.223
