Repository: jacobergzhou/Poisson-Ratio

File: Non_metal_07242019.csv (part 72 of 91)
Index,Code,Glass #,Author,Year,Trademark,glass_comp,Ag2O,AgI,Al,Al2O3,AlF3,AlN,As,As2O3,As2O5,As2S3,As2Se3,AsSe,B,B2O3,BaCl2,BaF2,BaO,BeF2,BeO,Bi2O3,BiCl3,Br,Ca,CaF2,CaO,Cd,CdCl2,CdF2,CdO,Ce2O3,CeF3,CeO2,Cl,Co3O4,CoO,Cr2O3,Cs2O,CsCl,CsF,Cu2O,CuO,Dy2O3,Er,Er2O3,ErF3,Eu,Eu2O3,EuF3,F,Fe,Fe2O3,FeO,Ga,Ga2O3,Ga2S3,Ga2Se3,GaF3,Gd2O3,GdF3,Ge,GeO2,GeS2,GeSe2,H2O,HfF4,HfO2,Hg,Ho2O3,I,InF3,K,K2O,K2S,K2SO4,KBr,KCl,KF,KHF2,La,La2O3,La2S3,LaF3,Li,Li2O,Li2S,Li2SO4,LiBr,LiCl,LiF,LiI,MgF2,MgO,Mn2O3,MnF2,MnO,MnO2,MoO2,MoO3,N,Na,Na2O,Na2S,Na2SO4,NaCl,NaF,NaPO3,Nb2O5,Nd,Nd2O3,NdF3,NH4NO3,NiO,O,OH,P,P2O5,Pb,PbCl2,PbF2,PbO,PdO,Pr2O3,Pr6O11,PrF3,Rb2O,RbF,Rh2O3,RuO2,S,Sb,Sb2O3,Sb2S3,Sc2O3,Se,Si,Si3N4,SiC,SiO2,Sm2O3,Sn,SnO,SnO2,SO2,SO3,Sr,SrCl2,SrF2,SrO,Ta2O3,Ta2O5,Tb2O3,TbF3,Te,TeO2,Th,ThF4,ThO2,TiO2,Tl,Tl2O,Tl2Se,TlSe,Tm2O3,U,U3O8,UO2,V,V2O5,VO6,WO3,Y,Y2O3,Yb2O3,YbF3,YF3,ZnCl2,ZnF2,ZnO,ZnSO4,ZrF4,ZrO2,Young's modulus E (GPa),Shear modulus G (GPa),Poisson's ratio v
# 4243,290,21039,Karapetyan G.O.,1979,nan,(Al2O3)17.5 (Li2O)17.5 (SiO2)65.0 ,0.0,0,0.0,17.5,0.0,0.0,0.0,0.0,0.0,0,0,0,0.0,0.0,0,0.0,0.0,0.0,0.0,0.0,0.0,0,0.0,0.0,0.0,0.0,0,0,0.0,0.0,0,0.0,0.0,0.0,0.0,0.0,0.0,0,0.0,0.0,0.0,0.0,0.0,0.0,0,0.0,0.0,0,0.0,0.0,0.0,0.0,0.0,0.0,0,0,0,0.0,0,0.0,0.0,0,0,0.0,0,0.0,0.0,0.0,0,0.0,0.0,0.0,0,0,0.0,0.0,0,0.0,0.0,0.0,0,0.0,0.0,17.5,0,0,0,0.0,0.0,0,0.0,0.0,0.0,0,0.0,0.0,0.0,0.0,0.0,0.0,0.0,0.0,0.0,0.0,0.0,0.0,0.0,0.0,0.0,0.0,0.0,0.0,0.0,0.0,0.0,0.0,0.0,0.0,0.0,0.0,0.0,0.0,0.0,0,0.0,0.0,0.0,0.0,0.0,0.0,0.0,0,0.0,0.0,0.0,0.0,0.0,65.0,0.0,0,0.0,0.0,0.0,0.0,0.0,0,0.0,0.0,0.0,0.0,0.0,0,0.0,0.0,0.0,0.0,0,0.0,0.0,0.0,0,0,0,0.0,0.0,0.0,0.0,0.0,0.0,0.0,0.0,0.0,0.0,0.0,0.0,0.0,0.0,0.0,0,0.0,0.0,84.5,34.6,0.223
# 4244,290,21040,Karapetyan G.O.,1979,nan,(Al2O3)17.0 (Li2O)18.0 (SiO2)65.0 ,0.0,0,0.0,17.0,0.0,0.0,0.0,0.0,0.0,0,0,0,0.0,0.0,0,0.0,0.0,0.0,0.0,0.0,0.0,0,0.0,0.0,0.0,0.0,0,0,0.0,0.0,0,0.0,0.0,0.0,0.0,0.0,0.0,0,0.0,0.0,0.0,0.0,0.0,0.0,0,0.0,0.0,0,0.0,0.0,0.0,0.0,0.0,0.0,0,0,0,0.0,0,0.0,0.0,0,0,0.0,0,0.0,0.0,0.0,0,0.0,0.0,0.0,0,0,0.0,0.0,0,0.0,0.0,0.0,0,0.0,0.0,18.0,0,0,0,0.0,0.0,0,0.0,0.0,0.0,0,0.0,0.0,0.0,0.0,0.0,0.0,0.0,0.0,0.0,0.0,0.0,0.0,0.0,0.0,0.0,0.0,0.0,0.0,0.0,0.0,0.0,0.0,0.0,0.0,0.0,0.0,0.0,0.0,0.0,0,0.0,0.0,0.0,0.0,0.0,0.0,0.0,0,0.0,0.0,0.0,0.0,0.0,65.0,0.0,0,0.0,0.0,0.0,0.0,0.0,0,0.0,0.0,0.0,0.0,0.0,0,0.0,0.0,0.0,0.0,0,0.0,0.0,0.0,0,0,0,0.0,0.0,0.0,0.0,0.0,0.0,0.0,0.0,0.0,0.0,0.0,0.0,0.0,0.0,0.0,0,0.0,0.0,84.9,34.6,0.223
# 4245,1966,110905,Kisin B.I.,1959,BF4,(As2O3)0.049920007 (B2O3)4.005124601 (BaO)5.7828128670000005 (K2O)8.977346347000001 (PbO)3.6797465519999997 (Sb2O3)0.059950009000000005 (SiO2)73.46836102 (ZnO)3.9767385969999998 ,0.0,0,0.0,0.0,0.0,0.0,0.0,0.049920007,0.0,0,0,0,0.0,4.005124601,0,0.0,5.7828128670000005,0.0,0.0,0.0,0.0,0,0.0,0.0,0.0,0.0,0,0,0.0,0.0,0,0.0,0.0,0.0,0.0,0.0,0.0,0,0.0,0.0,0.0,0.0,0.0,0.0,0,0.0,0.0,0,0.0,0.0,0.0,0.0,0.0,0.0,0,0,0,0.0,0,0.0,0.0,0,0,0.0,0,0.0,0.0,0.0,0,0.0,0.0,8.977346347000001,0,0,0.0,0.0,0,0.0,0.0,0.0,0,0.0,0.0,0.0,0,0,0,0.0,0.0,0,0.0,0.0,0.0,0,0.0,0.0,0.0,0.0,0.0,0.0,0.0,0.0,0.0,0.0,0.0,0.0,0.0,0.0,0.0,0.0,0.0,0.0,0.0,0.0,0.0,0.0,0.0,0.0,0.0,3.6797465519999997,0.0,0.0,0.0,0,0.0,0.0,0.0,0.0,0.0,0.0,0.059950009000000005,0,0.0,0.0,0.0,0.0,0.0,73.46836102,0.0,0,0.0,0.0,0.0,0.0,0.0,0,0.0,0.0,0.0,0.0,0.0,0,0.0,0.0,0.0,0.0,0,0.0,0.0,0.0,0,0,0,0.0,0.0,0.0,0.0,0.0,0.0,0.0,0.0,0.0,0.0,0.0,0.0,0.0,0.0,3.9767385969999998,0,0.0,0.0,67.3,27.51,0.223
# 4246,1966,110944,Kisin B.I.,1959,OF2,(Al2O3)2.4608620340000003 (B2O3)15.46241561 (K2O)9.795650901 (Sb2O3)6.247030548 (SiO2)63.44841026 (ZnO)2.585630644 ,0.0,0,0.0,2.4608620340000003,0.0,0.0,0.0,0.0,0.0,0,0,0,0.0,15.46241561,0,0.0,0.0,0.0,0.0,0.0,0.0,0,0.0,0.0,0.0,0.0,0,0,0.0,0.0,0,0.0,0.0,0.0,0.0,0.0,0.0,0,0.0,0.0,0.0,0.0,0.0,0.0,0,0.0,0.0,0,0.0,0.0,0.0,0.0,0.0,0.0,0,0,0,0.0,0,0.0,0.0,0,0,0.0,0,0.0,0.0,0.0,0,0.0,0.0,9.795650901,0,0,0.0,0.0,0,0.0,0.0,0.0,0,0.0,0.0,0.0,0,0,0,0.0,0.0,0,0.0,0.0,0.0,0,0.0,0.0,0.0,0.0,0.0,0.0,0.0,0.0,0.0,0.0,0.0,0.0,0.0,0.0,0.0,0.0,0.0,0.0,0.0,0.0,0.0,0.0,0.0,0.0,0.0,0.0,0.0,0.0,0.0,0,0.0,0.0,0.0,0.0,0.0,0.0,6.247030548,0,0.0,0.0,0.0,0.0,0.0,63.44841026,0.0,0,0.0,0.0,0.0,0.0,0.0,0,0.0,0.0,0.0,0.0,0.0,0,0.0,0.0,0.0,0.0,0,0.0,0.0,0.0,0,0,0,0.0,0.0,0.0,0.0,0.0,0.0,0.0,0.0,0.0,0.0,0.0,0.0,0.0,0.0,2.585630644,0,0.0,0.0,59.9,24.48,0.223
# 4247,3096,228,Nemilov S.V.,1973,nan,(Li2O)25.0 (SiO2)75.0 ,0.0,0,0.0,0.0,0.0,0.0,0.0,0.0,0.0,0,0,0,0.0,0.0,0,0.0,0.0,0.0,0.0,0.0,0.0,0,0.0,0.0,0.0,0.0,0,0,0.0,0.0,0,0.0,0.0,0.0,0.0,0.0,0.0,0,0.0,0.0,0.0,0.0,0.0,0.0,0,0.0,0.0,0,0.0,0.0,0.0,0.0,0.0,0.0,0,0,0,0.0,0,0.0,0.0,0,0,0.0,0,0.0,0.0,0.0,0,0.0,0.0,0.0,0,0,0.0,0.0,0,0.0,0.0,0.0,0,0.0,0.0,25.0,0,0,0,0.0,0.0,0,0.0,0.0,0.0,0,0.0,0.0,0.0,0.0,0.0,0.0,0.0,0.0,0.0,0.0,0.0,0.0,0.0,0.0,0.0,0.0,0.0,0.0,0.0,0.0,0.0,0.0,0.0,0.0,0.0,0.0,0.0,0.0,0.0,0,0.0,0.0,0.0,0.0,0.0,0.0,0.0,0,0.0,0.0,0.0,0.0,0.0,75.0,0.0,0,0.0,0.0,0.0,0.0,0.0,0,0.0,0.0,0.0,0.0,0.0,0,0.0,0.0,0.0,0.0,0,0.0,0.0,0.0,0,0,0,0.0,0.0,0.0,0.0,0.0,0.0,0.0,0.0,0.0,0.0,0.0,0.0,0.0,0.0,0.0,0,0.0,0.0,78.8,32.27,0.223
# 4248,3849,12361,Tille U.,1978,nan,(CaO)25.0 (Na2O)4.5 (SiO2)70.5 ,0.0,0,0.0,0.0,0.0,0.0,0.0,0.0,0.0,0,0,0,0.0,0.0,0,0.0,0.0,0.0,0.0,0.0,0.0,0,0.0,0.0,25.0,0.0,0,0,0.0,0.0,0,0.0,0.0,0.0,0.0,0.0,0.0,0,0.0,0.0,0.0,0.0,0.0,0.0,0,0.0,0.0,0,0.0,0.0,0.0,0.0,0.0,0.0,0,0,0,0.0,0,0.0,0.0,0,0,0.0,0,0.0,0.0,0.0,0,0.0,0.0,0.0,0,0,0.0,0.0,0,0.0,0.0,0.0,0,0.0,0.0,0.0,0,0,0,0.0,0.0,0,0.0,0.0,0.0,0,0.0,0.0,0.0,0.0,0.0,0.0,4.5,0.0,0.0,0.0,0.0,0.0,0.0,0.0,0.0,0.0,0.0,0.0,0.0,0.0,0.0,0.0,0.0,0.0,0.0,0.0,0.0,0.0,0.0,0,0.0,0.0,0.0,0.0,0.0,0.0,0.0,0,0.0,0.0,0.0,0.0,0.0,70.5,0.0,0,0.0,0.0,0.0,0.0,0.0,0,0.0,0.0,0.0,0.0,0.0,0,0.0,0.0,0.0,0.0,0,0.0,0.0,0.0,0,0,0,0.0,0.0,0.0,0.0,0.0,0.0,0.0,0.0,0.0,0.0,0.0,0.0,0.0,0.0,0.0,0,0.0,0.0,79.1,32.3,0.223
# 4249,4206,50466,Molot V.A.,1992,nan,(Al2O3)11.2 (Li2O)14.1 (Na2O)18.6 (SiO2)56.1 ,0.0,0,0.0,11.2,0.0,0.0,0.0,0.0,0.0,0,0,0,0.0,0.0,0,0.0,0.0,0.0,0.0,0.0,0.0,0,0.0,0.0,0.0,0.0,0,0,0.0,0.0,0,0.0,0.0,0.0,0.0,0.0,0.0,0,0.0,0.0,0.0,0.0,0.0,0.0,0,0.0,0.0,0,0.0,0.0,0.0,0.0,0.0,0.0,0,0,0,0.0,0,0.0,0.0,0,0,0.0,0,0.0,0.0,0.0,0,0.0,0.0,0.0,0,0,0.0,0.0,0,0.0,0.0,0.0,0,0.0,0.0,14.1,0,0,0,0.0,0.0,0,0.0,0.0,0.0,0,0.0,0.0,0.0,0.0,0.0,0.0,18.6,0.0,0.0,0.0,0.0,0.0,0.0,0.0,0.0,0.0,0.0,0.0,0.0,0.0,0.0,0.0,0.0,0.0,0.0,0.0,0.0,0.0,0.0,0,0.0,0.0,0.0,0.0,0.0,0.0,0.0,0,0.0,0.0,0.0,0.0,0.0,56.1,0.0,0,0.0,0.0,0.0,0.0,0.0,0,0.0,0.0,0.0,0.0,0.0,0,0.0,0.0,0.0,0.0,0,0.0,0.0,0.0,0,0,0,0.0,0.0,0.0,0.0,0.0,0.0,0.0,0.0,0.0,0.0,0.0,0.0,0.0,0.0,0.0,0,0.0,0.0,82.0,33.3,0.223
# 4250,7080,121859,Butler B.P.,1996,nan,(Al2O3)10.33269506 (BaO)0.7653045340000001 (CaO)12.1251342 (Fe2O3)0.754699639 (K2O)1.434256314 (Li2O)9.339663536 (MgO)2.8326926460000004 (Na2O)7.941400204 (PbO)0.372269722 (SiO2)54.10188414 ,0.0,0,0.0,10.33269506,0.0,0.0,0.0,0.0,0.0,0,0,0,0.0,0.0,0,0.0,0.7653045340000001,0.0,0.0,0.0,0.0,0,0.0,0.0,12.1251342,0.0,0,0,0.0,0.0,0,0.0,0.0,0.0,0.0,0.0,0.0,0,0.0,0.0,0.0,0.0,0.0,0.0,0,0.0,0.0,0,0.0,0.0,0.754699639,0.0,0.0,0.0,0,0,0,0.0,0,0.0,0.0,0,0,0.0,0,0.0,0.0,0.0,0,0.0,0.0,1.434256314,0,0,0.0,0.0,0,0.0,0.0,0.0,0,0.0,0.0,9.339663536,0,0,0,0.0,0.0,0,0.0,2.8326926460000004,0.0,0,0.0,0.0,0.0,0.0,0.0,0.0,7.941400204,0.0,0.0,0.0,0.0,0.0,0.0,0.0,0.0,0.0,0.0,0.0,0.0,0.0,0.0,0.0,0.0,0.0,0.0,0.372269722,0.0,0.0,0.0,0,0.0,0.0,0.0,0.0,0.0,0.0,0.0,0,0.0,0.0,0.0,0.0,0.0,54.10188414,0.0,0,0.0,0.0,0.0,0.0,0.0,0,0.0,0.0,0.0,0.0,0.0,0,0.0,0.0,0.0,0.0,0,0.0,0.0,0.0,0,0,0,0.0,0.0,0.0,0.0,0.0,0.0,0.0,0.0,0.0,0.0,0.0,0.0,0.0,0.0,0.0,0,0.0,0.0,81.2,33.24,0.223
# 4251,7832,74205,Patel N.D.,1983,nan,(MoO3)55.0 (P2O5)45.0 ,0.0,0,0.0,0.0,0.0,0.0,0.0,0.0,0.0,0,0,0,0.0,0.0,0,0.0,0.0,0.0,0.0,0.0,0.0,0,0.0,0.0,0.0,0.0,0,0,0.0,0.0,0,0.0,0.0,0.0,0.0,0.0,0.0,0,0.0,0.0,0.0,0.0,0.0,0.0,0,0.0,0.0,0,0.0,0.0,0.0,0.0,0.0,0.0,0,0,0,0.0,0,0.0,0.0,0,0,0.0,0,0.0,0.0,0.0,0,0.0,0.0,0.0,0,0,0.0,0.0,0,0.0,0.0,0.0,0,0.0,0.0,0.0,0,0,0,0.0,0.0,0,0.0,0.0,0.0,0,0.0,0.0,0.0,55.0,0.0,0.0,0.0,0.0,0.0,0.0,0.0,0.0,0.0,0.0,0.0,0.0,0.0,0.0,0.0,0.0,0.0,45.0,0.0,0.0,0.0,0.0,0.0,0.0,0.0,0,0.0,0.0,0.0,0.0,0.0,0.0,0.0,0,0.0,0.0,0.0,0.0,0.0,0.0,0.0,0,0.0,0.0,0.0,0.0,0.0,0,0.0,0.0,0.0,0.0,0.0,0,0.0,0.0,0.0,0.0,0,0.0,0.0,0.0,0,0,0,0.0,0.0,0.0,0.0,0.0,0.0,0.0,0.0,0.0,0.0,0.0,0.0,0.0,0.0,0.0,0,0.0,0.0,61.4,25.3,0.223
# 4252,7832,74206,Patel N.D.,1983,nan,(MoO3)57.6 (P2O5)42.4 ,0.0,0,0.0,0.0,0.0,0.0,0.0,0.0,0.0,0,0,0,0.0,0.0,0,0.0,0.0,0.0,0.0,0.0,0.0,0,0.0,0.0,0.0,0.0,0,0,0.0,0.0,0,0.0,0.0,0.0,0.0,0.0,0.0,0,0.0,0.0,0.0,0.0,0.0,0.0,0,0.0,0.0,0,0.0,0.0,0.0,0.0,0.0,0.0,0,0,0,0.0,0,0.0,0.0,0,0,0.0,0,0.0,0.0,0.0,0,0.0,0.0,0.0,0,0,0.0,0.0,0,0.0,0.0,0.0,0,0.0,0.0,0.0,0,0,0,0.0,0.0,0,0.0,0.0,0.0,0,0.0,0.0,0.0,57.6,0.0,0.0,0.0,0.0,0.0,0.0,0.0,0.0,0.0,0.0,0.0,0.0,0.0,0.0,0.0,0.0,0.0,42.4,0.0,0.0,0.0,0.0,0.0,0.0,0.0,0,0.0,0.0,0.0,0.0,0.0,0.0,0.0,0,0.0,0.0,0.0,0.0,0.0,0.0,0.0,0,0.0,0.0,0.0,0.0,0.0,0,0.0,0.0,0.0,0.0,0.0,0,0.0,0.0,0.0,0.0,0,0.0,0.0,0.0,0,0,0,0.0,0.0,0.0,0.0,0.0,0.0,0.0,0.0,0.0,0.0,0.0,0.0,0.0,0.0,0.0,0,0.0,0.0,56.3,23.0,0.223
# 4253,13204,78418,Bokin P.Ya.,1963,F4,(As2O3)0.24339998100000002 (K2O)6.2467775 (PbO)20.69346834 (SiO2)72.81635417 ,0.0,0,0.0,0.0,0.0,0.0,0.0,0.24339998100000002,0.0,0,0,0,0.0,0.0,0,0.0,0.0,0.0,0.0,0.0,0.0,0,0.0,0.0,0.0,0.0,0,0,0.0,0.0,0,0.0,0.0,0.0,0.0,0.0,0.0,0,0.0,0.0,0.0,0.0,0.0,0.0,0,0.0,0.0,0,0.0,0.0,0.0,0.0,0.0,0.0,0,0,0,0.0,0,0.0,0.0,0,0,0.0,0,0.0,0.0,0.0,0,0.0,0.0,6.2467775,0,0,0.0,0.0,0,0.0,0.0,0.0,0,0.0,0.0,0.0,0,0,0,0.0,0.0,0,0.0,0.0,0.0,0,0.0,0.0,0.0,0.0,0.0,0.0,0.0,0.0,0.0,0.0,0.0,0.0,0.0,0.0,0.0,0.0,0.0,0.0,0.0,0.0,0.0,0.0,0.0,0.0,0.0,20.69346834,0.0,0.0,0.0,0,0.0,0.0,0.0,0.0,0.0,0.0,0.0,0,0.0,0.0,0.0,0.0,0.0,72.81635417,0.0,0,0.0,0.0,0.0,0.0,0.0,0,0.0,0.0,0.0,0.0,0.0,0,0.0,0.0,0.0,0.0,0,0.0,0.0,0.0,0,0,0,0.0,0.0,0.0,0.0,0.0,0.0,0.0,0.0,0.0,0.0,0.0,0.0,0.0,0.0,0.0,0,0.0,0.0,53.6,21.91,0.223
# 4254,27073,356815,Duddridge A.,2003,nan,(Al2O3)2.4016809759999997 (B2O3)18.11267982 (Li2O)10.0470299 (Na2O)10.2972099 (SiO2)59.14139941 ,0.0,0,0.0,2.4016809759999997,0.0,0.0,0.0,0.0,0.0,0,0,0,0.0,18.11267982,0,0.0,0.0,0.0,0.0,0.0,0.0,0,0.0,0.0,0.0,0.0,0,0,0.0,0.0,0,0.0,0.0,0.0,0.0,0.0,0.0,0,0.0,0.0,0.0,0.0,0.0,0.0,0,0.0,0.0,0,0.0,0.0,0.0,0.0,0.0,0.0,0,0,0,0.0,0,0.0,0.0,0,0,0.0,0,0.0,0.0,0.0,0,0.0,0.0,0.0,0,0,0.0,0.0,0,0.0,0.0,0.0,0,0.0,0.0,10.0470299,0,0,0,0.0,0.0,0,0.0,0.0,0.0,0,0.0,0.0,0.0,0.0,0.0,0.0,10.2972099,0.0,0.0,0.0,0.0,0.0,0.0,0.0,0.0,0.0,0.0,0.0,0.0,0.0,0.0,0.0,0.0,0.0,0.0,0.0,0.0,0.0,0.0,0,0.0,0.0,0.0,0.0,0.0,0.0,0.0,0,0.0,0.0,0.0,0.0,0.0,59.14139941,0.0,0,0.0,0.0,0.0,0.0,0.0,0,0.0,0.0,0.0,0.0,0.0,0,0.0,0.0,0.0,0.0,0,0.0,0.0,0.0,0,0,0,0.0,0.0,0.0,0.0,0.0,0.0,0.0,0.0,0.0,0.0,0.0,0.0,0.0,0.0,0.0,0,0.0,0.0,88.8,36.3,0.223
# 4255,27073,356816,Duddridge A.,2003,nan,(Al2O3)3.623622891 (B2O3)17.91791946 (Li2O)9.929929702 (Na2O)10.1601597 (SiO2)58.36836825 ,0.0,0,0.0,3.623622891,0.0,0.0,0.0,0.0,0.0,0,0,0,0.0,17.91791946,0,0.0,0.0,0.0,0.0,0.0,0.0,0,0.0,0.0,0.0,0.0,0,0,0.0,0.0,0,0.0,0.0,0.0,0.0,0.0,0.0,0,0.0,0.0,0.0,0.0,0.0,0.0,0,0.0,0.0,0,0.0,0.0,0.0,0.0,0.0,0.0,0,0,0,0.0,0,0.0,0.0,0,0,0.0,0,0.0,0.0,0.0,0,0.0,0.0,0.0,0,0,0.0,0.0,0,0.0,0.0,0.0,0,0.0,0.0,9.929929702,0,0,0,0.0,0.0,0,0.0,0.0,0.0,0,0.0,0.0,0.0,0.0,0.0,0.0,10.1601597,0.0,0.0,0.0,0.0,0.0,0.0,0.0,0.0,0.0,0.0,0.0,0.0,0.0,0.0,0.0,0.0,0.0,0.0,0.0,0.0,0.0,0.0,0,0.0,0.0,0.0,0.0,0.0,0.0,0.0,0,0.0,0.0,0.0,0.0,0.0,58.36836825,0.0,0,0.0,0.0,0.0,0.0,0.0,0,0.0,0.0,0.0,0.0,0.0,0,0.0,0.0,0.0,0.0,0,0.0,0.0,0.0,0,0,0,0.0,0.0,0.0,0.0,0.0,0.0,0.0,0.0,0.0,0.0,0.0,0.0,0.0,0.0,0.0,0,0.0,0.0,86.9,35.52,0.223
# 4256,38258,450284,Sidek H.A.A.,2011,nan,(AlF3)1.0 (TeO2)90.0 (ZnO)9.0 ,0.0,0,0.0,0.0,1.0,0.0,0.0,0.0,0.0,0,0,0,0.0,0.0,0,0.0,0.0,0.0,0.0,0.0,0.0,0,0.0,0.0,0.0,0.0,0,0,0.0,0.0,0,0.0,0.0,0.0,0.0,0.0,0.0,0,0.0,0.0,0.0,0.0,0.0,0.0,0,0.0,0.0,0,0.0,0.0,0.0,0.0,0.0,0.0,0,0,0,0.0,0,0.0,0.0,0,0,0.0,0,0.0,0.0,0.0,0,0.0,0.0,0.0,0,0,0.0,0.0,0,0.0,0.0,0.0,0,0.0,0.0,0.0,0,0,0,0.0,0.0,0,0.0,0.0,0.0,0,0.0,0.0,0.0,0.0,0.0,0.0,0.0,0.0,0.0,0.0,0.0,0.0,0.0,0.0,0.0,0.0,0.0,0.0,0.0,0.0,0.0,0.0,0.0,0.0,0.0,0.0,0.0,0.0,0.0,0,0.0,0.0,0.0,0.0,0.0,0.0,0.0,0,0.0,0.0,0.0,0.0,0.0,0.0,0.0,0,0.0,0.0,0.0,0.0,0.0,0,0.0,0.0,0.0,0.0,0.0,0,0.0,90.0,0.0,0.0,0,0.0,0.0,0.0,0,0,0,0.0,0.0,0.0,0.0,0.0,0.0,0.0,0.0,0.0,0.0,0.0,0.0,0.0,0.0,9.0,0,0.0,0.0,48.1,19.67,0.223
# 4257,39287,460631,Hojamberdiev M.,2012,nan,(CaO)3.0 (MgO)7.0 (Na2O)17.0 (SiO2)73.0 ,0.0,0,0.0,0.0,0.0,0.0,0.0,0.0,0.0,0,0,0,0.0,0.0,0,0.0,0.0,0.0,0.0,0.0,0.0,0,0.0,0.0,3.0,0.0,0,0,0.0,0.0,0,0.0,0.0,0.0,0.0,0.0,0.0,0,0.0,0.0,0.0,0.0,0.0,0.0,0,0.0,0.0,0,0.0,0.0,0.0,0.0,0.0,0.0,0,0,0,0.0,0,0.0,0.0,0,0,0.0,0,0.0,0.0,0.0,0,0.0,0.0,0.0,0,0,0.0,0.0,0,0.0,0.0,0.0,0,0.0,0.0,0.0,0,0,0,0.0,0.0,0,0.0,7.0,0.0,0,0.0,0.0,0.0,0.0,0.0,0.0,17.0,0.0,0.0,0.0,0.0,0.0,0.0,0.0,0.0,0.0,0.0,0.0,0.0,0.0,0.0,0.0,0.0,0.0,0.0,0.0,0.0,0.0,0.0,0,0.0,0.0,0.0,0.0,0.0,0.0,0.0,0,0.0,0.0,0.0,0.0,0.0,73.0,0.0,0,0.0,0.0,0.0,0.0,0.0,0,0.0,0.0,0.0,0.0,0.0,0,0.0,0.0,0.0,0.0,0,0.0,0.0,0.0,0,0,0,0.0,0.0,0.0,0.0,0.0,0.0,0.0,0.0,0.0,0.0,0.0,0.0,0.0,0.0,0.0,0,0.0,0.0,68.6,43.58,0.223
# 4258,40944,478383,Mauro J.C.,2013,nan,(B2O3)5.27 (BaO)5.27 (K2O)15.25 (SiO2)74.11 (SnO2)0.1 ,0.0,0,0.0,0.0,0.0,0.0,0.0,0.0,0.0,0,0,0,0.0,5.27,0,0.0,5.27,0.0,0.0,0.0,0.0,0,0.0,0.0,0.0,0.0,0,0,0.0,0.0,0,0.0,0.0,0.0,0.0,0.0,0.0,0,0.0,0.0,0.0,0.0,0.0,0.0,0,0.0,0.0,0,0.0,0.0,0.0,0.0,0.0,0.0,0,0,0,0.0,0,0.0,0.0,0,0,0.0,0,0.0,0.0,0.0,0,0.0,0.0,15.25,0,0,0.0,0.0,0,0.0,0.0,0.0,0,0.0,0.0,0.0,0,0,0,0.0,0.0,0,0.0,0.0,0.0,0,0.0,0.0,0.0,0.0,0.0,0.0,0.0,0.0,0.0,0.0,0.0,0.0,0.0,0.0,0.0,0.0,0.0,0.0,0.0,0.0,0.0,0.0,0.0,0.0,0.0,0.0,0.0,0.0,0.0,0,0.0,0.0,0.0,0.0,0.0,0.0,0.0,0,0.0,0.0,0.0,0.0,0.0,74.11,0.0,0,0.0,0.1,0.0,0.0,0.0,0,0.0,0.0,0.0,0.0,0.0,0,0.0,0.0,0.0,0.0,0,0.0,0.0,0.0,0,0,0,0.0,0.0,0.0,0.0,0.0,0.0,0.0,0.0,0.0,0.0,0.0,0.0,0.0,0.0,0.0,0,0.0,0.0,61.9,25.33,0.223
# 4259,40944,478385,Mauro J.C.,2013,nan,(B2O3)5.269999473 (BaO)2.639999736 (K2O)13.24999868 (SiO2)76.11000239 (SnO2)0.09999999 (SrO)2.629999737 ,0.0,0,0.0,0.0,0.0,0.0,0.0,0.0,0.0,0,0,0,0.0,5.269999473,0,0.0,2.639999736,0.0,0.0,0.0,0.0,0,0.0,0.0,0.0,0.0,0,0,0.0,0.0,0,0.0,0.0,0.0,0.0,0.0,0.0,0,0.0,0.0,0.0,0.0,0.0,0.0,0,0.0,0.0,0,0.0,0.0,0.0,0.0,0.0,0.0,0,0,0,0.0,0,0.0,0.0,0,0,0.0,0,0.0,0.0,0.0,0,0.0,0.0,13.24999868,0,0,0.0,0.0,0,0.0,0.0,0.0,0,0.0,0.0,0.0,0,0,0,0.0,0.0,0,0.0,0.0,0.0,0,0.0,0.0,0.0,0.0,0.0,0.0,0.0,0.0,0.0,0.0,0.0,0.0,0.0,0.0,0.0,0.0,0.0,0.0,0.0,0.0,0.0,0.0,0.0,0.0,0.0,0.0,0.0,0.0,0.0,0,0.0,0.0,0.0,0.0,0.0,0.0,0.0,0,0.0,0.0,0.0,0.0,0.0,76.11000239,0.0,0,0.0,0.09999999,0.0,0.0,0.0,0,0.0,2.629999737,0.0,0.0,0.0,0,0.0,0.0,0.0,0.0,0,0.0,0.0,0.0,0,0,0,0.0,0.0,0.0,0.0,0.0,0.0,0.0,0.0,0.0,0.0,0.0,0.0,0.0,0.0,0.0,0,0.0,0.0,66.4,27.17,0.223
# 4260,40944,478404,Mauro J.C.,2013,nan,(Al2O3)4.0 (B2O3)7.26 (CaO)2.64 (K2O)17.25 (SiO2)66.11 (SnO2)0.1 (SrO)2.64 ,0.0,0,0.0,4.0,0.0,0.0,0.0,0.0,0.0,0,0,0,0.0,7.26,0,0.0,0.0,0.0,0.0,0.0,0.0,0,0.0,0.0,2.64,0.0,0,0,0.0,0.0,0,0.0,0.0,0.0,0.0,0.0,0.0,0,0.0,0.0,0.0,0.0,0.0,0.0,0,0.0,0.0,0,0.0,0.0,0.0,0.0,0.0,0.0,0,0,0,0.0,0,0.0,0.0,0,0,0.0,0,0.0,0.0,0.0,0,0.0,0.0,17.25,0,0,0.0,0.0,0,0.0,0.0,0.0,0,0.0,0.0,0.0,0,0,0,0.0,0.0,0,0.0,0.0,0.0,0,0.0,0.0,0.0,0.0,0.0,0.0,0.0,0.0,0.0,0.0,0.0,0.0,0.0,0.0,0.0,0.0,0.0,0.0,0.0,0.0,0.0,0.0,0.0,0.0,0.0,0.0,0.0,0.0,0.0,0,0.0,0.0,0.0,0.0,0.0,0.0,0.0,0,0.0,0.0,0.0,0.0,0.0,66.11,0.0,0,0.0,0.1,0.0,0.0,0.0,0,0.0,2.64,0.0,0.0,0.0,0,0.0,0.0,0.0,0.0,0,0.0,0.0,0.0,0,0,0,0.0,0.0,0.0,0.0,0.0,0.0,0.0,0.0,0.0,0.0,0.0,0.0,0.0,0.0,0.0,0,0.0,0.0,66.3,27.11,0.223
# 4261,4562,14651,Osaka A.,1986,nan,(GeO2)69.78 (Na2O)6.98 (SiO2)23.24 ,0.0,0,0.0,0.0,0.0,0.0,0.0,0.0,0.0,0,0,0,0.0,0.0,0,0.0,0.0,0.0,0.0,0.0,0.0,0,0.0,0.0,0.0,0.0,0,0,0.0,0.0,0,0.0,0.0,0.0,0.0,0.0,0.0,0,0.0,0.0,0.0,0.0,0.0,0.0,0,0.0,0.0,0,0.0,0.0,0.0,0.0,0.0,0.0,0,0,0,0.0,0,0.0,69.78,0,0,0.0,0,0.0,0.0,0.0,0,0.0,0.0,0.0,0,0,0.0,0.0,0,0.0,0.0,0.0,0,0.0,0.0,0.0,0,0,0,0.0,0.0,0,0.0,0.0,0.0,0,0.0,0.0,0.0,0.0,0.0,0.0,6.98,0.0,0.0,0.0,0.0,0.0,0.0,0.0,0.0,0.0,0.0,0.0,0.0,0.0,0.0,0.0,0.0,0.0,0.0,0.0,0.0,0.0,0.0,0,0.0,0.0,0.0,0.0,0.0,0.0,0.0,0,0.0,0.0,0.0,0.0,0.0,23.24,0.0,0,0.0,0.0,0.0,0.0,0.0,0,0.0,0.0,0.0,0.0,0.0,0,0.0,0.0,0.0,0.0,0,0.0,0.0,0.0,0,0,0,0.0,0.0,0.0,0.0,0.0,0.0,0.0,0.0,0.0,0.0,0.0,0.0,0.0,0.0,0.0,0,0.0,0.0,63.3,25.88,0.22295210000000001
# 4262,16777,171587,Burkhard D.J.M.,1997,nan,(Fe2O3)5.0 (Na2O)20.0 (SiO2)75.0 ,0.0,0,0.0,0.0,0.0,0.0,0.0,0.0,0.0,0,0,0,0.0,0.0,0,0.0,0.0,0.0,0.0,0.0,0.0,0,0.0,0.0,0.0,0.0,0,0,0.0,0.0,0,0.0,0.0,0.0,0.0,0.0,0.0,0,0.0,0.0,0.0,0.0,0.0,0.0,0,0.0,0.0,0,0.0,0.0,5.0,0.0,0.0,0.0,0,0,0,0.0,0,0.0,0.0,0,0,0.0,0,0.0,0.0,0.0,0,0.0,0.0,0.0,0,0,0.0,0.0,0,0.0,0.0,0.0,0,0.0,0.0,0.0,0,0,0,0.0,0.0,0,0.0,0.0,0.0,0,0.0,0.0,0.0,0.0,0.0,0.0,20.0,0.0,0.0,0.0,0.0,0.0,0.0,0.0,0.0,0.0,0.0,0.0,0.0,0.0,0.0,0.0,0.0,0.0,0.0,0.0,0.0,0.0,0.0,0,0.0,0.0,0.0,0.0,0.0,0.0,0.0,0,0.0,0.0,0.0,0.0,0.0,75.0,0.0,0,0.0,0.0,0.0,0.0,0.0,0,0.0,0.0,0.0,0.0,0.0,0,0.0,0.0,0.0,0.0,0,0.0,0.0,0.0,0,0,0,0.0,0.0,0.0,0.0,0.0,0.0,0.0,0.0,0.0,0.0,0.0,0.0,0.0,0.0,0.0,0,0.0,0.0,65.3,26.7,0.2228465
# 4263,1834,9132,Takahashi K.,1983,nan,(Na2O)22.5 (SiO2)77.5 ,0.0,0,0.0,0.0,0.0,0.0,0.0,0.0,0.0,0,0,0,0.0,0.0,0,0.0,0.0,0.0,0.0,0.0,0.0,0,0.0,0.0,0.0,0.0,0,0,0.0,0.0,0,0.0,0.0,0.0,0.0,0.0,0.0,0,0.0,0.0,0.0,0.0,0.0,0.0,0,0.0,0.0,0,0.0,0.0,0.0,0.0,0.0,0.0,0,0,0,0.0,0,0.0,0.0,0,0,0.0,0,0.0,0.0,0.0,0,0.0,0.0,0.0,0,0,0.0,0.0,0,0.0,0.0,0.0,0,0.0,0.0,0.0,0,0,0,0.0,0.0,0,0.0,0.0,0.0,0,0.0,0.0,0.0,0.0,0.0,0.0,22.5,0.0,0.0,0.0,0.0,0.0,0.0,0.0,0.0,0.0,0.0,0.0,0.0,0.0,0.0,0.0,0.0,0.0,0.0,0.0,0.0,0.0,0.0,0,0.0,0.0,0.0,0.0,0.0,0.0,0.0,0,0.0,0.0,0.0,0.0,0.0,77.5,0.0,0,0.0,0.0,0.0,0.0,0.0,0,0.0,0.0,0.0,0.0,0.0,0,0.0,0.0,0.0,0.0,0,0.0,0.0,0.0,0,0,0,0.0,0.0,0.0,0.0,0.0,0.0,0.0,0.0,0.0,0.0,0.0,0.0,0.0,0.0,0.0,0,0.0,0.0,58.4,23.88,0.2227806
# 4264,1980,44501,Eagan R.J.,1978,nan,(Al2O3)5.0 (Na2O)20.0 (SiO2)75.0 ,0.0,0,0.0,5.0,0.0,0.0,0.0,0.0,0.0,0,0,0,0.0,0.0,0,0.0,0.0,0.0,0.0,0.0,0.0,0,0.0,0.0,0.0,0.0,0,0,0.0,0.0,0,0.0,0.0,0.0,0.0,0.0,0.0,0,0.0,0.0,0.0,0.0,0.0,0.0,0,0.0,0.0,0,0.0,0.0,0.0,0.0,0.0,0.0,0,0,0,0.0,0,0.0,0.0,0,0,0.0,0,0.0,0.0,0.0,0,0.0,0.0,0.0,0,0,0.0,0.0,0,0.0,0.0,0.0,0,0.0,0.0,0.0,0,0,0,0.0,0.0,0,0.0,0.0,0.0,0,0.0,0.0,0.0,0.0,0.0,0.0,20.0,0.0,0.0,0.0,0.0,0.0,0.0,0.0,0.0,0.0,0.0,0.0,0.0,0.0,0.0,0.0,0.0,0.0,0.0,0.0,0.0,0.0,0.0,0,0.0,0.0,0.0,0.0,0.0,0.0,0.0,0,0.0,0.0,0.0,0.0,0.0,75.0,0.0,0,0.0,0.0,0.0,0.0,0.0,0,0.0,0.0,0.0,0.0,0.0,0,0.0,0.0,0.0,0.0,0,0.0,0.0,0.0,0,0,0,0.0,0.0,0.0,0.0,0.0,0.0,0.0,0.0,0.0,0.0,0.0,0.0,0.0,0.0,0.0,0,0.0,0.0,64.8,26.5,0.22264160000000002
# 4265,4562,14667,Osaka A.,1986,nan,(GeO2)44.44444444 (Na2O)11.11111111 (SiO2)44.44444444 ,0.0,0,0.0,0.0,0.0,0.0,0.0,0.0,0.0,0,0,0,0.0,0.0,0,0.0,0.0,0.0,0.0,0.0,0.0,0,0.0,0.0,0.0,0.0,0,0,0.0,0.0,0,0.0,0.0,0.0,0.0,0.0,0.0,0,0.0,0.0,0.0,0.0,0.0,0.0,0,0.0,0.0,0,0.0,0.0,0.0,0.0,0.0,0.0,0,0,0,0.0,0,0.0,44.44444444,0,0,0.0,0,0.0,0.0,0.0,0,0.0,0.0,0.0,0,0,0.0,0.0,0,0.0,0.0,0.0,0,0.0,0.0,0.0,0,0,0,0.0,0.0,0,0.0,0.0,0.0,0,0.0,0.0,0.0,0.0,0.0,0.0,11.11111111,0.0,0.0,0.0,0.0,0.0,0.0,0.0,0.0,0.0,0.0,0.0,0.0,0.0,0.0,0.0,0.0,0.0,0.0,0.0,0.0,0.0,0.0,0,0.0,0.0,0.0,0.0,0.0,0.0,0.0,0,0.0,0.0,0.0,0.0,0.0,44.44444444,0.0,0,0.0,0.0,0.0,0.0,0.0,0,0.0,0.0,0.0,0.0,0.0,0,0.0,0.0,0.0,0.0,0,0.0,0.0,0.0,0,0,0,0.0,0.0,0.0,0.0,0.0,0.0,0.0,0.0,0.0,0.0,0.0,0.0,0.0,0.0,0.0,0,0.0,0.0,69.2,28.3,0.22261479999999997
# 4266,3861,143630,Takahashi K.,1983,nan,(B2O3)28.57143 (K2O)14.28571 (SiO2)57.14286 ,0.0,0,0.0,0.0,0.0,0.0,0.0,0.0,0.0,0,0,0,0.0,28.57143,0,0.0,0.0,0.0,0.0,0.0,0.0,0,0.0,0.0,0.0,0.0,0,0,0.0,0.0,0,0.0,0.0,0.0,0.0,0.0,0.0,0,0.0,0.0,0.0,0.0,0.0,0.0,0,0.0,0.0,0,0.0,0.0,0.0,0.0,0.0,0.0,0,0,0,0.0,0,0.0,0.0,0,0,0.0,0,0.0,0.0,0.0,0,0.0,0.0,14.28571,0,0,0.0,0.0,0,0.0,0.0,0.0,0,0.0,0.0,0.0,0,0,0,0.0,0.0,0,0.0,0.0,0.0,0,0.0,0.0,0.0,0.0,0.0,0.0,0.0,0.0,0.0,0.0,0.0,0.0,0.0,0.0,0.0,0.0,0.0,0.0,0.0,0.0,0.0,0.0,0.0,0.0,0.0,0.0,0.0,0.0,0.0,0,0.0,0.0,0.0,0.0,0.0,0.0,0.0,0,0.0,0.0,0.0,0.0,0.0,57.14286,0.0,0,0.0,0.0,0.0,0.0,0.0,0,0.0,0.0,0.0,0.0,0.0,0,0.0,0.0,0.0,0.0,0,0.0,0.0,0.0,0,0,0,0.0,0.0,0.0,0.0,0.0,0.0,0.0,0.0,0.0,0.0,0.0,0.0,0.0,0.0,0.0,0,0.0,0.0,58.9,24.09,0.22249899999999997
# 4267,4562,14660,Osaka A.,1986,nan,(GeO2)48.31 (Na2O)3.38 (SiO2)48.31 ,0.0,0,0.0,0.0,0.0,0.0,0.0,0.0,0.0,0,0,0,0.0,0.0,0,0.0,0.0,0.0,0.0,0.0,0.0,0,0.0,0.0,0.0,0.0,0,0,0.0,0.0,0,0.0,0.0,0.0,0.0,0.0,0.0,0,0.0,0.0,0.0,0.0,0.0,0.0,0,0.0,0.0,0,0.0,0.0,0.0,0.0,0.0,0.0,0,0,0,0.0,0,0.0,48.31,0,0,0.0,0,0.0,0.0,0.0,0,0.0,0.0,0.0,0,0,0.0,0.0,0,0.0,0.0,0.0,0,0.0,0.0,0.0,0,0,0,0.0,0.0,0,0.0,0.0,0.0,0,0.0,0.0,0.0,0.0,0.0,0.0,3.38,0.0,0.0,0.0,0.0,0.0,0.0,0.0,0.0,0.0,0.0,0.0,0.0,0.0,0.0,0.0,0.0,0.0,0.0,0.0,0.0,0.0,0.0,0,0.0,0.0,0.0,0.0,0.0,0.0,0.0,0,0.0,0.0,0.0,0.0,0.0,48.31,0.0,0,0.0,0.0,0.0,0.0,0.0,0,0.0,0.0,0.0,0.0,0.0,0,0.0,0.0,0.0,0.0,0,0.0,0.0,0.0,0,0,0,0.0,0.0,0.0,0.0,0.0,0.0,0.0,0.0,0.0,0.0,0.0,0.0,0.0,0.0,0.0,0,0.0,0.0,66.2,27.08,0.22230419999999998
# 4268,26687,21302,LaCourse W.C.,1996,nan,(Al2O3)15.0 (Na2O)25.0 (SiO2)60.0 ,0.0,0,0.0,15.0,0.0,0.0,0.0,0.0,0.0,0,0,0,0.0,0.0,0,0.0,0.0,0.0,0.0,0.0,0.0,0,0.0,0.0,0.0,0.0,0,0,0.0,0.0,0,0.0,0.0,0.0,0.0,0.0,0.0,0,0.0,0.0,0.0,0.0,0.0,0.0,0,0.0,0.0,0,0.0,0.0,0.0,0.0,0.0,0.0,0,0,0,0.0,0,0.0,0.0,0,0,0.0,0,0.0,0.0,0.0,0,0.0,0.0,0.0,0,0,0.0,0.0,0,0.0,0.0,0.0,0,0.0,0.0,0.0,0,0,0,0.0,0.0,0,0.0,0.0,0.0,0,0.0,0.0,0.0,0.0,0.0,0.0,25.0,0.0,0.0,0.0,0.0,0.0,0.0,0.0,0.0,0.0,0.0,0.0,0.0,0.0,0.0,0.0,0.0,0.0,0.0,0.0,0.0,0.0,0.0,0,0.0,0.0,0.0,0.0,0.0,0.0,0.0,0,0.0,0.0,0.0,0.0,0.0,60.0,0.0,0,0.0,0.0,0.0,0.0,0.0,0,0.0,0.0,0.0,0.0,0.0,0,0.0,0.0,0.0,0.0,0,0.0,0.0,0.0,0,0,0,0.0,0.0,0.0,0.0,0.0,0.0,0.0,0.0,0.0,0.0,0.0,0.0,0.0,0.0,0.0,0,0.0,0.0,66.0,27.0,0.2222222
# 4269,214,20080,Polukhin V.N.,1983,nan,(B2O3)29.983617 (GeO2)54.61496454 (Na2O)7.70070923 (SiO2)7.70070923 ,0.0,0,0.0,0.0,0.0,0.0,0.0,0.0,0.0,0,0,0,0.0,29.983617,0,0.0,0.0,0.0,0.0,0.0,0.0,0,0.0,0.0,0.0,0.0,0,0,0.0,0.0,0,0.0,0.0,0.0,0.0,0.0,0.0,0,0.0,0.0,0.0,0.0,0.0,0.0,0,0.0,0.0,0,0.0,0.0,0.0,0.0,0.0,0.0,0,0,0,0.0,0,0.0,54.61496454,0,0,0.0,0,0.0,0.0,0.0,0,0.0,0.0,0.0,0,0,0.0,0.0,0,0.0,0.0,0.0,0,0.0,0.0,0.0,0,0,0,0.0,0.0,0,0.0,0.0,0.0,0,0.0,0.0,0.0,0.0,0.0,0.0,7.70070923,0.0,0.0,0.0,0.0,0.0,0.0,0.0,0.0,0.0,0.0,0.0,0.0,0.0,0.0,0.0,0.0,0.0,0.0,0.0,0.0,0.0,0.0,0,0.0,0.0,0.0,0.0,0.0,0.0,0.0,0,0.0,0.0,0.0,0.0,0.0,7.70070923,0.0,0,0.0,0.0,0.0,0.0,0.0,0,0.0,0.0,0.0,0.0,0.0,0,0.0,0.0,0.0,0.0,0,0.0,0.0,0.0,0,0,0,0.0,0.0,0.0,0.0,0.0,0.0,0.0,0.0,0.0,0.0,0.0,0.0,0.0,0.0,0.0,0,0.0,0.0,49.8,20.4,0.222
# 4270,214,20086,Polukhin V.N.,1983,nan,(Al2O3)7.101449071 (GeO2)72.46377072 (Na2O)10.2173901 (SiO2)10.2173901 ,0.0,0,0.0,7.101449071,0.0,0.0,0.0,0.0,0.0,0,0,0,0.0,0.0,0,0.0,0.0,0.0,0.0,0.0,0.0,0,0.0,0.0,0.0,0.0,0,0,0.0,0.0,0,0.0,0.0,0.0,0.0,0.0,0.0,0,0.0,0.0,0.0,0.0,0.0,0.0,0,0.0,0.0,0,0.0,0.0,0.0,0.0,0.0,0.0,0,0,0,0.0,0,0.0,72.46377072,0,0,0.0,0,0.0,0.0,0.0,0,0.0,0.0,0.0,0,0,0.0,0.0,0,0.0,0.0,0.0,0,0.0,0.0,0.0,0,0,0,0.0,0.0,0,0.0,0.0,0.0,0,0.0,0.0,0.0,0.0,0.0,0.0,10.2173901,0.0,0.0,0.0,0.0,0.0,0.0,0.0,0.0,0.0,0.0,0.0,0.0,0.0,0.0,0.0,0.0,0.0,0.0,0.0,0.0,0.0,0.0,0,0.0,0.0,0.0,0.0,0.0,0.0,0.0,0,0.0,0.0,0.0,0.0,0.0,10.2173901,0.0,0,0.0,0.0,0.0,0.0,0.0,0,0.0,0.0,0.0,0.0,0.0,0,0.0,0.0,0.0,0.0,0,0.0,0.0,0.0,0,0,0,0.0,0.0,0.0,0.0,0.0,0.0,0.0,0.0,0.0,0.0,0.0,0.0,0.0,0.0,0.0,0,0.0,0.0,59.2,24.2,0.222
# 4271,255,20572,Livshits V.Ya.,1989,nan,(Li2O)13.0 (Na2O)12.0 (SiO2)65.0 (Ta2O5)10.0 ,0.0,0,0.0,0.0,0.0,0.0,0.0,0.0,0.0,0,0,0,0.0,0.0,0,0.0,0.0,0.0,0.0,0.0,0.0,0,0.0,0.0,0.0,0.0,0,0,0.0,0.0,0,0.0,0.0,0.0,0.0,0.0,0.0,0,0.0,0.0,0.0,0.0,0.0,0.0,0,0.0,0.0,0,0.0,0.0,0.0,0.0,0.0,0.0,0,0,0,0.0,0,0.0,0.0,0,0,0.0,0,0.0,0.0,0.0,0,0.0,0.0,0.0,0,0,0.0,0.0,0,0.0,0.0,0.0,0,0.0,0.0,13.0,0,0,0,0.0,0.0,0,0.0,0.0,0.0,0,0.0,0.0,0.0,0.0,0.0,0.0,12.0,0.0,0.0,0.0,0.0,0.0,0.0,0.0,0.0,0.0,0.0,0.0,0.0,0.0,0.0,0.0,0.0,0.0,0.0,0.0,0.0,0.0,0.0,0,0.0,0.0,0.0,0.0,0.0,0.0,0.0,0,0.0,0.0,0.0,0.0,0.0,65.0,0.0,0,0.0,0.0,0.0,0.0,0.0,0,0.0,0.0,0.0,10.0,0.0,0,0.0,0.0,0.0,0.0,0,0.0,0.0,0.0,0,0,0,0.0,0.0,0.0,0.0,0.0,0.0,0.0,0.0,0.0,0.0,0.0,0.0,0.0,0.0,0.0,0,0.0,0.0,98.1,40.1,0.222
# 4272,257,20587,Livshits V.Ya.,1988,nan,(K2O)4.0 (Na2O)16.0 (SiO2)80.0 ,0.0,0,0.0,0.0,0.0,0.0,0.0,0.0,0.0,0,0,0,0.0,0.0,0,0.0,0.0,0.0,0.0,0.0,0.0,0,0.0,0.0,0.0,0.0,0,0,0.0,0.0,0,0.0,0.0,0.0,0.0,0.0,0.0,0,0.0,0.0,0.0,0.0,0.0,0.0,0,0.0,0.0,0,0.0,0.0,0.0,0.0,0.0,0.0,0,0,0,0.0,0,0.0,0.0,0,0,0.0,0,0.0,0.0,0.0,0,0.0,0.0,4.0,0,0,0.0,0.0,0,0.0,0.0,0.0,0,0.0,0.0,0.0,0,0,0,0.0,0.0,0,0.0,0.0,0.0,0,0.0,0.0,0.0,0.0,0.0,0.0,16.0,0.0,0.0,0.0,0.0,0.0,0.0,0.0,0.0,0.0,0.0,0.0,0.0,0.0,0.0,0.0,0.0,0.0,0.0,0.0,0.0,0.0,0.0,0,0.0,0.0,0.0,0.0,0.0,0.0,0.0,0,0.0,0.0,0.0,0.0,0.0,80.0,0.0,0,0.0,0.0,0.0,0.0,0.0,0,0.0,0.0,0.0,0.0,0.0,0,0.0,0.0,0.0,0.0,0,0.0,0.0,0.0,0,0,0,0.0,0.0,0.0,0.0,0.0,0.0,0.0,0.0,0.0,0.0,0.0,0.0,0.0,0.0,0.0,0,0.0,0.0,63.3,25.9,0.222
# 4273,292,21086,Karapetyan G.O.,1980,nan,(Al2O3)11.84041118 (Li2O)25.010672500000002 (SiO2)63.14891631 ,0.0,0,0.0,11.84041118,0.0,0.0,0.0,0.0,0.0,0,0,0,0.0,0.0,0,0.0,0.0,0.0,0.0,0.0,0.0,0,0.0,0.0,0.0,0.0,0,0,0.0,0.0,0,0.0,0.0,0.0,0.0,0.0,0.0,0,0.0,0.0,0.0,0.0,0.0,0.0,0,0.0,0.0,0,0.0,0.0,0.0,0.0,0.0,0.0,0,0,0,0.0,0,0.0,0.0,0,0,0.0,0,0.0,0.0,0.0,0,0.0,0.0,0.0,0,0,0.0,0.0,0,0.0,0.0,0.0,0,0.0,0.0,25.010672500000002,0,0,0,0.0,0.0,0,0.0,0.0,0.0,0,0.0,0.0,0.0,0.0,0.0,0.0,0.0,0.0,0.0,0.0,0.0,0.0,0.0,0.0,0.0,0.0,0.0,0.0,0.0,0.0,0.0,0.0,0.0,0.0,0.0,0.0,0.0,0.0,0.0,0,0.0,0.0,0.0,0.0,0.0,0.0,0.0,0,0.0,0.0,0.0,0.0,0.0,63.14891631,0.0,0,0.0,0.0,0.0,0.0,0.0,0,0.0,0.0,0.0,0.0,0.0,0,0.0,0.0,0.0,0.0,0,0.0,0.0,0.0,0,0,0,0.0,0.0,0.0,0.0,0.0,0.0,0.0,0.0,0.0,0.0,0.0,0.0,0.0,0.0,0.0,0,0.0,0.0,81.2,33.2,0.222
# 4274,1965,110882,Kisin B.I.,1959,BK11,(Al2O3)0.5852771170000001 (As2O3)0.11310002300000001 (B2O3)14.82886297 (BaO)12.0167424 (K2O)4.022889805 (Na2O)3.117184623 (Sb2O3)0.025590005 (SiO2)65.29035306 ,0.0,0,0.0,0.5852771170000001,0.0,0.0,0.0,0.11310002300000001,0.0,0,0,0,0.0,14.82886297,0,0.0,12.0167424,0.0,0.0,0.0,0.0,0,0.0,0.0,0.0,0.0,0,0,0.0,0.0,0,0.0,0.0,0.0,0.0,0.0,0.0,0,0.0,0.0,0.0,0.0,0.0,0.0,0,0.0,0.0,0,0.0,0.0,0.0,0.0,0.0,0.0,0,0,0,0.0,0,0.0,0.0,0,0,0.0,0,0.0,0.0,0.0,0,0.0,0.0,4.022889805,0,0,0.0,0.0,0,0.0,0.0,0.0,0,0.0,0.0,0.0,0,0,0,0.0,0.0,0,0.0,0.0,0.0,0,0.0,0.0,0.0,0.0,0.0,0.0,3.117184623,0.0,0.0,0.0,0.0,0.0,0.0,0.0,0.0,0.0,0.0,0.0,0.0,0.0,0.0,0.0,0.0,0.0,0.0,0.0,0.0,0.0,0.0,0,0.0,0.0,0.0,0.0,0.0,0.0,0.025590005,0,0.0,0.0,0.0,0.0,0.0,65.29035306,0.0,0,0.0,0.0,0.0,0.0,0.0,0,0.0,0.0,0.0,0.0,0.0,0,0.0,0.0,0.0,0.0,0,0.0,0.0,0.0,0,0,0,0.0,0.0,0.0,0.0,0.0,0.0,0.0,0.0,0.0,0.0,0.0,0.0,0.0,0.0,0.0,0,0.0,0.0,82.4,33.71,0.222
# 4275,1966,110929,Kisin B.I.,1959,F4,(As2O3)0.24339998100000002 (K2O)6.2467775 (PbO)20.69346834 (SiO2)72.81635417 ,0.0,0,0.0,0.0,0.0,0.0,0.0,0.24339998100000002,0.0,0,0,0,0.0,0.0,0,0.0,0.0,0.0,0.0,0.0,0.0,0,0.0,0.0,0.0,0.0,0,0,0.0,0.0,0,0.0,0.0,0.0,0.0,0.0,0.0,0,0.0,0.0,0.0,0.0,0.0,0.0,0,0.0,0.0,0,0.0,0.0,0.0,0.0,0.0,0.0,0,0,0,0.0,0,0.0,0.0,0,0,0.0,0,0.0,0.0,0.0,0,0.0,0.0,6.2467775,0,0,0.0,0.0,0,0.0,0.0,0.0,0,0.0,0.0,0.0,0,0,0,0.0,0.0,0,0.0,0.0,0.0,0,0.0,0.0,0.0,0.0,0.0,0.0,0.0,0.0,0.0,0.0,0.0,0.0,0.0,0.0,0.0,0.0,0.0,0.0,0.0,0.0,0.0,0.0,0.0,0.0,0.0,20.69346834,0.0,0.0,0.0,0,0.0,0.0,0.0,0.0,0.0,0.0,0.0,0,0.0,0.0,0.0,0.0,0.0,72.81635417,0.0,0,0.0,0.0,0.0,0.0,0.0,0,0.0,0.0,0.0,0.0,0.0,0,0.0,0.0,0.0,0.0,0,0.0,0.0,0.0,0,0,0,0.0,0.0,0.0,0.0,0.0,0.0,0.0,0.0,0.0,0.0,0.0,0.0,0.0,0.0,0.0,0,0.0,0.0,55.3,22.62,0.222
# 4276,2027,9641,Shaw R.R.,1971,nan,(PbO)55.0 (SiO2)45.0 ,0.0,0,0.0,0.0,0.0,0.0,0.0,0.0,0.0,0,0,0,0.0,0.0,0,0.0,0.0,0.0,0.0,0.0,0.0,0,0.0,0.0,0.0,0.0,0,0,0.0,0.0,0,0.0,0.0,0.0,0.0,0.0,0.0,0,0.0,0.0,0.0,0.0,0.0,0.0,0,0.0,0.0,0,0.0,0.0,0.0,0.0,0.0,0.0,0,0,0,0.0,0,0.0,0.0,0,0,0.0,0,0.0,0.0,0.0,0,0.0,0.0,0.0,0,0,0.0,0.0,0,0.0,0.0,0.0,0,0.0,0.0,0.0,0,0,0,0.0,0.0,0,0.0,0.0,0.0,0,0.0,0.0,0.0,0.0,0.0,0.0,0.0,0.0,0.0,0.0,0.0,0.0,0.0,0.0,0.0,0.0,0.0,0.0,0.0,0.0,0.0,0.0,0.0,0.0,0.0,55.0,0.0,0.0,0.0,0,0.0,0.0,0.0,0.0,0.0,0.0,0.0,0,0.0,0.0,0.0,0.0,0.0,45.0,0.0,0,0.0,0.0,0.0,0.0,0.0,0,0.0,0.0,0.0,0.0,0.0,0,0.0,0.0,0.0,0.0,0,0.0,0.0,0.0,0,0,0,0.0,0.0,0.0,0.0,0.0,0.0,0.0,0.0,0.0,0.0,0.0,0.0,0.0,0.0,0.0,0,0.0,0.0,49.3,20.18,0.222
# 4277,3846,12324,Gan Fuxi,1959,nan,(Na2O)12.0 (SiO2)70.0 (ZnO)18.0 ,0.0,0,0.0,0.0,0.0,0.0,0.0,0.0,0.0,0,0,0,0.0,0.0,0,0.0,0.0,0.0,0.0,0.0,0.0,0,0.0,0.0,0.0,0.0,0,0,0.0,0.0,0,0.0,0.0,0.0,0.0,0.0,0.0,0,0.0,0.0,0.0,0.0,0.0,0.0,0,0.0,0.0,0,0.0,0.0,0.0,0.0,0.0,0.0,0,0,0,0.0,0,0.0,0.0,0,0,0.0,0,0.0,0.0,0.0,0,0.0,0.0,0.0,0,0,0.0,0.0,0,0.0,0.0,0.0,0,0.0,0.0,0.0,0,0,0,0.0,0.0,0,0.0,0.0,0.0,0,0.0,0.0,0.0,0.0,0.0,0.0,12.0,0.0,0.0,0.0,0.0,0.0,0.0,0.0,0.0,0.0,0.0,0.0,0.0,0.0,0.0,0.0,0.0,0.0,0.0,0.0,0.0,0.0,0.0,0,0.0,0.0,0.0,0.0,0.0,0.0,0.0,0,0.0,0.0,0.0,0.0,0.0,70.0,0.0,0,0.0,0.0,0.0,0.0,0.0,0,0.0,0.0,0.0,0.0,0.0,0,0.0,0.0,0.0,0.0,0,0.0,0.0,0.0,0,0,0,0.0,0.0,0.0,0.0,0.0,0.0,0.0,0.0,0.0,0.0,0.0,0.0,0.0,0.0,18.0,0,0.0,0.0,65.7,27.07,0.222
# 4278,3846,12328,Gan Fuxi,1959,nan,(K2O)12.0 (MgO)18.0 (SiO2)70.0 ,0.0,0,0.0,0.0,0.0,0.0,0.0,0.0,0.0,0,0,0,0.0,0.0,0,0.0,0.0,0.0,0.0,0.0,0.0,0,0.0,0.0,0.0,0.0,0,0,0.0,0.0,0,0.0,0.0,0.0,0.0,0.0,0.0,0,0.0,0.0,0.0,0.0,0.0,0.0,0,0.0,0.0,0,0.0,0.0,0.0,0.0,0.0,0.0,0,0,0,0.0,0,0.0,0.0,0,0,0.0,0,0.0,0.0,0.0,0,0.0,0.0,12.0,0,0,0.0,0.0,0,0.0,0.0,0.0,0,0.0,0.0,0.0,0,0,0,0.0,0.0,0,0.0,18.0,0.0,0,0.0,0.0,0.0,0.0,0.0,0.0,0.0,0.0,0.0,0.0,0.0,0.0,0.0,0.0,0.0,0.0,0.0,0.0,0.0,0.0,0.0,0.0,0.0,0.0,0.0,0.0,0.0,0.0,0.0,0,0.0,0.0,0.0,0.0,0.0,0.0,0.0,0,0.0,0.0,0.0,0.0,0.0,70.0,0.0,0,0.0,0.0,0.0,0.0,0.0,0,0.0,0.0,0.0,0.0,0.0,0,0.0,0.0,0.0,0.0,0,0.0,0.0,0.0,0,0,0,0.0,0.0,0.0,0.0,0.0,0.0,0.0,0.0,0.0,0.0,0.0,0.0,0.0,0.0,0.0,0,0.0,0.0,62.2,25.4,0.222
# 4279,3849,12358,Tille U.,1978,nan,(CaO)8.0 (Na2O)21.5 (SiO2)70.5 ,0.0,0,0.0,0.0,0.0,0.0,0.0,0.0,0.0,0,0,0,0.0,0.0,0,0.0,0.0,0.0,0.0,0.0,0.0,0,0.0,0.0,8.0,0.0,0,0,0.0,0.0,0,0.0,0.0,0.0,0.0,0.0,0.0,0,0.0,0.0,0.0,0.0,0.0,0.0,0,0.0,0.0,0,0.0,0.0,0.0,0.0,0.0,0.0,0,0,0,0.0,0,0.0,0.0,0,0,0.0,0,0.0,0.0,0.0,0,0.0,0.0,0.0,0,0,0.0,0.0,0,0.0,0.0,0.0,0,0.0,0.0,0.0,0,0,0,0.0,0.0,0,0.0,0.0,0.0,0,0.0,0.0,0.0,0.0,0.0,0.0,21.5,0.0,0.0,0.0,0.0,0.0,0.0,0.0,0.0,0.0,0.0,0.0,0.0,0.0,0.0,0.0,0.0,0.0,0.0,0.0,0.0,0.0,0.0,0,0.0,0.0,0.0,0.0,0.0,0.0,0.0,0,0.0,0.0,0.0,0.0,0.0,70.5,0.0,0,0.0,0.0,0.0,0.0,0.0,0,0.0,0.0,0.0,0.0,0.0,0,0.0,0.0,0.0,0.0,0,0.0,0.0,0.0,0,0,0,0.0,0.0,0.0,0.0,0.0,0.0,0.0,0.0,0.0,0.0,0.0,0.0,0.0,0.0,0.0,0,0.0,0.0,66.4,27.2,0.222
# 4280,7830,74177,Patel N.D.,1983,nan,(MoO3)55.4 (P2O5)44.6 ,0.0,0,0.0,0.0,0.0,0.0,0.0,0.0,0.0,0,0,0,0.0,0.0,0,0.0,0.0,0.0,0.0,0.0,0.0,0,0.0,0.0,0.0,0.0,0,0,0.0,0.0,0,0.0,0.0,0.0,0.0,0.0,0.0,0,0.0,0.0,0.0,0.0,0.0,0.0,0,0.0,0.0,0,0.0,0.0,0.0,0.0,0.0,0.0,0,0,0,0.0,0,0.0,0.0,0,0,0.0,0,0.0,0.0,0.0,0,0.0,0.0,0.0,0,0,0.0,0.0,0,0.0,0.0,0.0,0,0.0,0.0,0.0,0,0,0,0.0,0.0,0,0.0,0.0,0.0,0,0.0,0.0,0.0,55.4,0.0,0.0,0.0,0.0,0.0,0.0,0.0,0.0,0.0,0.0,0.0,0.0,0.0,0.0,0.0,0.0,0.0,44.6,0.0,0.0,0.0,0.0,0.0,0.0,0.0,0,0.0,0.0,0.0,0.0,0.0,0.0,0.0,0,0.0,0.0,0.0,0.0,0.0,0.0,0.0,0,0.0,0.0,0.0,0.0,0.0,0,0.0,0.0,0.0,0.0,0.0,0,0.0,0.0,0.0,0.0,0,0.0,0.0,0.0,0,0,0,0.0,0.0,0.0,0.0,0.0,0.0,0.0,0.0,0.0,0.0,0.0,0.0,0.0,0.0,0.0,0,0.0,0.0,48.9,20.0,0.222
# 4281,20408,175152,Wiessner W.,1962,ZK 6,(As2O3)0.308899935 (B2O3)8.777529157 (Na2O)19.71938586 (SiO2)71.19418505 ,0.0,0,0.0,0.0,0.0,0.0,0.0,0.308899935,0.0,0,0,0,0.0,8.777529157,0,0.0,0.0,0.0,0.0,0.0,0.0,0,0.0,0.0,0.0,0.0,0,0,0.0,0.0,0,0.0,0.0,0.0,0.0,0.0,0.0,0,0.0,0.0,0.0,0.0,0.0,0.0,0,0.0,0.0,0,0.0,0.0,0.0,0.0,0.0,0.0,0,0,0,0.0,0,0.0,0.0,0,0,0.0,0,0.0,0.0,0.0,0,0.0,0.0,0.0,0,0,0.0,0.0,0,0.0,0.0,0.0,0,0.0,0.0,0.0,0,0,0,0.0,0.0,0,0.0,0.0,0.0,0,0.0,0.0,0.0,0.0,0.0,0.0,19.71938586,0.0,0.0,0.0,0.0,0.0,0.0,0.0,0.0,0.0,0.0,0.0,0.0,0.0,0.0,0.0,0.0,0.0,0.0,0.0,0.0,0.0,0.0,0,0.0,0.0,0.0,0.0,0.0,0.0,0.0,0,0.0,0.0,0.0,0.0,0.0,71.19418505,0.0,0,0.0,0.0,0.0,0.0,0.0,0,0.0,0.0,0.0,0.0,0.0,0,0.0,0.0,0.0,0.0,0,0.0,0.0,0.0,0,0,0,0.0,0.0,0.0,0.0,0.0,0.0,0.0,0.0,0.0,0.0,0.0,0.0,0.0,0.0,0.0,0,0.0,0.0,66.8,27.35,0.222
# 4282,20408,175154,Wiessner W.,1962,F 2,(As2O3)0.463999912 (K2O)4.872619074 (Na2O)7.405437592999999 (PbO)18.50735648 (SiO2)68.75058694 ,0.0,0,0.0,0.0,0.0,0.0,0.0,0.463999912,0.0,0,0,0,0.0,0.0,0,0.0,0.0,0.0,0.0,0.0,0.0,0,0.0,0.0,0.0,0.0,0,0,0.0,0.0,0,0.0,0.0,0.0,0.0,0.0,0.0,0,0.0,0.0,0.0,0.0,0.0,0.0,0,0.0,0.0,0,0.0,0.0,0.0,0.0,0.0,0.0,0,0,0,0.0,0,0.0,0.0,0,0,0.0,0,0.0,0.0,0.0,0,0.0,0.0,4.872619074,0,0,0.0,0.0,0,0.0,0.0,0.0,0,0.0,0.0,0.0,0,0,0,0.0,0.0,0,0.0,0.0,0.0,0,0.0,0.0,0.0,0.0,0.0,0.0,7.405437592999999,0.0,0.0,0.0,0.0,0.0,0.0,0.0,0.0,0.0,0.0,0.0,0.0,0.0,0.0,0.0,0.0,0.0,0.0,18.50735648,0.0,0.0,0.0,0,0.0,0.0,0.0,0.0,0.0,0.0,0.0,0,0.0,0.0,0.0,0.0,0.0,68.75058694,0.0,0,0.0,0.0,0.0,0.0,0.0,0,0.0,0.0,0.0,0.0,0.0,0,0.0,0.0,0.0,0.0,0,0.0,0.0,0.0,0,0,0,0.0,0.0,0.0,0.0,0.0,0.0,0.0,0.0,0.0,0.0,0.0,0.0,0.0,0.0,0.0,0,0.0,0.0,57.3,23.44,0.222
# 4283,24435,189485,Vijoy P.S.,1999,nan,(B2O3)75.0 (Li2O)5.0 (ZnCl2)20.0 ,0.0,0,0.0,0.0,0.0,0.0,0.0,0.0,0.0,0,0,0,0.0,75.0,0,0.0,0.0,0.0,0.0,0.0,0.0,0,0.0,0.0,0.0,0.0,0,0,0.0,0.0,0,0.0,0.0,0.0,0.0,0.0,0.0,0,0.0,0.0,0.0,0.0,0.0,0.0,0,0.0,0.0,0,0.0,0.0,0.0,0.0,0.0,0.0,0,0,0,0.0,0,0.0,0.0,0,0,0.0,0,0.0,0.0,0.0,0,0.0,0.0,0.0,0,0,0.0,0.0,0,0.0,0.0,0.0,0,0.0,0.0,5.0,0,0,0,0.0,0.0,0,0.0,0.0,0.0,0,0.0,0.0,0.0,0.0,0.0,0.0,0.0,0.0,0.0,0.0,0.0,0.0,0.0,0.0,0.0,0.0,0.0,0.0,0.0,0.0,0.0,0.0,0.0,0.0,0.0,0.0,0.0,0.0,0.0,0,0.0,0.0,0.0,0.0,0.0,0.0,0.0,0,0.0,0.0,0.0,0.0,0.0,0.0,0.0,0,0.0,0.0,0.0,0.0,0.0,0,0.0,0.0,0.0,0.0,0.0,0,0.0,0.0,0.0,0.0,0,0.0,0.0,0.0,0,0,0,0.0,0.0,0.0,0.0,0.0,0.0,0.0,0.0,0.0,0.0,0.0,0.0,20.0,0.0,0.0,0,0.0,0.0,33.5,13.73,0.222
# 4284,24933,302459,Shen G.0Q.,2002,nan,(Al2O3)3.0 (MgO)12.0 (Na2O)15.0 (SiO2)70.0 ,0.0,0,0.0,3.0,0.0,0.0,0.0,0.0,0.0,0,0,0,0.0,0.0,0,0.0,0.0,0.0,0.0,0.0,0.0,0,0.0,0.0,0.0,0.0,0,0,0.0,0.0,0,0.0,0.0,0.0,0.0,0.0,0.0,0,0.0,0.0,0.0,0.0,0.0,0.0,0,0.0,0.0,0,0.0,0.0,0.0,0.0,0.0,0.0,0,0,0,0.0,0,0.0,0.0,0,0,0.0,0,0.0,0.0,0.0,0,0.0,0.0,0.0,0,0,0.0,0.0,0,0.0,0.0,0.0,0,0.0,0.0,0.0,0,0,0,0.0,0.0,0,0.0,12.0,0.0,0,0.0,0.0,0.0,0.0,0.0,0.0,15.0,0.0,0.0,0.0,0.0,0.0,0.0,0.0,0.0,0.0,0.0,0.0,0.0,0.0,0.0,0.0,0.0,0.0,0.0,0.0,0.0,0.0,0.0,0,0.0,0.0,0.0,0.0,0.0,0.0,0.0,0,0.0,0.0,0.0,0.0,0.0,70.0,0.0,0,0.0,0.0,0.0,0.0,0.0,0,0.0,0.0,0.0,0.0,0.0,0,0.0,0.0,0.0,0.0,0,0.0,0.0,0.0,0,0,0,0.0,0.0,0.0,0.0,0.0,0.0,0.0,0.0,0.0,0.0,0.0,0.0,0.0,0.0,0.0,0,0.0,0.0,73.3,29.99,0.222
# 4285,30224,390310,Halimah M.K.,2005,nan,(B2O3)27.0 (TeO2)73.0 ,0.0,0,0.0,0.0,0.0,0.0,0.0,0.0,0.0,0,0,0,0.0,27.0,0,0.0,0.0,0.0,0.0,0.0,0.0,0,0.0,0.0,0.0,0.0,0,0,0.0,0.0,0,0.0,0.0,0.0,0.0,0.0,0.0,0,0.0,0.0,0.0,0.0,0.0,0.0,0,0.0,0.0,0,0.0,0.0,0.0,0.0,0.0,0.0,0,0,0,0.0,0,0.0,0.0,0,0,0.0,0,0.0,0.0,0.0,0,0.0,0.0,0.0,0,0,0.0,0.0,0,0.0,0.0,0.0,0,0.0,0.0,0.0,0,0,0,0.0,0.0,0,0.0,0.0,0.0,0,0.0,0.0,0.0,0.0,0.0,0.0,0.0,0.0,0.0,0.0,0.0,0.0,0.0,0.0,0.0,0.0,0.0,0.0,0.0,0.0,0.0,0.0,0.0,0.0,0.0,0.0,0.0,0.0,0.0,0,0.0,0.0,0.0,0.0,0.0,0.0,0.0,0,0.0,0.0,0.0,0.0,0.0,0.0,0.0,0,0.0,0.0,0.0,0.0,0.0,0,0.0,0.0,0.0,0.0,0.0,0,0.0,73.0,0.0,0.0,0,0.0,0.0,0.0,0,0,0,0.0,0.0,0.0,0.0,0.0,0.0,0.0,0.0,0.0,0.0,0.0,0.0,0.0,0.0,0.0,0,0.0,0.0,58.0,23.74,0.222
# 4286,34275,417271,Reddy C.N.,2008,nan,(B2O3)55.0 (Li2O)35.0 (V2O5)10.0 ,0.0,0,0.0,0.0,0.0,0.0,0.0,0.0,0.0,0,0,0,0.0,55.0,0,0.0,0.0,0.0,0.0,0.0,0.0,0,0.0,0.0,0.0,0.0,0,0,0.0,0.0,0,0.0,0.0,0.0,0.0,0.0,0.0,0,0.0,0.0,0.0,0.0,0.0,0.0,0,0.0,0.0,0,0.0,0.0,0.0,0.0,0.0,0.0,0,0,0,0.0,0,0.0,0.0,0,0,0.0,0,0.0,0.0,0.0,0,0.0,0.0,0.0,0,0,0.0,0.0,0,0.0,0.0,0.0,0,0.0,0.0,35.0,0,0,0,0.0,0.0,0,0.0,0.0,0.0,0,0.0,0.0,0.0,0.0,0.0,0.0,0.0,0.0,0.0,0.0,0.0,0.0,0.0,0.0,0.0,0.0,0.0,0.0,0.0,0.0,0.0,0.0,0.0,0.0,0.0,0.0,0.0,0.0,0.0,0,0.0,0.0,0.0,0.0,0.0,0.0,0.0,0,0.0,0.0,0.0,0.0,0.0,0.0,0.0,0,0.0,0.0,0.0,0.0,0.0,0,0.0,0.0,0.0,0.0,0.0,0,0.0,0.0,0.0,0.0,0,0.0,0.0,0.0,0,0,0,0.0,0.0,0.0,0.0,10.0,0.0,0.0,0.0,0.0,0.0,0.0,0.0,0.0,0.0,0.0,0,0.0,0.0,51.7,21.17,0.222
# 4287,34497,418285,Sidek H.A.A.,2006,nan,(B2O3)45.88398 (TeO2)54.11601999999999 ,0.0,0,0.0,0.0,0.0,0.0,0.0,0.0,0.0,0,0,0,0.0,45.88398,0,0.0,0.0,0.0,0.0,0.0,0.0,0,0.0,0.0,0.0,0.0,0,0,0.0,0.0,0,0.0,0.0,0.0,0.0,0.0,0.0,0,0.0,0.0,0.0,0.0,0.0,0.0,0,0.0,0.0,0,0.0,0.0,0.0,0.0,0.0,0.0,0,0,0,0.0,0,0.0,0.0,0,0,0.0,0,0.0,0.0,0.0,0,0.0,0.0,0.0,0,0,0.0,0.0,0,0.0,0.0,0.0,0,0.0,0.0,0.0,0,0,0,0.0,0.0,0,0.0,0.0,0.0,0,0.0,0.0,0.0,0.0,0.0,0.0,0.0,0.0,0.0,0.0,0.0,0.0,0.0,0.0,0.0,0.0,0.0,0.0,0.0,0.0,0.0,0.0,0.0,0.0,0.0,0.0,0.0,0.0,0.0,0,0.0,0.0,0.0,0.0,0.0,0.0,0.0,0,0.0,0.0,0.0,0.0,0.0,0.0,0.0,0,0.0,0.0,0.0,0.0,0.0,0,0.0,0.0,0.0,0.0,0.0,0,0.0,54.11601999999999,0.0,0.0,0,0.0,0.0,0.0,0,0,0,0.0,0.0,0.0,0.0,0.0,0.0,0.0,0.0,0.0,0.0,0.0,0.0,0.0,0.0,0.0,0,0.0,0.0,52.0,23.0,0.222
# 4288,40944,478386,Mauro J.C.,2013,nan,(B2O3)5.27 (BaO)5.27 (K2O)12.25 (Na2O)1.0 (SiO2)76.11 (SnO2)0.1 ,0.0,0,0.0,0.0,0.0,0.0,0.0,0.0,0.0,0,0,0,0.0,5.27,0,0.0,5.27,0.0,0.0,0.0,0.0,0,0.0,0.0,0.0,0.0,0,0,0.0,0.0,0,0.0,0.0,0.0,0.0,0.0,0.0,0,0.0,0.0,0.0,0.0,0.0,0.0,0,0.0,0.0,0,0.0,0.0,0.0,0.0,0.0,0.0,0,0,0,0.0,0,0.0,0.0,0,0,0.0,0,0.0,0.0,0.0,0,0.0,0.0,12.25,0,0,0.0,0.0,0,0.0,0.0,0.0,0,0.0,0.0,0.0,0,0,0,0.0,0.0,0,0.0,0.0,0.0,0,0.0,0.0,0.0,0.0,0.0,0.0,1.0,0.0,0.0,0.0,0.0,0.0,0.0,0.0,0.0,0.0,0.0,0.0,0.0,0.0,0.0,0.0,0.0,0.0,0.0,0.0,0.0,0.0,0.0,0,0.0,0.0,0.0,0.0,0.0,0.0,0.0,0,0.0,0.0,0.0,0.0,0.0,76.11,0.0,0,0.0,0.1,0.0,0.0,0.0,0,0.0,0.0,0.0,0.0,0.0,0,0.0,0.0,0.0,0.0,0,0.0,0.0,0.0,0,0,0,0.0,0.0,0.0,0.0,0.0,0.0,0.0,0.0,0.0,0.0,0.0,0.0,0.0,0.0,0.0,0,0.0,0.0,66.5,27.22,0.222
# 4289,12751,126797,Primenko V.I.,1976,F9,(Al2O3)1.9851748040000001 (As2O3)0.17330557 (B2O3)1.931801088 (F)18.260586899999996 (K2O)9.02365002 (KHF2)5.50217684 (PbO)4.085397305 (SiO2)45.51775294 (TiO2)13.52015454 ,0.0,0,0.0,1.9851748040000001,0.0,0.0,0.0,0.17330557,0.0,0,0,0,0.0,1.931801088,0,0.0,0.0,0.0,0.0,0.0,0.0,0,0.0,0.0,0.0,0.0,0,0,0.0,0.0,0,0.0,0.0,0.0,0.0,0.0,0.0,0,0.0,0.0,0.0,0.0,0.0,0.0,0,0.0,0.0,0,18.260586899999996,0.0,0.0,0.0,0.0,0.0,0,0,0,0.0,0,0.0,0.0,0,0,0.0,0,0.0,0.0,0.0,0,0.0,0.0,9.02365002,0,0,0.0,0.0,0,5.50217684,0.0,0.0,0,0.0,0.0,0.0,0,0,0,0.0,0.0,0,0.0,0.0,0.0,0,0.0,0.0,0.0,0.0,0.0,0.0,0.0,0.0,0.0,0.0,0.0,0.0,0.0,0.0,0.0,0.0,0.0,0.0,0.0,0.0,0.0,0.0,0.0,0.0,0.0,4.085397305,0.0,0.0,0.0,0,0.0,0.0,0.0,0.0,0.0,0.0,0.0,0,0.0,0.0,0.0,0.0,0.0,45.51775294,0.0,0,0.0,0.0,0.0,0.0,0.0,0,0.0,0.0,0.0,0.0,0.0,0,0.0,0.0,0.0,0.0,0,13.52015454,0.0,0.0,0,0,0,0.0,0.0,0.0,0.0,0.0,0.0,0.0,0.0,0.0,0.0,0.0,0.0,0.0,0.0,0.0,0,0.0,0.0,65.9,26.97,0.2217279
# 4290,1834,9128,Takahashi K.,1983,nan,(Li2O)33.3 (SiO2)66.7 ,0.0,0,0.0,0.0,0.0,0.0,0.0,0.0,0.0,0,0,0,0.0,0.0,0,0.0,0.0,0.0,0.0,0.0,0.0,0,0.0,0.0,0.0,0.0,0,0,0.0,0.0,0,0.0,0.0,0.0,0.0,0.0,0.0,0,0.0,0.0,0.0,0.0,0.0,0.0,0,0.0,0.0,0,0.0,0.0,0.0,0.0,0.0,0.0,0,0,0,0.0,0,0.0,0.0,0,0,0.0,0,0.0,0.0,0.0,0,0.0,0.0,0.0,0,0,0.0,0.0,0,0.0,0.0,0.0,0,0.0,0.0,33.3,0,0,0,0.0,0.0,0,0.0,0.0,0.0,0,0.0,0.0,0.0,0.0,0.0,0.0,0.0,0.0,0.0,0.0,0.0,0.0,0.0,0.0,0.0,0.0,0.0,0.0,0.0,0.0,0.0,0.0,0.0,0.0,0.0,0.0,0.0,0.0,0.0,0,0.0,0.0,0.0,0.0,0.0,0.0,0.0,0,0.0,0.0,0.0,0.0,0.0,66.7,0.0,0,0.0,0.0,0.0,0.0,0.0,0,0.0,0.0,0.0,0.0,0.0,0,0.0,0.0,0.0,0.0,0,0.0,0.0,0.0,0,0,0,0.0,0.0,0.0,0.0,0.0,0.0,0.0,0.0,0.0,0.0,0.0,0.0,0.0,0.0,0.0,0,0.0,0.0,76.0,31.11,0.2214722
# 4291,39169,462933,Brix P.,2011,nan,(Al2O3)11.12451089 (B2O3)0.180886315 (CaO)0.844136168 (CeO2)0.040200003 (Fe2O3)0.040200003 (K2O)0.050246204 (Li2O)10.71249086 (Na2O)9.70756478 (P2O5)0.030147722000000002 (SiO2)65.26981525 (SnO2)0.040200003 (SrO)0.050246204 (ZnO)0.060295445 (ZrO2)1.849060149 ,0.0,0,0.0,11.12451089,0.0,0.0,0.0,0.0,0.0,0,0,0,0.0,0.180886315,0,0.0,0.0,0.0,0.0,0.0,0.0,0,0.0,0.0,0.844136168,0.0,0,0,0.0,0.0,0,0.040200003,0.0,0.0,0.0,0.0,0.0,0,0.0,0.0,0.0,0.0,0.0,0.0,0,0.0,0.0,0,0.0,0.0,0.040200003,0.0,0.0,0.0,0,0,0,0.0,0,0.0,0.0,0,0,0.0,0,0.0,0.0,0.0,0,0.0,0.0,0.050246204,0,0,0.0,0.0,0,0.0,0.0,0.0,0,0.0,0.0,10.71249086,0,0,0,0.0,0.0,0,0.0,0.0,0.0,0,0.0,0.0,0.0,0.0,0.0,0.0,9.70756478,0.0,0.0,0.0,0.0,0.0,0.0,0.0,0.0,0.0,0.0,0.0,0.0,0.0,0.0,0.030147722000000002,0.0,0.0,0.0,0.0,0.0,0.0,0.0,0,0.0,0.0,0.0,0.0,0.0,0.0,0.0,0,0.0,0.0,0.0,0.0,0.0,65.26981525,0.0,0,0.0,0.040200003,0.0,0.0,0.0,0,0.0,0.050246204,0.0,0.0,0.0,0,0.0,0.0,0.0,0.0,0,0.0,0.0,0.0,0,0,0,0.0,0.0,0.0,0.0,0.0,0.0,0.0,0.0,0.0,0.0,0.0,0.0,0.0,0.0,0.060295445,0,0.0,1.849060149,83.3,34.1,0.2214077
# 4292,2681,110679,State Optical I,1975,BF4,(As2O3)0.049920007 (B2O3)4.005124601 (BaO)5.7828128670000005 (K2O)8.977346347000001 (PbO)3.6797465519999997 (Sb2O3)0.059950009000000005 (SiO2)73.46836102 (ZnO)3.9767385969999998 ,0.0,0,0.0,0.0,0.0,0.0,0.0,0.049920007,0.0,0,0,0,0.0,4.005124601,0,0.0,5.7828128670000005,0.0,0.0,0.0,0.0,0,0.0,0.0,0.0,0.0,0,0,0.0,0.0,0,0.0,0.0,0.0,0.0,0.0,0.0,0,0.0,0.0,0.0,0.0,0.0,0.0,0,0.0,0.0,0,0.0,0.0,0.0,0.0,0.0,0.0,0,0,0,0.0,0,0.0,0.0,0,0,0.0,0,0.0,0.0,0.0,0,0.0,0.0,8.977346347000001,0,0,0.0,0.0,0,0.0,0.0,0.0,0,0.0,0.0,0.0,0,0,0,0.0,0.0,0,0.0,0.0,0.0,0,0.0,0.0,0.0,0.0,0.0,0.0,0.0,0.0,0.0,0.0,0.0,0.0,0.0,0.0,0.0,0.0,0.0,0.0,0.0,0.0,0.0,0.0,0.0,0.0,0.0,3.6797465519999997,0.0,0.0,0.0,0,0.0,0.0,0.0,0.0,0.0,0.0,0.059950009000000005,0,0.0,0.0,0.0,0.0,0.0,73.46836102,0.0,0,0.0,0.0,0.0,0.0,0.0,0,0.0,0.0,0.0,0.0,0.0,0,0.0,0.0,0.0,0.0,0,0.0,0.0,0.0,0,0,0,0.0,0.0,0.0,0.0,0.0,0.0,0.0,0.0,0.0,0.0,0.0,0.0,0.0,0.0,3.9767385969999998,0,0.0,0.0,67.2,27.51,0.221374
