Repository: jacobergzhou/Poisson-Ratio

File: Non_metal_07242019.csv (part 73 of 91)
Index,Code,Glass #,Author,Year,Trademark,glass_comp,Ag2O,AgI,Al,Al2O3,AlF3,AlN,As,As2O3,As2O5,As2S3,As2Se3,AsSe,B,B2O3,BaCl2,BaF2,BaO,BeF2,BeO,Bi2O3,BiCl3,Br,Ca,CaF2,CaO,Cd,CdCl2,CdF2,CdO,Ce2O3,CeF3,CeO2,Cl,Co3O4,CoO,Cr2O3,Cs2O,CsCl,CsF,Cu2O,CuO,Dy2O3,Er,Er2O3,ErF3,Eu,Eu2O3,EuF3,F,Fe,Fe2O3,FeO,Ga,Ga2O3,Ga2S3,Ga2Se3,GaF3,Gd2O3,GdF3,Ge,GeO2,GeS2,GeSe2,H2O,HfF4,HfO2,Hg,Ho2O3,I,InF3,K,K2O,K2S,K2SO4,KBr,KCl,KF,KHF2,La,La2O3,La2S3,LaF3,Li,Li2O,Li2S,Li2SO4,LiBr,LiCl,LiF,LiI,MgF2,MgO,Mn2O3,MnF2,MnO,MnO2,MoO2,MoO3,N,Na,Na2O,Na2S,Na2SO4,NaCl,NaF,NaPO3,Nb2O5,Nd,Nd2O3,NdF3,NH4NO3,NiO,O,OH,P,P2O5,Pb,PbCl2,PbF2,PbO,PdO,Pr2O3,Pr6O11,PrF3,Rb2O,RbF,Rh2O3,RuO2,S,Sb,Sb2O3,Sb2S3,Sc2O3,Se,Si,Si3N4,SiC,SiO2,Sm2O3,Sn,SnO,SnO2,SO2,SO3,Sr,SrCl2,SrF2,SrO,Ta2O3,Ta2O5,Tb2O3,TbF3,Te,TeO2,Th,ThF4,ThO2,TiO2,Tl,Tl2O,Tl2Se,TlSe,Tm2O3,U,U3O8,UO2,V,V2O5,VO6,WO3,Y,Y2O3,Yb2O3,YbF3,YF3,ZnCl2,ZnF2,ZnO,ZnSO4,ZrF4,ZrO2,Young's modulus E (GPa),Shear modulus G (GPa),Poisson's ratio v
# 4293,6619,38510,Gan Fuxi,1959,nan,(Al2O3)8.0 (B2O3)12.0 (Na2O)20.0 (SiO2)60.0 ,0.0,0,0.0,8.0,0.0,0.0,0.0,0.0,0.0,0,0,0,0.0,12.0,0,0.0,0.0,0.0,0.0,0.0,0.0,0,0.0,0.0,0.0,0.0,0,0,0.0,0.0,0,0.0,0.0,0.0,0.0,0.0,0.0,0,0.0,0.0,0.0,0.0,0.0,0.0,0,0.0,0.0,0,0.0,0.0,0.0,0.0,0.0,0.0,0,0,0,0.0,0,0.0,0.0,0,0,0.0,0,0.0,0.0,0.0,0,0.0,0.0,0.0,0,0,0.0,0.0,0,0.0,0.0,0.0,0,0.0,0.0,0.0,0,0,0,0.0,0.0,0,0.0,0.0,0.0,0,0.0,0.0,0.0,0.0,0.0,0.0,20.0,0.0,0.0,0.0,0.0,0.0,0.0,0.0,0.0,0.0,0.0,0.0,0.0,0.0,0.0,0.0,0.0,0.0,0.0,0.0,0.0,0.0,0.0,0,0.0,0.0,0.0,0.0,0.0,0.0,0.0,0,0.0,0.0,0.0,0.0,0.0,60.0,0.0,0,0.0,0.0,0.0,0.0,0.0,0,0.0,0.0,0.0,0.0,0.0,0,0.0,0.0,0.0,0.0,0,0.0,0.0,0.0,0,0,0,0.0,0.0,0.0,0.0,0.0,0.0,0.0,0.0,0.0,0.0,0.0,0.0,0.0,0.0,0.0,0,0.0,0.0,71.4,29.23,0.221348
# 4294,3221,110709,State Optical I,1975,F4,(As2O3)0.24339998100000002 (K2O)6.2467775 (PbO)20.69346834 (SiO2)72.81635417 ,0.0,0,0.0,0.0,0.0,0.0,0.0,0.24339998100000002,0.0,0,0,0,0.0,0.0,0,0.0,0.0,0.0,0.0,0.0,0.0,0,0.0,0.0,0.0,0.0,0,0,0.0,0.0,0,0.0,0.0,0.0,0.0,0.0,0.0,0,0.0,0.0,0.0,0.0,0.0,0.0,0,0.0,0.0,0,0.0,0.0,0.0,0.0,0.0,0.0,0,0,0,0.0,0,0.0,0.0,0,0,0.0,0,0.0,0.0,0.0,0,0.0,0.0,6.2467775,0,0,0.0,0.0,0,0.0,0.0,0.0,0,0.0,0.0,0.0,0,0,0,0.0,0.0,0,0.0,0.0,0.0,0,0.0,0.0,0.0,0.0,0.0,0.0,0.0,0.0,0.0,0.0,0.0,0.0,0.0,0.0,0.0,0.0,0.0,0.0,0.0,0.0,0.0,0.0,0.0,0.0,0.0,20.69346834,0.0,0.0,0.0,0,0.0,0.0,0.0,0.0,0.0,0.0,0.0,0,0.0,0.0,0.0,0.0,0.0,72.81635417,0.0,0,0.0,0.0,0.0,0.0,0.0,0,0.0,0.0,0.0,0.0,0.0,0,0.0,0.0,0.0,0.0,0,0.0,0.0,0.0,0,0,0,0.0,0.0,0.0,0.0,0.0,0.0,0.0,0.0,0.0,0.0,0.0,0.0,0.0,0.0,0.0,0,0.0,0.0,55.3,22.64,0.22128979999999998
# 4295,255,20571,Livshits V.Ya.,1989,nan,(Li2O)13.0 (Na2O)12.0 (SiO2)70.0 (Ta2O5)5.0 ,0.0,0,0.0,0.0,0.0,0.0,0.0,0.0,0.0,0,0,0,0.0,0.0,0,0.0,0.0,0.0,0.0,0.0,0.0,0,0.0,0.0,0.0,0.0,0,0,0.0,0.0,0,0.0,0.0,0.0,0.0,0.0,0.0,0,0.0,0.0,0.0,0.0,0.0,0.0,0,0.0,0.0,0,0.0,0.0,0.0,0.0,0.0,0.0,0,0,0,0.0,0,0.0,0.0,0,0,0.0,0,0.0,0.0,0.0,0,0.0,0.0,0.0,0,0,0.0,0.0,0,0.0,0.0,0.0,0,0.0,0.0,13.0,0,0,0,0.0,0.0,0,0.0,0.0,0.0,0,0.0,0.0,0.0,0.0,0.0,0.0,12.0,0.0,0.0,0.0,0.0,0.0,0.0,0.0,0.0,0.0,0.0,0.0,0.0,0.0,0.0,0.0,0.0,0.0,0.0,0.0,0.0,0.0,0.0,0,0.0,0.0,0.0,0.0,0.0,0.0,0.0,0,0.0,0.0,0.0,0.0,0.0,70.0,0.0,0,0.0,0.0,0.0,0.0,0.0,0,0.0,0.0,0.0,5.0,0.0,0,0.0,0.0,0.0,0.0,0,0.0,0.0,0.0,0,0,0,0.0,0.0,0.0,0.0,0.0,0.0,0.0,0.0,0.0,0.0,0.0,0.0,0.0,0.0,0.0,0,0.0,0.0,87.6,35.9,0.221
# 4296,258,20596,Livshits V.Ya.,1988,nan,(Al2O3)4.8 (K2O)3.8 (Na2O)15.2 (SiO2)76.2 ,0.0,0,0.0,4.8,0.0,0.0,0.0,0.0,0.0,0,0,0,0.0,0.0,0,0.0,0.0,0.0,0.0,0.0,0.0,0,0.0,0.0,0.0,0.0,0,0,0.0,0.0,0,0.0,0.0,0.0,0.0,0.0,0.0,0,0.0,0.0,0.0,0.0,0.0,0.0,0,0.0,0.0,0,0.0,0.0,0.0,0.0,0.0,0.0,0,0,0,0.0,0,0.0,0.0,0,0,0.0,0,0.0,0.0,0.0,0,0.0,0.0,3.8,0,0,0.0,0.0,0,0.0,0.0,0.0,0,0.0,0.0,0.0,0,0,0,0.0,0.0,0,0.0,0.0,0.0,0,0.0,0.0,0.0,0.0,0.0,0.0,15.2,0.0,0.0,0.0,0.0,0.0,0.0,0.0,0.0,0.0,0.0,0.0,0.0,0.0,0.0,0.0,0.0,0.0,0.0,0.0,0.0,0.0,0.0,0,0.0,0.0,0.0,0.0,0.0,0.0,0.0,0,0.0,0.0,0.0,0.0,0.0,76.2,0.0,0,0.0,0.0,0.0,0.0,0.0,0,0.0,0.0,0.0,0.0,0.0,0,0.0,0.0,0.0,0.0,0,0.0,0.0,0.0,0,0,0,0.0,0.0,0.0,0.0,0.0,0.0,0.0,0.0,0.0,0.0,0.0,0.0,0.0,0.0,0.0,0,0.0,0.0,67.0,27.5,0.221
# 4297,259,20603,Livshits V.Ya.,1988,nan,(K2O)3.6999995930000003 (Na2O)14.69999838 (SiO2)73.50000191 (ZrO2)8.100000109 ,0.0,0,0.0,0.0,0.0,0.0,0.0,0.0,0.0,0,0,0,0.0,0.0,0,0.0,0.0,0.0,0.0,0.0,0.0,0,0.0,0.0,0.0,0.0,0,0,0.0,0.0,0,0.0,0.0,0.0,0.0,0.0,0.0,0,0.0,0.0,0.0,0.0,0.0,0.0,0,0.0,0.0,0,0.0,0.0,0.0,0.0,0.0,0.0,0,0,0,0.0,0,0.0,0.0,0,0,0.0,0,0.0,0.0,0.0,0,0.0,0.0,3.6999995930000003,0,0,0.0,0.0,0,0.0,0.0,0.0,0,0.0,0.0,0.0,0,0,0,0.0,0.0,0,0.0,0.0,0.0,0,0.0,0.0,0.0,0.0,0.0,0.0,14.69999838,0.0,0.0,0.0,0.0,0.0,0.0,0.0,0.0,0.0,0.0,0.0,0.0,0.0,0.0,0.0,0.0,0.0,0.0,0.0,0.0,0.0,0.0,0,0.0,0.0,0.0,0.0,0.0,0.0,0.0,0,0.0,0.0,0.0,0.0,0.0,73.50000191,0.0,0,0.0,0.0,0.0,0.0,0.0,0,0.0,0.0,0.0,0.0,0.0,0,0.0,0.0,0.0,0.0,0,0.0,0.0,0.0,0,0,0,0.0,0.0,0.0,0.0,0.0,0.0,0.0,0.0,0.0,0.0,0.0,0.0,0.0,0.0,0.0,0,0.0,8.100000109,79.5,32.3,0.221
# 4298,290,21029,Karapetyan G.O.,1979,nan,(Al2O3)18.0 (Li2O)15.0 (SiO2)67.0 ,0.0,0,0.0,18.0,0.0,0.0,0.0,0.0,0.0,0,0,0,0.0,0.0,0,0.0,0.0,0.0,0.0,0.0,0.0,0,0.0,0.0,0.0,0.0,0,0,0.0,0.0,0,0.0,0.0,0.0,0.0,0.0,0.0,0,0.0,0.0,0.0,0.0,0.0,0.0,0,0.0,0.0,0,0.0,0.0,0.0,0.0,0.0,0.0,0,0,0,0.0,0,0.0,0.0,0,0,0.0,0,0.0,0.0,0.0,0,0.0,0.0,0.0,0,0,0.0,0.0,0,0.0,0.0,0.0,0,0.0,0.0,15.0,0,0,0,0.0,0.0,0,0.0,0.0,0.0,0,0.0,0.0,0.0,0.0,0.0,0.0,0.0,0.0,0.0,0.0,0.0,0.0,0.0,0.0,0.0,0.0,0.0,0.0,0.0,0.0,0.0,0.0,0.0,0.0,0.0,0.0,0.0,0.0,0.0,0,0.0,0.0,0.0,0.0,0.0,0.0,0.0,0,0.0,0.0,0.0,0.0,0.0,67.0,0.0,0,0.0,0.0,0.0,0.0,0.0,0,0.0,0.0,0.0,0.0,0.0,0,0.0,0.0,0.0,0.0,0,0.0,0.0,0.0,0,0,0,0.0,0.0,0.0,0.0,0.0,0.0,0.0,0.0,0.0,0.0,0.0,0.0,0.0,0.0,0.0,0,0.0,0.0,84.6,34.7,0.221
# 4299,292,21076,Karapetyan G.O.,1980,nan,(Al2O3)15.39468923 (Li2O)11.53092942 (SiO2)69.24012654 (TiO2)3.8342548080000003 ,0.0,0,0.0,15.39468923,0.0,0.0,0.0,0.0,0.0,0,0,0,0.0,0.0,0,0.0,0.0,0.0,0.0,0.0,0.0,0,0.0,0.0,0.0,0.0,0,0,0.0,0.0,0,0.0,0.0,0.0,0.0,0.0,0.0,0,0.0,0.0,0.0,0.0,0.0,0.0,0,0.0,0.0,0,0.0,0.0,0.0,0.0,0.0,0.0,0,0,0,0.0,0,0.0,0.0,0,0,0.0,0,0.0,0.0,0.0,0,0.0,0.0,0.0,0,0,0.0,0.0,0,0.0,0.0,0.0,0,0.0,0.0,11.53092942,0,0,0,0.0,0.0,0,0.0,0.0,0.0,0,0.0,0.0,0.0,0.0,0.0,0.0,0.0,0.0,0.0,0.0,0.0,0.0,0.0,0.0,0.0,0.0,0.0,0.0,0.0,0.0,0.0,0.0,0.0,0.0,0.0,0.0,0.0,0.0,0.0,0,0.0,0.0,0.0,0.0,0.0,0.0,0.0,0,0.0,0.0,0.0,0.0,0.0,69.24012654,0.0,0,0.0,0.0,0.0,0.0,0.0,0,0.0,0.0,0.0,0.0,0.0,0,0.0,0.0,0.0,0.0,0,3.8342548080000003,0.0,0.0,0,0,0,0.0,0.0,0.0,0.0,0.0,0.0,0.0,0.0,0.0,0.0,0.0,0.0,0.0,0.0,0.0,0,0.0,0.0,84.4,34.5,0.221
# 4300,572,24647,Spinner S.,1954,BaF605/435,(As2O3)0.176799989 (BaO)7.756314535 (K2O)7.33378356 (PbO)9.520213429 (SiO2)66.51025601 (ZnO)8.702632478 ,0.0,0,0.0,0.0,0.0,0.0,0.0,0.176799989,0.0,0,0,0,0.0,0.0,0,0.0,7.756314535,0.0,0.0,0.0,0.0,0,0.0,0.0,0.0,0.0,0,0,0.0,0.0,0,0.0,0.0,0.0,0.0,0.0,0.0,0,0.0,0.0,0.0,0.0,0.0,0.0,0,0.0,0.0,0,0.0,0.0,0.0,0.0,0.0,0.0,0,0,0,0.0,0,0.0,0.0,0,0,0.0,0,0.0,0.0,0.0,0,0.0,0.0,7.33378356,0,0,0.0,0.0,0,0.0,0.0,0.0,0,0.0,0.0,0.0,0,0,0,0.0,0.0,0,0.0,0.0,0.0,0,0.0,0.0,0.0,0.0,0.0,0.0,0.0,0.0,0.0,0.0,0.0,0.0,0.0,0.0,0.0,0.0,0.0,0.0,0.0,0.0,0.0,0.0,0.0,0.0,0.0,9.520213429,0.0,0.0,0.0,0,0.0,0.0,0.0,0.0,0.0,0.0,0.0,0,0.0,0.0,0.0,0.0,0.0,66.51025601,0.0,0,0.0,0.0,0.0,0.0,0.0,0,0.0,0.0,0.0,0.0,0.0,0,0.0,0.0,0.0,0.0,0,0.0,0.0,0.0,0,0,0,0.0,0.0,0.0,0.0,0.0,0.0,0.0,0.0,0.0,0.0,0.0,0.0,0.0,0.0,8.702632478,0,0.0,0.0,62.5,25.6,0.221
# 4301,575,24659,Spinner S.,1954,nan,(CaO)14.30000143 (Na2O)14.30000143 (SiO2)71.39999714 ,0.0,0,0.0,0.0,0.0,0.0,0.0,0.0,0.0,0,0,0,0.0,0.0,0,0.0,0.0,0.0,0.0,0.0,0.0,0,0.0,0.0,14.30000143,0.0,0,0,0.0,0.0,0,0.0,0.0,0.0,0.0,0.0,0.0,0,0.0,0.0,0.0,0.0,0.0,0.0,0,0.0,0.0,0,0.0,0.0,0.0,0.0,0.0,0.0,0,0,0,0.0,0,0.0,0.0,0,0,0.0,0,0.0,0.0,0.0,0,0.0,0.0,0.0,0,0,0.0,0.0,0,0.0,0.0,0.0,0,0.0,0.0,0.0,0,0,0,0.0,0.0,0,0.0,0.0,0.0,0,0.0,0.0,0.0,0.0,0.0,0.0,14.30000143,0.0,0.0,0.0,0.0,0.0,0.0,0.0,0.0,0.0,0.0,0.0,0.0,0.0,0.0,0.0,0.0,0.0,0.0,0.0,0.0,0.0,0.0,0,0.0,0.0,0.0,0.0,0.0,0.0,0.0,0,0.0,0.0,0.0,0.0,0.0,71.39999714,0.0,0,0.0,0.0,0.0,0.0,0.0,0,0.0,0.0,0.0,0.0,0.0,0,0.0,0.0,0.0,0.0,0,0.0,0.0,0.0,0,0,0,0.0,0.0,0.0,0.0,0.0,0.0,0.0,0.0,0.0,0.0,0.0,0.0,0.0,0.0,0.0,0,0.0,0.0,73.7,30.2,0.221
# 4302,1583,9800,Karapetyan G.O.,1981,nan,(Li2O)33.0 (SiO2)67.0 ,0.0,0,0.0,0.0,0.0,0.0,0.0,0.0,0.0,0,0,0,0.0,0.0,0,0.0,0.0,0.0,0.0,0.0,0.0,0,0.0,0.0,0.0,0.0,0,0,0.0,0.0,0,0.0,0.0,0.0,0.0,0.0,0.0,0,0.0,0.0,0.0,0.0,0.0,0.0,0,0.0,0.0,0,0.0,0.0,0.0,0.0,0.0,0.0,0,0,0,0.0,0,0.0,0.0,0,0,0.0,0,0.0,0.0,0.0,0,0.0,0.0,0.0,0,0,0.0,0.0,0,0.0,0.0,0.0,0,0.0,0.0,33.0,0,0,0,0.0,0.0,0,0.0,0.0,0.0,0,0.0,0.0,0.0,0.0,0.0,0.0,0.0,0.0,0.0,0.0,0.0,0.0,0.0,0.0,0.0,0.0,0.0,0.0,0.0,0.0,0.0,0.0,0.0,0.0,0.0,0.0,0.0,0.0,0.0,0,0.0,0.0,0.0,0.0,0.0,0.0,0.0,0,0.0,0.0,0.0,0.0,0.0,67.0,0.0,0,0.0,0.0,0.0,0.0,0.0,0,0.0,0.0,0.0,0.0,0.0,0,0.0,0.0,0.0,0.0,0,0.0,0.0,0.0,0,0,0,0.0,0.0,0.0,0.0,0.0,0.0,0.0,0.0,0.0,0.0,0.0,0.0,0.0,0.0,0.0,0,0.0,0.0,81.1,33.2,0.221
# 4303,1965,110876,Kisin B.I.,1959,K20,(As2O3)0.13949996 (B2O3)5.255675492 (CaO)4.744338638 (K2O)8.926600438 (Na2O)2.745138212 (PbO)0.18247664800000002 (SiO2)69.98344991 (ZnO)8.022820697 ,0.0,0,0.0,0.0,0.0,0.0,0.0,0.13949996,0.0,0,0,0,0.0,5.255675492,0,0.0,0.0,0.0,0.0,0.0,0.0,0,0.0,0.0,4.744338638,0.0,0,0,0.0,0.0,0,0.0,0.0,0.0,0.0,0.0,0.0,0,0.0,0.0,0.0,0.0,0.0,0.0,0,0.0,0.0,0,0.0,0.0,0.0,0.0,0.0,0.0,0,0,0,0.0,0,0.0,0.0,0,0,0.0,0,0.0,0.0,0.0,0,0.0,0.0,8.926600438,0,0,0.0,0.0,0,0.0,0.0,0.0,0,0.0,0.0,0.0,0,0,0,0.0,0.0,0,0.0,0.0,0.0,0,0.0,0.0,0.0,0.0,0.0,0.0,2.745138212,0.0,0.0,0.0,0.0,0.0,0.0,0.0,0.0,0.0,0.0,0.0,0.0,0.0,0.0,0.0,0.0,0.0,0.0,0.18247664800000002,0.0,0.0,0.0,0,0.0,0.0,0.0,0.0,0.0,0.0,0.0,0,0.0,0.0,0.0,0.0,0.0,69.98344991,0.0,0,0.0,0.0,0.0,0.0,0.0,0,0.0,0.0,0.0,0.0,0.0,0,0.0,0.0,0.0,0.0,0,0.0,0.0,0.0,0,0,0,0.0,0.0,0.0,0.0,0.0,0.0,0.0,0.0,0.0,0.0,0.0,0.0,0.0,0.0,8.022820697,0,0.0,0.0,72.3,29.6,0.221
# 4304,1966,110927,Kisin B.I.,1959,F1,(As2O3)0.237999917 (K2O)6.377432767999999 (PbO)19.35477323 (SiO2)74.02979409 ,0.0,0,0.0,0.0,0.0,0.0,0.0,0.237999917,0.0,0,0,0,0.0,0.0,0,0.0,0.0,0.0,0.0,0.0,0.0,0,0.0,0.0,0.0,0.0,0,0,0.0,0.0,0,0.0,0.0,0.0,0.0,0.0,0.0,0,0.0,0.0,0.0,0.0,0.0,0.0,0,0.0,0.0,0,0.0,0.0,0.0,0.0,0.0,0.0,0,0,0,0.0,0,0.0,0.0,0,0,0.0,0,0.0,0.0,0.0,0,0.0,0.0,6.377432767999999,0,0,0.0,0.0,0,0.0,0.0,0.0,0,0.0,0.0,0.0,0,0,0,0.0,0.0,0,0.0,0.0,0.0,0,0.0,0.0,0.0,0.0,0.0,0.0,0.0,0.0,0.0,0.0,0.0,0.0,0.0,0.0,0.0,0.0,0.0,0.0,0.0,0.0,0.0,0.0,0.0,0.0,0.0,19.35477323,0.0,0.0,0.0,0,0.0,0.0,0.0,0.0,0.0,0.0,0.0,0,0.0,0.0,0.0,0.0,0.0,74.02979409,0.0,0,0.0,0.0,0.0,0.0,0.0,0,0.0,0.0,0.0,0.0,0.0,0,0.0,0.0,0.0,0.0,0,0.0,0.0,0.0,0,0,0,0.0,0.0,0.0,0.0,0.0,0.0,0.0,0.0,0.0,0.0,0.0,0.0,0.0,0.0,0.0,0,0.0,0.0,55.6,22.76,0.221
# 4305,1966,110936,Kisin B.I.,1959,TF3,(As2O3)0.142099959 (B2O3)0.597529429 (K2O)5.013137566 (PbO)30.7528512 (Sb2O3)0.09642997199999999 (SiO2)63.39795187 ,0.0,0,0.0,0.0,0.0,0.0,0.0,0.142099959,0.0,0,0,0,0.0,0.597529429,0,0.0,0.0,0.0,0.0,0.0,0.0,0,0.0,0.0,0.0,0.0,0,0,0.0,0.0,0,0.0,0.0,0.0,0.0,0.0,0.0,0,0.0,0.0,0.0,0.0,0.0,0.0,0,0.0,0.0,0,0.0,0.0,0.0,0.0,0.0,0.0,0,0,0,0.0,0,0.0,0.0,0,0,0.0,0,0.0,0.0,0.0,0,0.0,0.0,5.013137566,0,0,0.0,0.0,0,0.0,0.0,0.0,0,0.0,0.0,0.0,0,0,0,0.0,0.0,0,0.0,0.0,0.0,0,0.0,0.0,0.0,0.0,0.0,0.0,0.0,0.0,0.0,0.0,0.0,0.0,0.0,0.0,0.0,0.0,0.0,0.0,0.0,0.0,0.0,0.0,0.0,0.0,0.0,30.7528512,0.0,0.0,0.0,0,0.0,0.0,0.0,0.0,0.0,0.0,0.09642997199999999,0,0.0,0.0,0.0,0.0,0.0,63.39795187,0.0,0,0.0,0.0,0.0,0.0,0.0,0,0.0,0.0,0.0,0.0,0.0,0,0.0,0.0,0.0,0.0,0,0.0,0.0,0.0,0,0,0,0.0,0.0,0.0,0.0,0.0,0.0,0.0,0.0,0.0,0.0,0.0,0.0,0.0,0.0,0.0,0,0.0,0.0,55.1,22.56,0.221
# 4306,3270,18508,Nemilov S.V.,1973,nan,(PbO)32.2 (SiO2)67.8 ,0.0,0,0.0,0.0,0.0,0.0,0.0,0.0,0.0,0,0,0,0.0,0.0,0,0.0,0.0,0.0,0.0,0.0,0.0,0,0.0,0.0,0.0,0.0,0,0,0.0,0.0,0,0.0,0.0,0.0,0.0,0.0,0.0,0,0.0,0.0,0.0,0.0,0.0,0.0,0,0.0,0.0,0,0.0,0.0,0.0,0.0,0.0,0.0,0,0,0,0.0,0,0.0,0.0,0,0,0.0,0,0.0,0.0,0.0,0,0.0,0.0,0.0,0,0,0.0,0.0,0,0.0,0.0,0.0,0,0.0,0.0,0.0,0,0,0,0.0,0.0,0,0.0,0.0,0.0,0,0.0,0.0,0.0,0.0,0.0,0.0,0.0,0.0,0.0,0.0,0.0,0.0,0.0,0.0,0.0,0.0,0.0,0.0,0.0,0.0,0.0,0.0,0.0,0.0,0.0,32.2,0.0,0.0,0.0,0,0.0,0.0,0.0,0.0,0.0,0.0,0.0,0,0.0,0.0,0.0,0.0,0.0,67.8,0.0,0,0.0,0.0,0.0,0.0,0.0,0,0.0,0.0,0.0,0.0,0.0,0,0.0,0.0,0.0,0.0,0,0.0,0.0,0.0,0,0,0,0.0,0.0,0.0,0.0,0.0,0.0,0.0,0.0,0.0,0.0,0.0,0.0,0.0,0.0,0.0,0,0.0,0.0,57.2,23.44,0.221
# 4307,3384,3836,Shchavelev O.S.,1973,nan,(K2O)10.8 (SiO2)81.6 (SrO)7.6 ,0.0,0,0.0,0.0,0.0,0.0,0.0,0.0,0.0,0,0,0,0.0,0.0,0,0.0,0.0,0.0,0.0,0.0,0.0,0,0.0,0.0,0.0,0.0,0,0,0.0,0.0,0,0.0,0.0,0.0,0.0,0.0,0.0,0,0.0,0.0,0.0,0.0,0.0,0.0,0,0.0,0.0,0,0.0,0.0,0.0,0.0,0.0,0.0,0,0,0,0.0,0,0.0,0.0,0,0,0.0,0,0.0,0.0,0.0,0,0.0,0.0,10.8,0,0,0.0,0.0,0,0.0,0.0,0.0,0,0.0,0.0,0.0,0,0,0,0.0,0.0,0,0.0,0.0,0.0,0,0.0,0.0,0.0,0.0,0.0,0.0,0.0,0.0,0.0,0.0,0.0,0.0,0.0,0.0,0.0,0.0,0.0,0.0,0.0,0.0,0.0,0.0,0.0,0.0,0.0,0.0,0.0,0.0,0.0,0,0.0,0.0,0.0,0.0,0.0,0.0,0.0,0,0.0,0.0,0.0,0.0,0.0,81.6,0.0,0,0.0,0.0,0.0,0.0,0.0,0,0.0,7.6,0.0,0.0,0.0,0,0.0,0.0,0.0,0.0,0,0.0,0.0,0.0,0,0,0,0.0,0.0,0.0,0.0,0.0,0.0,0.0,0.0,0.0,0.0,0.0,0.0,0.0,0.0,0.0,0,0.0,0.0,61.1,25.01,0.221
# 4308,3849,12366,Tille U.,1978,nan,(CaO)19.5 (Na2O)10.0 (SiO2)70.5 ,0.0,0,0.0,0.0,0.0,0.0,0.0,0.0,0.0,0,0,0,0.0,0.0,0,0.0,0.0,0.0,0.0,0.0,0.0,0,0.0,0.0,19.5,0.0,0,0,0.0,0.0,0,0.0,0.0,0.0,0.0,0.0,0.0,0,0.0,0.0,0.0,0.0,0.0,0.0,0,0.0,0.0,0,0.0,0.0,0.0,0.0,0.0,0.0,0,0,0,0.0,0,0.0,0.0,0,0,0.0,0,0.0,0.0,0.0,0,0.0,0.0,0.0,0,0,0.0,0.0,0,0.0,0.0,0.0,0,0.0,0.0,0.0,0,0,0,0.0,0.0,0,0.0,0.0,0.0,0,0.0,0.0,0.0,0.0,0.0,0.0,10.0,0.0,0.0,0.0,0.0,0.0,0.0,0.0,0.0,0.0,0.0,0.0,0.0,0.0,0.0,0.0,0.0,0.0,0.0,0.0,0.0,0.0,0.0,0,0.0,0.0,0.0,0.0,0.0,0.0,0.0,0,0.0,0.0,0.0,0.0,0.0,70.5,0.0,0,0.0,0.0,0.0,0.0,0.0,0,0.0,0.0,0.0,0.0,0.0,0,0.0,0.0,0.0,0.0,0,0.0,0.0,0.0,0,0,0,0.0,0.0,0.0,0.0,0.0,0.0,0.0,0.0,0.0,0.0,0.0,0.0,0.0,0.0,0.0,0,0.0,0.0,76.2,31.2,0.221
# 4309,5879,93255,Keshishyan T.N.,1978,nan,(Al2O3)9.1 (Li2O)40.9 (SiO2)50.0 ,0.0,0,0.0,9.1,0.0,0.0,0.0,0.0,0.0,0,0,0,0.0,0.0,0,0.0,0.0,0.0,0.0,0.0,0.0,0,0.0,0.0,0.0,0.0,0,0,0.0,0.0,0,0.0,0.0,0.0,0.0,0.0,0.0,0,0.0,0.0,0.0,0.0,0.0,0.0,0,0.0,0.0,0,0.0,0.0,0.0,0.0,0.0,0.0,0,0,0,0.0,0,0.0,0.0,0,0,0.0,0,0.0,0.0,0.0,0,0.0,0.0,0.0,0,0,0.0,0.0,0,0.0,0.0,0.0,0,0.0,0.0,40.9,0,0,0,0.0,0.0,0,0.0,0.0,0.0,0,0.0,0.0,0.0,0.0,0.0,0.0,0.0,0.0,0.0,0.0,0.0,0.0,0.0,0.0,0.0,0.0,0.0,0.0,0.0,0.0,0.0,0.0,0.0,0.0,0.0,0.0,0.0,0.0,0.0,0,0.0,0.0,0.0,0.0,0.0,0.0,0.0,0,0.0,0.0,0.0,0.0,0.0,50.0,0.0,0,0.0,0.0,0.0,0.0,0.0,0,0.0,0.0,0.0,0.0,0.0,0,0.0,0.0,0.0,0.0,0,0.0,0.0,0.0,0,0,0,0.0,0.0,0.0,0.0,0.0,0.0,0.0,0.0,0.0,0.0,0.0,0.0,0.0,0.0,0.0,0,0.0,0.0,86.0,35.21,0.221
# 4310,7080,121848,Butler B.P.,1996,nan,(Al2O3)10.03491029 (BaO)0.635349219 (CaO)8.838792827999999 (F)8.126975936000001 (Fe2O3)0.644598091 (K2O)1.099224745 (Li2O)1.025182964 (MgO)3.070655908 (Na2O)9.242719632 (PbO)0.024704827000000002 (SiO2)56.69517213 (SrO)0.561713437 ,0.0,0,0.0,10.03491029,0.0,0.0,0.0,0.0,0.0,0,0,0,0.0,0.0,0,0.0,0.635349219,0.0,0.0,0.0,0.0,0,0.0,0.0,8.838792827999999,0.0,0,0,0.0,0.0,0,0.0,0.0,0.0,0.0,0.0,0.0,0,0.0,0.0,0.0,0.0,0.0,0.0,0,0.0,0.0,0,8.126975936000001,0.0,0.644598091,0.0,0.0,0.0,0,0,0,0.0,0,0.0,0.0,0,0,0.0,0,0.0,0.0,0.0,0,0.0,0.0,1.099224745,0,0,0.0,0.0,0,0.0,0.0,0.0,0,0.0,0.0,1.025182964,0,0,0,0.0,0.0,0,0.0,3.070655908,0.0,0,0.0,0.0,0.0,0.0,0.0,0.0,9.242719632,0.0,0.0,0.0,0.0,0.0,0.0,0.0,0.0,0.0,0.0,0.0,0.0,0.0,0.0,0.0,0.0,0.0,0.0,0.024704827000000002,0.0,0.0,0.0,0,0.0,0.0,0.0,0.0,0.0,0.0,0.0,0,0.0,0.0,0.0,0.0,0.0,56.69517213,0.0,0,0.0,0.0,0.0,0.0,0.0,0,0.0,0.561713437,0.0,0.0,0.0,0,0.0,0.0,0.0,0.0,0,0.0,0.0,0.0,0,0,0,0.0,0.0,0.0,0.0,0.0,0.0,0.0,0.0,0.0,0.0,0.0,0.0,0.0,0.0,0.0,0,0.0,0.0,78.8,32.29,0.221
# 4311,7831,149173,Bridge B.,1986,nan,(MoO3)50.0 (P2O5)50.0 ,0.0,0,0.0,0.0,0.0,0.0,0.0,0.0,0.0,0,0,0,0.0,0.0,0,0.0,0.0,0.0,0.0,0.0,0.0,0,0.0,0.0,0.0,0.0,0,0,0.0,0.0,0,0.0,0.0,0.0,0.0,0.0,0.0,0,0.0,0.0,0.0,0.0,0.0,0.0,0,0.0,0.0,0,0.0,0.0,0.0,0.0,0.0,0.0,0,0,0,0.0,0,0.0,0.0,0,0,0.0,0,0.0,0.0,0.0,0,0.0,0.0,0.0,0,0,0.0,0.0,0,0.0,0.0,0.0,0,0.0,0.0,0.0,0,0,0,0.0,0.0,0,0.0,0.0,0.0,0,0.0,0.0,0.0,50.0,0.0,0.0,0.0,0.0,0.0,0.0,0.0,0.0,0.0,0.0,0.0,0.0,0.0,0.0,0.0,0.0,0.0,50.0,0.0,0.0,0.0,0.0,0.0,0.0,0.0,0,0.0,0.0,0.0,0.0,0.0,0.0,0.0,0,0.0,0.0,0.0,0.0,0.0,0.0,0.0,0,0.0,0.0,0.0,0.0,0.0,0,0.0,0.0,0.0,0.0,0.0,0,0.0,0.0,0.0,0.0,0,0.0,0.0,0.0,0,0,0,0.0,0.0,0.0,0.0,0.0,0.0,0.0,0.0,0.0,0.0,0.0,0.0,0.0,0.0,0.0,0,0.0,0.0,48.1,19.7,0.221
# 4312,8696,59999,Vaills Y.,1992,nan,(CaO)15.469610000000001 (Na2O)10.49724 (SiO2)74.03315 ,0.0,0,0.0,0.0,0.0,0.0,0.0,0.0,0.0,0,0,0,0.0,0.0,0,0.0,0.0,0.0,0.0,0.0,0.0,0,0.0,0.0,15.469610000000001,0.0,0,0,0.0,0.0,0,0.0,0.0,0.0,0.0,0.0,0.0,0,0.0,0.0,0.0,0.0,0.0,0.0,0,0.0,0.0,0,0.0,0.0,0.0,0.0,0.0,0.0,0,0,0,0.0,0,0.0,0.0,0,0,0.0,0,0.0,0.0,0.0,0,0.0,0.0,0.0,0,0,0.0,0.0,0,0.0,0.0,0.0,0,0.0,0.0,0.0,0,0,0,0.0,0.0,0,0.0,0.0,0.0,0,0.0,0.0,0.0,0.0,0.0,0.0,10.49724,0.0,0.0,0.0,0.0,0.0,0.0,0.0,0.0,0.0,0.0,0.0,0.0,0.0,0.0,0.0,0.0,0.0,0.0,0.0,0.0,0.0,0.0,0,0.0,0.0,0.0,0.0,0.0,0.0,0.0,0,0.0,0.0,0.0,0.0,0.0,74.03315,0.0,0,0.0,0.0,0.0,0.0,0.0,0,0.0,0.0,0.0,0.0,0.0,0,0.0,0.0,0.0,0.0,0,0.0,0.0,0.0,0,0,0,0.0,0.0,0.0,0.0,0.0,0.0,0.0,0.0,0.0,0.0,0.0,0.0,0.0,0.0,0.0,0,0.0,0.0,79.4,32.51,0.221
# 4313,10017,97271,Rao K.J.,1986,nan,(MoO3)80.0 (P2O5)20.0 ,0.0,0,0.0,0.0,0.0,0.0,0.0,0.0,0.0,0,0,0,0.0,0.0,0,0.0,0.0,0.0,0.0,0.0,0.0,0,0.0,0.0,0.0,0.0,0,0,0.0,0.0,0,0.0,0.0,0.0,0.0,0.0,0.0,0,0.0,0.0,0.0,0.0,0.0,0.0,0,0.0,0.0,0,0.0,0.0,0.0,0.0,0.0,0.0,0,0,0,0.0,0,0.0,0.0,0,0,0.0,0,0.0,0.0,0.0,0,0.0,0.0,0.0,0,0,0.0,0.0,0,0.0,0.0,0.0,0,0.0,0.0,0.0,0,0,0,0.0,0.0,0,0.0,0.0,0.0,0,0.0,0.0,0.0,80.0,0.0,0.0,0.0,0.0,0.0,0.0,0.0,0.0,0.0,0.0,0.0,0.0,0.0,0.0,0.0,0.0,0.0,20.0,0.0,0.0,0.0,0.0,0.0,0.0,0.0,0,0.0,0.0,0.0,0.0,0.0,0.0,0.0,0,0.0,0.0,0.0,0.0,0.0,0.0,0.0,0,0.0,0.0,0.0,0.0,0.0,0,0.0,0.0,0.0,0.0,0.0,0,0.0,0.0,0.0,0.0,0,0.0,0.0,0.0,0,0,0,0.0,0.0,0.0,0.0,0.0,0.0,0.0,0.0,0.0,0.0,0.0,0.0,0.0,0.0,0.0,0,0.0,0.0,51.4,20.8,0.221
# 4314,27073,356817,Duddridge A.,2003,nan,(Al2O3)4.834835613 (B2O3)17.66766859 (Li2O)9.799801216 (Na2O)10.040039199999999 (SiO2)57.65765539 ,0.0,0,0.0,4.834835613,0.0,0.0,0.0,0.0,0.0,0,0,0,0.0,17.66766859,0,0.0,0.0,0.0,0.0,0.0,0.0,0,0.0,0.0,0.0,0.0,0,0,0.0,0.0,0,0.0,0.0,0.0,0.0,0.0,0.0,0,0.0,0.0,0.0,0.0,0.0,0.0,0,0.0,0.0,0,0.0,0.0,0.0,0.0,0.0,0.0,0,0,0,0.0,0,0.0,0.0,0,0,0.0,0,0.0,0.0,0.0,0,0.0,0.0,0.0,0,0,0.0,0.0,0,0.0,0.0,0.0,0,0.0,0.0,9.799801216,0,0,0,0.0,0.0,0,0.0,0.0,0.0,0,0.0,0.0,0.0,0.0,0.0,0.0,10.040039199999999,0.0,0.0,0.0,0.0,0.0,0.0,0.0,0.0,0.0,0.0,0.0,0.0,0.0,0.0,0.0,0.0,0.0,0.0,0.0,0.0,0.0,0.0,0,0.0,0.0,0.0,0.0,0.0,0.0,0.0,0,0.0,0.0,0.0,0.0,0.0,57.65765539,0.0,0,0.0,0.0,0.0,0.0,0.0,0,0.0,0.0,0.0,0.0,0.0,0,0.0,0.0,0.0,0.0,0,0.0,0.0,0.0,0,0,0,0.0,0.0,0.0,0.0,0.0,0.0,0.0,0.0,0.0,0.0,0.0,0.0,0.0,0.0,0.0,0,0.0,0.0,85.5,35.01,0.221
# 4315,30336,390454,Sidek H.A.A.,2004,nan,(MgO)44.640944899999994 (P2O5)28.57020434 (PbCl2)26.78885076 ,0.0,0,0.0,0.0,0.0,0.0,0.0,0.0,0.0,0,0,0,0.0,0.0,0,0.0,0.0,0.0,0.0,0.0,0.0,0,0.0,0.0,0.0,0.0,0,0,0.0,0.0,0,0.0,0.0,0.0,0.0,0.0,0.0,0,0.0,0.0,0.0,0.0,0.0,0.0,0,0.0,0.0,0,0.0,0.0,0.0,0.0,0.0,0.0,0,0,0,0.0,0,0.0,0.0,0,0,0.0,0,0.0,0.0,0.0,0,0.0,0.0,0.0,0,0,0.0,0.0,0,0.0,0.0,0.0,0,0.0,0.0,0.0,0,0,0,0.0,0.0,0,0.0,44.640944899999994,0.0,0,0.0,0.0,0.0,0.0,0.0,0.0,0.0,0.0,0.0,0.0,0.0,0.0,0.0,0.0,0.0,0.0,0.0,0.0,0.0,0.0,0.0,28.57020434,0.0,26.78885076,0.0,0.0,0.0,0.0,0.0,0,0.0,0.0,0.0,0.0,0.0,0.0,0.0,0,0.0,0.0,0.0,0.0,0.0,0.0,0.0,0,0.0,0.0,0.0,0.0,0.0,0,0.0,0.0,0.0,0.0,0.0,0,0.0,0.0,0.0,0.0,0,0.0,0.0,0.0,0,0,0,0.0,0.0,0.0,0.0,0.0,0.0,0.0,0.0,0.0,0.0,0.0,0.0,0.0,0.0,0.0,0,0.0,0.0,46.6,19.08,0.221
# 4316,34275,417274,Reddy C.N.,2008,nan,(B2O3)40.0 (Li2O)50.0 (V2O5)10.0 ,0.0,0,0.0,0.0,0.0,0.0,0.0,0.0,0.0,0,0,0,0.0,40.0,0,0.0,0.0,0.0,0.0,0.0,0.0,0,0.0,0.0,0.0,0.0,0,0,0.0,0.0,0,0.0,0.0,0.0,0.0,0.0,0.0,0,0.0,0.0,0.0,0.0,0.0,0.0,0,0.0,0.0,0,0.0,0.0,0.0,0.0,0.0,0.0,0,0,0,0.0,0,0.0,0.0,0,0,0.0,0,0.0,0.0,0.0,0,0.0,0.0,0.0,0,0,0.0,0.0,0,0.0,0.0,0.0,0,0.0,0.0,50.0,0,0,0,0.0,0.0,0,0.0,0.0,0.0,0,0.0,0.0,0.0,0.0,0.0,0.0,0.0,0.0,0.0,0.0,0.0,0.0,0.0,0.0,0.0,0.0,0.0,0.0,0.0,0.0,0.0,0.0,0.0,0.0,0.0,0.0,0.0,0.0,0.0,0,0.0,0.0,0.0,0.0,0.0,0.0,0.0,0,0.0,0.0,0.0,0.0,0.0,0.0,0.0,0,0.0,0.0,0.0,0.0,0.0,0,0.0,0.0,0.0,0.0,0.0,0,0.0,0.0,0.0,0.0,0,0.0,0.0,0.0,0,0,0,0.0,0.0,0.0,0.0,10.0,0.0,0.0,0.0,0.0,0.0,0.0,0.0,0.0,0.0,0.0,0,0.0,0.0,57.5,23.57,0.221
# 4317,38258,450283,Sidek H.A.A.,2011,nan,(AlF3)3.0 (TeO2)90.0 (ZnO)7.0 ,0.0,0,0.0,0.0,3.0,0.0,0.0,0.0,0.0,0,0,0,0.0,0.0,0,0.0,0.0,0.0,0.0,0.0,0.0,0,0.0,0.0,0.0,0.0,0,0,0.0,0.0,0,0.0,0.0,0.0,0.0,0.0,0.0,0,0.0,0.0,0.0,0.0,0.0,0.0,0,0.0,0.0,0,0.0,0.0,0.0,0.0,0.0,0.0,0,0,0,0.0,0,0.0,0.0,0,0,0.0,0,0.0,0.0,0.0,0,0.0,0.0,0.0,0,0,0.0,0.0,0,0.0,0.0,0.0,0,0.0,0.0,0.0,0,0,0,0.0,0.0,0,0.0,0.0,0.0,0,0.0,0.0,0.0,0.0,0.0,0.0,0.0,0.0,0.0,0.0,0.0,0.0,0.0,0.0,0.0,0.0,0.0,0.0,0.0,0.0,0.0,0.0,0.0,0.0,0.0,0.0,0.0,0.0,0.0,0,0.0,0.0,0.0,0.0,0.0,0.0,0.0,0,0.0,0.0,0.0,0.0,0.0,0.0,0.0,0,0.0,0.0,0.0,0.0,0.0,0,0.0,0.0,0.0,0.0,0.0,0,0.0,90.0,0.0,0.0,0,0.0,0.0,0.0,0,0,0,0.0,0.0,0.0,0.0,0.0,0.0,0.0,0.0,0.0,0.0,0.0,0.0,0.0,0.0,7.0,0,0.0,0.0,49.5,20.33,0.221
# 4318,40944,478384,Mauro J.C.,2013,nan,(B2O3)5.27 (BaO)5.27 (K2O)13.25 (SiO2)76.11 (SnO2)0.1 ,0.0,0,0.0,0.0,0.0,0.0,0.0,0.0,0.0,0,0,0,0.0,5.27,0,0.0,5.27,0.0,0.0,0.0,0.0,0,0.0,0.0,0.0,0.0,0,0,0.0,0.0,0,0.0,0.0,0.0,0.0,0.0,0.0,0,0.0,0.0,0.0,0.0,0.0,0.0,0,0.0,0.0,0,0.0,0.0,0.0,0.0,0.0,0.0,0,0,0,0.0,0,0.0,0.0,0,0,0.0,0,0.0,0.0,0.0,0,0.0,0.0,13.25,0,0,0.0,0.0,0,0.0,0.0,0.0,0,0.0,0.0,0.0,0,0,0,0.0,0.0,0,0.0,0.0,0.0,0,0.0,0.0,0.0,0.0,0.0,0.0,0.0,0.0,0.0,0.0,0.0,0.0,0.0,0.0,0.0,0.0,0.0,0.0,0.0,0.0,0.0,0.0,0.0,0.0,0.0,0.0,0.0,0.0,0.0,0,0.0,0.0,0.0,0.0,0.0,0.0,0.0,0,0.0,0.0,0.0,0.0,0.0,76.11,0.0,0,0.0,0.1,0.0,0.0,0.0,0,0.0,0.0,0.0,0.0,0.0,0,0.0,0.0,0.0,0.0,0,0.0,0.0,0.0,0,0,0,0.0,0.0,0.0,0.0,0.0,0.0,0.0,0.0,0.0,0.0,0.0,0.0,0.0,0.0,0.0,0,0.0,0.0,64.5,26.44,0.221
# 4319,40952,478501,Mauro J.C.,2013,nan,(Al2O3)10.98736552 (CaO)3.495978575 (F)12.48061966 (Na2O)10.98736552 (SiO2)61.92876476 (SnO2)0.11990595300000001 ,0.0,0,0.0,10.98736552,0.0,0.0,0.0,0.0,0.0,0,0,0,0.0,0.0,0,0.0,0.0,0.0,0.0,0.0,0.0,0,0.0,0.0,3.495978575,0.0,0,0,0.0,0.0,0,0.0,0.0,0.0,0.0,0.0,0.0,0,0.0,0.0,0.0,0.0,0.0,0.0,0,0.0,0.0,0,12.48061966,0.0,0.0,0.0,0.0,0.0,0,0,0,0.0,0,0.0,0.0,0,0,0.0,0,0.0,0.0,0.0,0,0.0,0.0,0.0,0,0,0.0,0.0,0,0.0,0.0,0.0,0,0.0,0.0,0.0,0,0,0,0.0,0.0,0,0.0,0.0,0.0,0,0.0,0.0,0.0,0.0,0.0,0.0,10.98736552,0.0,0.0,0.0,0.0,0.0,0.0,0.0,0.0,0.0,0.0,0.0,0.0,0.0,0.0,0.0,0.0,0.0,0.0,0.0,0.0,0.0,0.0,0,0.0,0.0,0.0,0.0,0.0,0.0,0.0,0,0.0,0.0,0.0,0.0,0.0,61.92876476,0.0,0,0.0,0.11990595300000001,0.0,0.0,0.0,0,0.0,0.0,0.0,0.0,0.0,0,0.0,0.0,0.0,0.0,0,0.0,0.0,0.0,0,0,0,0.0,0.0,0.0,0.0,0.0,0.0,0.0,0.0,0.0,0.0,0.0,0.0,0.0,0.0,0.0,0,0.0,0.0,69.8,28.59,0.221
# 4320,6619,38511,Gan Fuxi,1959,nan,(Al2O3)4.0 (B2O3)20.0 (Na2O)12.0 (SiO2)64.0 ,0.0,0,0.0,4.0,0.0,0.0,0.0,0.0,0.0,0,0,0,0.0,20.0,0,0.0,0.0,0.0,0.0,0.0,0.0,0,0.0,0.0,0.0,0.0,0,0,0.0,0.0,0,0.0,0.0,0.0,0.0,0.0,0.0,0,0.0,0.0,0.0,0.0,0.0,0.0,0,0.0,0.0,0,0.0,0.0,0.0,0.0,0.0,0.0,0,0,0,0.0,0,0.0,0.0,0,0,0.0,0,0.0,0.0,0.0,0,0.0,0.0,0.0,0,0,0.0,0.0,0,0.0,0.0,0.0,0,0.0,0.0,0.0,0,0,0,0.0,0.0,0,0.0,0.0,0.0,0,0.0,0.0,0.0,0.0,0.0,0.0,12.0,0.0,0.0,0.0,0.0,0.0,0.0,0.0,0.0,0.0,0.0,0.0,0.0,0.0,0.0,0.0,0.0,0.0,0.0,0.0,0.0,0.0,0.0,0,0.0,0.0,0.0,0.0,0.0,0.0,0.0,0,0.0,0.0,0.0,0.0,0.0,64.0,0.0,0,0.0,0.0,0.0,0.0,0.0,0,0.0,0.0,0.0,0.0,0.0,0,0.0,0.0,0.0,0.0,0,0.0,0.0,0.0,0,0,0,0.0,0.0,0.0,0.0,0.0,0.0,0.0,0.0,0.0,0.0,0.0,0.0,0.0,0.0,0.0,0,0.0,0.0,64.2,26.29,0.2209965
# 4321,3221,110707,State Optical I,1975,F1,(As2O3)0.237999917 (K2O)6.377432767999999 (PbO)19.35477323 (SiO2)74.02979409 ,0.0,0,0.0,0.0,0.0,0.0,0.0,0.237999917,0.0,0,0,0,0.0,0.0,0,0.0,0.0,0.0,0.0,0.0,0.0,0,0.0,0.0,0.0,0.0,0,0,0.0,0.0,0,0.0,0.0,0.0,0.0,0.0,0.0,0,0.0,0.0,0.0,0.0,0.0,0.0,0,0.0,0.0,0,0.0,0.0,0.0,0.0,0.0,0.0,0,0,0,0.0,0,0.0,0.0,0,0,0.0,0,0.0,0.0,0.0,0,0.0,0.0,6.377432767999999,0,0,0.0,0.0,0,0.0,0.0,0.0,0,0.0,0.0,0.0,0,0,0,0.0,0.0,0,0.0,0.0,0.0,0,0.0,0.0,0.0,0.0,0.0,0.0,0.0,0.0,0.0,0.0,0.0,0.0,0.0,0.0,0.0,0.0,0.0,0.0,0.0,0.0,0.0,0.0,0.0,0.0,0.0,19.35477323,0.0,0.0,0.0,0,0.0,0.0,0.0,0.0,0.0,0.0,0.0,0,0.0,0.0,0.0,0.0,0.0,74.02979409,0.0,0,0.0,0.0,0.0,0.0,0.0,0,0.0,0.0,0.0,0.0,0.0,0,0.0,0.0,0.0,0.0,0,0.0,0.0,0.0,0,0,0,0.0,0.0,0.0,0.0,0.0,0.0,0.0,0.0,0.0,0.0,0.0,0.0,0.0,0.0,0.0,0,0.0,0.0,55.6,22.77,0.22090460000000003
# 4322,1980,44503,Eagan R.J.,1978,nan,(Al2O3)26.0 (Na2O)20.0 (SiO2)54.0 ,0.0,0,0.0,26.0,0.0,0.0,0.0,0.0,0.0,0,0,0,0.0,0.0,0,0.0,0.0,0.0,0.0,0.0,0.0,0,0.0,0.0,0.0,0.0,0,0,0.0,0.0,0,0.0,0.0,0.0,0.0,0.0,0.0,0,0.0,0.0,0.0,0.0,0.0,0.0,0,0.0,0.0,0,0.0,0.0,0.0,0.0,0.0,0.0,0,0,0,0.0,0,0.0,0.0,0,0,0.0,0,0.0,0.0,0.0,0,0.0,0.0,0.0,0,0,0.0,0.0,0,0.0,0.0,0.0,0,0.0,0.0,0.0,0,0,0,0.0,0.0,0,0.0,0.0,0.0,0,0.0,0.0,0.0,0.0,0.0,0.0,20.0,0.0,0.0,0.0,0.0,0.0,0.0,0.0,0.0,0.0,0.0,0.0,0.0,0.0,0.0,0.0,0.0,0.0,0.0,0.0,0.0,0.0,0.0,0,0.0,0.0,0.0,0.0,0.0,0.0,0.0,0,0.0,0.0,0.0,0.0,0.0,54.0,0.0,0,0.0,0.0,0.0,0.0,0.0,0,0.0,0.0,0.0,0.0,0.0,0,0.0,0.0,0.0,0.0,0,0.0,0.0,0.0,0,0,0,0.0,0.0,0.0,0.0,0.0,0.0,0.0,0.0,0.0,0.0,0.0,0.0,0.0,0.0,0.0,0,0.0,0.0,77.4,31.7,0.22082020000000002
# 4323,39407,465138,Zheng Qiuju,2012,nan,(Al2O3)15.6 (B2O3)5.0 (Fe2O3)1.0 (Na2O)14.3 (SiO2)64.1 ,0.0,0,0.0,15.6,0.0,0.0,0.0,0.0,0.0,0,0,0,0.0,5.0,0,0.0,0.0,0.0,0.0,0.0,0.0,0,0.0,0.0,0.0,0.0,0,0,0.0,0.0,0,0.0,0.0,0.0,0.0,0.0,0.0,0,0.0,0.0,0.0,0.0,0.0,0.0,0,0.0,0.0,0,0.0,0.0,1.0,0.0,0.0,0.0,0,0,0,0.0,0,0.0,0.0,0,0,0.0,0,0.0,0.0,0.0,0,0.0,0.0,0.0,0,0,0.0,0.0,0,0.0,0.0,0.0,0,0.0,0.0,0.0,0,0,0,0.0,0.0,0,0.0,0.0,0.0,0,0.0,0.0,0.0,0.0,0.0,0.0,14.3,0.0,0.0,0.0,0.0,0.0,0.0,0.0,0.0,0.0,0.0,0.0,0.0,0.0,0.0,0.0,0.0,0.0,0.0,0.0,0.0,0.0,0.0,0,0.0,0.0,0.0,0.0,0.0,0.0,0.0,0,0.0,0.0,0.0,0.0,0.0,64.1,0.0,0,0.0,0.0,0.0,0.0,0.0,0,0.0,0.0,0.0,0.0,0.0,0,0.0,0.0,0.0,0.0,0,0.0,0.0,0.0,0,0,0,0.0,0.0,0.0,0.0,0.0,0.0,0.0,0.0,0.0,0.0,0.0,0.0,0.0,0.0,0.0,0,0.0,0.0,66.9,27.4,0.22080300000000003
# 4324,3263,110716,State Optical I,1975,TF3,(As2O3)0.142099959 (B2O3)0.597529429 (K2O)5.013137566 (PbO)30.7528512 (Sb2O3)0.09642997199999999 (SiO2)63.39795187 ,0.0,0,0.0,0.0,0.0,0.0,0.0,0.142099959,0.0,0,0,0,0.0,0.597529429,0,0.0,0.0,0.0,0.0,0.0,0.0,0,0.0,0.0,0.0,0.0,0,0,0.0,0.0,0,0.0,0.0,0.0,0.0,0.0,0.0,0,0.0,0.0,0.0,0.0,0.0,0.0,0,0.0,0.0,0,0.0,0.0,0.0,0.0,0.0,0.0,0,0,0,0.0,0,0.0,0.0,0,0,0.0,0,0.0,0.0,0.0,0,0.0,0.0,5.013137566,0,0,0.0,0.0,0,0.0,0.0,0.0,0,0.0,0.0,0.0,0,0,0,0.0,0.0,0,0.0,0.0,0.0,0,0.0,0.0,0.0,0.0,0.0,0.0,0.0,0.0,0.0,0.0,0.0,0.0,0.0,0.0,0.0,0.0,0.0,0.0,0.0,0.0,0.0,0.0,0.0,0.0,0.0,30.7528512,0.0,0.0,0.0,0,0.0,0.0,0.0,0.0,0.0,0.0,0.09642997199999999,0,0.0,0.0,0.0,0.0,0.0,63.39795187,0.0,0,0.0,0.0,0.0,0.0,0.0,0,0.0,0.0,0.0,0.0,0.0,0,0.0,0.0,0.0,0.0,0,0.0,0.0,0.0,0,0,0,0.0,0.0,0.0,0.0,0.0,0.0,0.0,0.0,0.0,0.0,0.0,0.0,0.0,0.0,0.0,0,0.0,0.0,55.1,22.57,0.2206469
# 4325,37424,443684,Hemono N.,2010,nan,(P2O5)33.0 (SnO)67.0 ,0.0,0,0.0,0.0,0.0,0.0,0.0,0.0,0.0,0,0,0,0.0,0.0,0,0.0,0.0,0.0,0.0,0.0,0.0,0,0.0,0.0,0.0,0.0,0,0,0.0,0.0,0,0.0,0.0,0.0,0.0,0.0,0.0,0,0.0,0.0,0.0,0.0,0.0,0.0,0,0.0,0.0,0,0.0,0.0,0.0,0.0,0.0,0.0,0,0,0,0.0,0,0.0,0.0,0,0,0.0,0,0.0,0.0,0.0,0,0.0,0.0,0.0,0,0,0.0,0.0,0,0.0,0.0,0.0,0,0.0,0.0,0.0,0,0,0,0.0,0.0,0,0.0,0.0,0.0,0,0.0,0.0,0.0,0.0,0.0,0.0,0.0,0.0,0.0,0.0,0.0,0.0,0.0,0.0,0.0,0.0,0.0,0.0,0.0,0.0,0.0,33.0,0.0,0.0,0.0,0.0,0.0,0.0,0.0,0,0.0,0.0,0.0,0.0,0.0,0.0,0.0,0,0.0,0.0,0.0,0.0,0.0,0.0,0.0,0,67.0,0.0,0.0,0.0,0.0,0,0.0,0.0,0.0,0.0,0.0,0,0.0,0.0,0.0,0.0,0,0.0,0.0,0.0,0,0,0,0.0,0.0,0.0,0.0,0.0,0.0,0.0,0.0,0.0,0.0,0.0,0.0,0.0,0.0,0.0,0,0.0,0.0,31.0,12.7,0.2204725
# 4326,4562,14664,Osaka A.,1986,nan,(GeO2)45.87 (Na2O)8.26 (SiO2)45.87 ,0.0,0,0.0,0.0,0.0,0.0,0.0,0.0,0.0,0,0,0,0.0,0.0,0,0.0,0.0,0.0,0.0,0.0,0.0,0,0.0,0.0,0.0,0.0,0,0,0.0,0.0,0,0.0,0.0,0.0,0.0,0.0,0.0,0,0.0,0.0,0.0,0.0,0.0,0.0,0,0.0,0.0,0,0.0,0.0,0.0,0.0,0.0,0.0,0,0,0,0.0,0,0.0,45.87,0,0,0.0,0,0.0,0.0,0.0,0,0.0,0.0,0.0,0,0,0.0,0.0,0,0.0,0.0,0.0,0,0.0,0.0,0.0,0,0,0,0.0,0.0,0,0.0,0.0,0.0,0,0.0,0.0,0.0,0.0,0.0,0.0,8.26,0.0,0.0,0.0,0.0,0.0,0.0,0.0,0.0,0.0,0.0,0.0,0.0,0.0,0.0,0.0,0.0,0.0,0.0,0.0,0.0,0.0,0.0,0,0.0,0.0,0.0,0.0,0.0,0.0,0.0,0,0.0,0.0,0.0,0.0,0.0,45.87,0.0,0,0.0,0.0,0.0,0.0,0.0,0,0.0,0.0,0.0,0.0,0.0,0,0.0,0.0,0.0,0.0,0,0.0,0.0,0.0,0,0,0,0.0,0.0,0.0,0.0,0.0,0.0,0.0,0.0,0.0,0.0,0.0,0.0,0.0,0.0,0.0,0,0.0,0.0,66.1,27.08,0.22045789999999998
# 4327,35231,423982,Gross T.M.,2009,nan,(Al2O3)10.0 (CaO)10.0 (SiO2)80.0 ,0.0,0,0.0,10.0,0.0,0.0,0.0,0.0,0.0,0,0,0,0.0,0.0,0,0.0,0.0,0.0,0.0,0.0,0.0,0,0.0,0.0,10.0,0.0,0,0,0.0,0.0,0,0.0,0.0,0.0,0.0,0.0,0.0,0,0.0,0.0,0.0,0.0,0.0,0.0,0,0.0,0.0,0,0.0,0.0,0.0,0.0,0.0,0.0,0,0,0,0.0,0,0.0,0.0,0,0,0.0,0,0.0,0.0,0.0,0,0.0,0.0,0.0,0,0,0.0,0.0,0,0.0,0.0,0.0,0,0.0,0.0,0.0,0,0,0,0.0,0.0,0,0.0,0.0,0.0,0,0.0,0.0,0.0,0.0,0.0,0.0,0.0,0.0,0.0,0.0,0.0,0.0,0.0,0.0,0.0,0.0,0.0,0.0,0.0,0.0,0.0,0.0,0.0,0.0,0.0,0.0,0.0,0.0,0.0,0,0.0,0.0,0.0,0.0,0.0,0.0,0.0,0,0.0,0.0,0.0,0.0,0.0,80.0,0.0,0,0.0,0.0,0.0,0.0,0.0,0,0.0,0.0,0.0,0.0,0.0,0,0.0,0.0,0.0,0.0,0,0.0,0.0,0.0,0,0,0,0.0,0.0,0.0,0.0,0.0,0.0,0.0,0.0,0.0,0.0,0.0,0.0,0.0,0.0,0.0,0,0.0,0.0,82.0,33.6,0.2202381
# 4328,217,20169,Polukhin V.N.,1983,nan,(GeO2)44.32790673 (Na2O)6.250235009 (Sb2O3)43.17162325 (SiO2)6.250235009 ,0.0,0,0.0,0.0,0.0,0.0,0.0,0.0,0.0,0,0,0,0.0,0.0,0,0.0,0.0,0.0,0.0,0.0,0.0,0,0.0,0.0,0.0,0.0,0,0,0.0,0.0,0,0.0,0.0,0.0,0.0,0.0,0.0,0,0.0,0.0,0.0,0.0,0.0,0.0,0,0.0,0.0,0,0.0,0.0,0.0,0.0,0.0,0.0,0,0,0,0.0,0,0.0,44.32790673,0,0,0.0,0,0.0,0.0,0.0,0,0.0,0.0,0.0,0,0,0.0,0.0,0,0.0,0.0,0.0,0,0.0,0.0,0.0,0,0,0,0.0,0.0,0,0.0,0.0,0.0,0,0.0,0.0,0.0,0.0,0.0,0.0,6.250235009,0.0,0.0,0.0,0.0,0.0,0.0,0.0,0.0,0.0,0.0,0.0,0.0,0.0,0.0,0.0,0.0,0.0,0.0,0.0,0.0,0.0,0.0,0,0.0,0.0,0.0,0.0,0.0,0.0,43.17162325,0,0.0,0.0,0.0,0.0,0.0,6.250235009,0.0,0,0.0,0.0,0.0,0.0,0.0,0,0.0,0.0,0.0,0.0,0.0,0,0.0,0.0,0.0,0.0,0,0.0,0.0,0.0,0,0,0,0.0,0.0,0.0,0.0,0.0,0.0,0.0,0.0,0.0,0.0,0.0,0.0,0.0,0.0,0.0,0,0.0,0.0,39.0,16.0,0.22
# 4329,292,21078,Karapetyan G.O.,1980,nan,(Al2O3)15.40808247 (Li2O)10.51509168 (SiO2)70.22357124 (TiO2)3.8532546169999997 ,0.0,0,0.0,15.40808247,0.0,0.0,0.0,0.0,0.0,0,0,0,0.0,0.0,0,0.0,0.0,0.0,0.0,0.0,0.0,0,0.0,0.0,0.0,0.0,0,0,0.0,0.0,0,0.0,0.0,0.0,0.0,0.0,0.0,0,0.0,0.0,0.0,0.0,0.0,0.0,0,0.0,0.0,0,0.0,0.0,0.0,0.0,0.0,0.0,0,0,0,0.0,0,0.0,0.0,0,0,0.0,0,0.0,0.0,0.0,0,0.0,0.0,0.0,0,0,0.0,0.0,0,0.0,0.0,0.0,0,0.0,0.0,10.51509168,0,0,0,0.0,0.0,0,0.0,0.0,0.0,0,0.0,0.0,0.0,0.0,0.0,0.0,0.0,0.0,0.0,0.0,0.0,0.0,0.0,0.0,0.0,0.0,0.0,0.0,0.0,0.0,0.0,0.0,0.0,0.0,0.0,0.0,0.0,0.0,0.0,0,0.0,0.0,0.0,0.0,0.0,0.0,0.0,0,0.0,0.0,0.0,0.0,0.0,70.22357124,0.0,0,0.0,0.0,0.0,0.0,0.0,0,0.0,0.0,0.0,0.0,0.0,0,0.0,0.0,0.0,0.0,0,3.8532546169999997,0.0,0.0,0,0,0,0.0,0.0,0.0,0.0,0.0,0.0,0.0,0.0,0.0,0.0,0.0,0.0,0.0,0.0,0.0,0,0.0,0.0,83.8,34.4,0.22
# 4330,414,22220,Gan Fuxi,1959,nan,(Al2O3)10.0 (B2O3)10.0 (Na2O)12.0 (SiO2)50.0 (SrO)18.0 ,0.0,0,0.0,10.0,0.0,0.0,0.0,0.0,0.0,0,0,0,0.0,10.0,0,0.0,0.0,0.0,0.0,0.0,0.0,0,0.0,0.0,0.0,0.0,0,0,0.0,0.0,0,0.0,0.0,0.0,0.0,0.0,0.0,0,0.0,0.0,0.0,0.0,0.0,0.0,0,0.0,0.0,0,0.0,0.0,0.0,0.0,0.0,0.0,0,0,0,0.0,0,0.0,0.0,0,0,0.0,0,0.0,0.0,0.0,0,0.0,0.0,0.0,0,0,0.0,0.0,0,0.0,0.0,0.0,0,0.0,0.0,0.0,0,0,0,0.0,0.0,0,0.0,0.0,0.0,0,0.0,0.0,0.0,0.0,0.0,0.0,12.0,0.0,0.0,0.0,0.0,0.0,0.0,0.0,0.0,0.0,0.0,0.0,0.0,0.0,0.0,0.0,0.0,0.0,0.0,0.0,0.0,0.0,0.0,0,0.0,0.0,0.0,0.0,0.0,0.0,0.0,0,0.0,0.0,0.0,0.0,0.0,50.0,0.0,0,0.0,0.0,0.0,0.0,0.0,0,0.0,18.0,0.0,0.0,0.0,0,0.0,0.0,0.0,0.0,0,0.0,0.0,0.0,0,0,0,0.0,0.0,0.0,0.0,0.0,0.0,0.0,0.0,0.0,0.0,0.0,0.0,0.0,0.0,0.0,0,0.0,0.0,70.8,28.93,0.22
# 4331,572,155581,Spinner S.,1954,Pyrex 7740,(B2O3)11.07527013 (CaO)0.8994257109999999 (K2O)0.267726103 (Na2O)3.5297870419999997 (SiO2)84.22779101 ,0.0,0,0.0,0.0,0.0,0.0,0.0,0.0,0.0,0,0,0,0.0,11.07527013,0,0.0,0.0,0.0,0.0,0.0,0.0,0,0.0,0.0,0.8994257109999999,0.0,0,0,0.0,0.0,0,0.0,0.0,0.0,0.0,0.0,0.0,0,0.0,0.0,0.0,0.0,0.0,0.0,0,0.0,0.0,0,0.0,0.0,0.0,0.0,0.0,0.0,0,0,0,0.0,0,0.0,0.0,0,0,0.0,0,0.0,0.0,0.0,0,0.0,0.0,0.267726103,0,0,0.0,0.0,0,0.0,0.0,0.0,0,0.0,0.0,0.0,0,0,0,0.0,0.0,0,0.0,0.0,0.0,0,0.0,0.0,0.0,0.0,0.0,0.0,3.5297870419999997,0.0,0.0,0.0,0.0,0.0,0.0,0.0,0.0,0.0,0.0,0.0,0.0,0.0,0.0,0.0,0.0,0.0,0.0,0.0,0.0,0.0,0.0,0,0.0,0.0,0.0,0.0,0.0,0.0,0.0,0,0.0,0.0,0.0,0.0,0.0,84.22779101,0.0,0,0.0,0.0,0.0,0.0,0.0,0,0.0,0.0,0.0,0.0,0.0,0,0.0,0.0,0.0,0.0,0,0.0,0.0,0.0,0,0,0,0.0,0.0,0.0,0.0,0.0,0.0,0.0,0.0,0.0,0.0,0.0,0.0,0.0,0.0,0.0,0,0.0,0.0,62.5,25.62,0.22
# 4332,3852,4463,Appen A.A.,1959,nan,(B2O3)20.0 (Na2O)16.0 (SiO2)64.0 ,0.0,0,0.0,0.0,0.0,0.0,0.0,0.0,0.0,0,0,0,0.0,20.0,0,0.0,0.0,0.0,0.0,0.0,0.0,0,0.0,0.0,0.0,0.0,0,0,0.0,0.0,0,0.0,0.0,0.0,0.0,0.0,0.0,0,0.0,0.0,0.0,0.0,0.0,0.0,0,0.0,0.0,0,0.0,0.0,0.0,0.0,0.0,0.0,0,0,0,0.0,0,0.0,0.0,0,0,0.0,0,0.0,0.0,0.0,0,0.0,0.0,0.0,0,0,0.0,0.0,0,0.0,0.0,0.0,0,0.0,0.0,0.0,0,0,0,0.0,0.0,0,0.0,0.0,0.0,0,0.0,0.0,0.0,0.0,0.0,0.0,16.0,0.0,0.0,0.0,0.0,0.0,0.0,0.0,0.0,0.0,0.0,0.0,0.0,0.0,0.0,0.0,0.0,0.0,0.0,0.0,0.0,0.0,0.0,0,0.0,0.0,0.0,0.0,0.0,0.0,0.0,0,0.0,0.0,0.0,0.0,0.0,64.0,0.0,0,0.0,0.0,0.0,0.0,0.0,0,0.0,0.0,0.0,0.0,0.0,0,0.0,0.0,0.0,0.0,0,0.0,0.0,0.0,0,0,0,0.0,0.0,0.0,0.0,0.0,0.0,0.0,0.0,0.0,0.0,0.0,0.0,0.0,0.0,0.0,0,0.0,0.0,77.9,31.98,0.22
# 4333,4654,4480,Appen A.A.,1959,nan,(B2O3)12.0 (K2O)16.0 (SiO2)72.0 ,0.0,0,0.0,0.0,0.0,0.0,0.0,0.0,0.0,0,0,0,0.0,12.0,0,0.0,0.0,0.0,0.0,0.0,0.0,0,0.0,0.0,0.0,0.0,0,0,0.0,0.0,0,0.0,0.0,0.0,0.0,0.0,0.0,0,0.0,0.0,0.0,0.0,0.0,0.0,0,0.0,0.0,0,0.0,0.0,0.0,0.0,0.0,0.0,0,0,0,0.0,0,0.0,0.0,0,0,0.0,0,0.0,0.0,0.0,0,0.0,0.0,16.0,0,0,0.0,0.0,0,0.0,0.0,0.0,0,0.0,0.0,0.0,0,0,0,0.0,0.0,0,0.0,0.0,0.0,0,0.0,0.0,0.0,0.0,0.0,0.0,0.0,0.0,0.0,0.0,0.0,0.0,0.0,0.0,0.0,0.0,0.0,0.0,0.0,0.0,0.0,0.0,0.0,0.0,0.0,0.0,0.0,0.0,0.0,0,0.0,0.0,0.0,0.0,0.0,0.0,0.0,0,0.0,0.0,0.0,0.0,0.0,72.0,0.0,0,0.0,0.0,0.0,0.0,0.0,0,0.0,0.0,0.0,0.0,0.0,0,0.0,0.0,0.0,0.0,0,0.0,0.0,0.0,0,0,0,0.0,0.0,0.0,0.0,0.0,0.0,0.0,0.0,0.0,0.0,0.0,0.0,0.0,0.0,0.0,0,0.0,0.0,73.2,30.01,0.22
# 4334,5074,61709,Kiefer W.,1989,Kovar 8245,(Al2O3)3.08634642 (B2O3)15.36822209 (K2O)0.334077845 (Li2O)1.0531231429999999 (Na2O)7.108270967 (SiO2)72.27666983 (ZnO)0.773289705 ,0.0,0,0.0,3.08634642,0.0,0.0,0.0,0.0,0.0,0,0,0,0.0,15.36822209,0,0.0,0.0,0.0,0.0,0.0,0.0,0,0.0,0.0,0.0,0.0,0,0,0.0,0.0,0,0.0,0.0,0.0,0.0,0.0,0.0,0,0.0,0.0,0.0,0.0,0.0,0.0,0,0.0,0.0,0,0.0,0.0,0.0,0.0,0.0,0.0,0,0,0,0.0,0,0.0,0.0,0,0,0.0,0,0.0,0.0,0.0,0,0.0,0.0,0.334077845,0,0,0.0,0.0,0,0.0,0.0,0.0,0,0.0,0.0,1.0531231429999999,0,0,0,0.0,0.0,0,0.0,0.0,0.0,0,0.0,0.0,0.0,0.0,0.0,0.0,7.108270967,0.0,0.0,0.0,0.0,0.0,0.0,0.0,0.0,0.0,0.0,0.0,0.0,0.0,0.0,0.0,0.0,0.0,0.0,0.0,0.0,0.0,0.0,0,0.0,0.0,0.0,0.0,0.0,0.0,0.0,0,0.0,0.0,0.0,0.0,0.0,72.27666983,0.0,0,0.0,0.0,0.0,0.0,0.0,0,0.0,0.0,0.0,0.0,0.0,0,0.0,0.0,0.0,0.0,0,0.0,0.0,0.0,0,0,0,0.0,0.0,0.0,0.0,0.0,0.0,0.0,0.0,0.0,0.0,0.0,0.0,0.0,0.0,0.773289705,0,0.0,0.0,68.0,27.86,0.22
# 4335,5832,92833,Rao K.J.,1986,nan,(MoO3)80.0 (P2O5)20.0 ,0.0,0,0.0,0.0,0.0,0.0,0.0,0.0,0.0,0,0,0,0.0,0.0,0,0.0,0.0,0.0,0.0,0.0,0.0,0,0.0,0.0,0.0,0.0,0,0,0.0,0.0,0,0.0,0.0,0.0,0.0,0.0,0.0,0,0.0,0.0,0.0,0.0,0.0,0.0,0,0.0,0.0,0,0.0,0.0,0.0,0.0,0.0,0.0,0,0,0,0.0,0,0.0,0.0,0,0,0.0,0,0.0,0.0,0.0,0,0.0,0.0,0.0,0,0,0.0,0.0,0,0.0,0.0,0.0,0,0.0,0.0,0.0,0,0,0,0.0,0.0,0,0.0,0.0,0.0,0,0.0,0.0,0.0,80.0,0.0,0.0,0.0,0.0,0.0,0.0,0.0,0.0,0.0,0.0,0.0,0.0,0.0,0.0,0.0,0.0,0.0,20.0,0.0,0.0,0.0,0.0,0.0,0.0,0.0,0,0.0,0.0,0.0,0.0,0.0,0.0,0.0,0,0.0,0.0,0.0,0.0,0.0,0.0,0.0,0,0.0,0.0,0.0,0.0,0.0,0,0.0,0.0,0.0,0.0,0.0,0,0.0,0.0,0.0,0.0,0,0.0,0.0,0.0,0,0,0,0.0,0.0,0.0,0.0,0.0,0.0,0.0,0.0,0.0,0.0,0.0,0.0,0.0,0.0,0.0,0,0.0,0.0,51.4,21.0,0.22
# 4336,5833,92852,Damodaran K.V.,1989,nan,(K2O)10.0 (P2O5)20.0 (WO3)70.0 ,0.0,0,0.0,0.0,0.0,0.0,0.0,0.0,0.0,0,0,0,0.0,0.0,0,0.0,0.0,0.0,0.0,0.0,0.0,0,0.0,0.0,0.0,0.0,0,0,0.0,0.0,0,0.0,0.0,0.0,0.0,0.0,0.0,0,0.0,0.0,0.0,0.0,0.0,0.0,0,0.0,0.0,0,0.0,0.0,0.0,0.0,0.0,0.0,0,0,0,0.0,0,0.0,0.0,0,0,0.0,0,0.0,0.0,0.0,0,0.0,0.0,10.0,0,0,0.0,0.0,0,0.0,0.0,0.0,0,0.0,0.0,0.0,0,0,0,0.0,0.0,0,0.0,0.0,0.0,0,0.0,0.0,0.0,0.0,0.0,0.0,0.0,0.0,0.0,0.0,0.0,0.0,0.0,0.0,0.0,0.0,0.0,0.0,0.0,0.0,0.0,20.0,0.0,0.0,0.0,0.0,0.0,0.0,0.0,0,0.0,0.0,0.0,0.0,0.0,0.0,0.0,0,0.0,0.0,0.0,0.0,0.0,0.0,0.0,0,0.0,0.0,0.0,0.0,0.0,0,0.0,0.0,0.0,0.0,0.0,0,0.0,0.0,0.0,0.0,0,0.0,0.0,0.0,0,0,0,0.0,0.0,0.0,0.0,0.0,0.0,70.0,0.0,0.0,0.0,0.0,0.0,0.0,0.0,0.0,0,0.0,0.0,62.1,25.5,0.22
# 4337,5836,98152,El0Mallawany R.,1988,nan,(Er2O3)2.0 (PbO)20.0 (TeO2)49.0 (WO3)29.0 ,0.0,0,0.0,0.0,0.0,0.0,0.0,0.0,0.0,0,0,0,0.0,0.0,0,0.0,0.0,0.0,0.0,0.0,0.0,0,0.0,0.0,0.0,0.0,0,0,0.0,0.0,0,0.0,0.0,0.0,0.0,0.0,0.0,0,0.0,0.0,0.0,0.0,0.0,2.0,0,0.0,0.0,0,0.0,0.0,0.0,0.0,0.0,0.0,0,0,0,0.0,0,0.0,0.0,0,0,0.0,0,0.0,0.0,0.0,0,0.0,0.0,0.0,0,0,0.0,0.0,0,0.0,0.0,0.0,0,0.0,0.0,0.0,0,0,0,0.0,0.0,0,0.0,0.0,0.0,0,0.0,0.0,0.0,0.0,0.0,0.0,0.0,0.0,0.0,0.0,0.0,0.0,0.0,0.0,0.0,0.0,0.0,0.0,0.0,0.0,0.0,0.0,0.0,0.0,0.0,20.0,0.0,0.0,0.0,0,0.0,0.0,0.0,0.0,0.0,0.0,0.0,0,0.0,0.0,0.0,0.0,0.0,0.0,0.0,0,0.0,0.0,0.0,0.0,0.0,0,0.0,0.0,0.0,0.0,0.0,0,0.0,49.0,0.0,0.0,0,0.0,0.0,0.0,0,0,0,0.0,0.0,0.0,0.0,0.0,0.0,29.0,0.0,0.0,0.0,0.0,0.0,0.0,0.0,0.0,0,0.0,0.0,75.9,31.1,0.22
# 4338,6099,17437,Nemilov S.V.,1976,nan,(B2O3)15.0 (GeO2)65.0 (La2O3)20.0 ,0.0,0,0.0,0.0,0.0,0.0,0.0,0.0,0.0,0,0,0,0.0,15.0,0,0.0,0.0,0.0,0.0,0.0,0.0,0,0.0,0.0,0.0,0.0,0,0,0.0,0.0,0,0.0,0.0,0.0,0.0,0.0,0.0,0,0.0,0.0,0.0,0.0,0.0,0.0,0,0.0,0.0,0,0.0,0.0,0.0,0.0,0.0,0.0,0,0,0,0.0,0,0.0,65.0,0,0,0.0,0,0.0,0.0,0.0,0,0.0,0.0,0.0,0,0,0.0,0.0,0,0.0,0.0,20.0,0,0.0,0.0,0.0,0,0,0,0.0,0.0,0,0.0,0.0,0.0,0,0.0,0.0,0.0,0.0,0.0,0.0,0.0,0.0,0.0,0.0,0.0,0.0,0.0,0.0,0.0,0.0,0.0,0.0,0.0,0.0,0.0,0.0,0.0,0.0,0.0,0.0,0.0,0.0,0.0,0,0.0,0.0,0.0,0.0,0.0,0.0,0.0,0,0.0,0.0,0.0,0.0,0.0,0.0,0.0,0,0.0,0.0,0.0,0.0,0.0,0,0.0,0.0,0.0,0.0,0.0,0,0.0,0.0,0.0,0.0,0,0.0,0.0,0.0,0,0,0,0.0,0.0,0.0,0.0,0.0,0.0,0.0,0.0,0.0,0.0,0.0,0.0,0.0,0.0,0.0,0,0.0,0.0,85.9,35.21,0.22
# 4339,6172,90294,Nemilov S.V.,1973,nan,(GeO2)67.5 (La2O3)20.0 (Ta2O5)12.5 ,0.0,0,0.0,0.0,0.0,0.0,0.0,0.0,0.0,0,0,0,0.0,0.0,0,0.0,0.0,0.0,0.0,0.0,0.0,0,0.0,0.0,0.0,0.0,0,0,0.0,0.0,0,0.0,0.0,0.0,0.0,0.0,0.0,0,0.0,0.0,0.0,0.0,0.0,0.0,0,0.0,0.0,0,0.0,0.0,0.0,0.0,0.0,0.0,0,0,0,0.0,0,0.0,67.5,0,0,0.0,0,0.0,0.0,0.0,0,0.0,0.0,0.0,0,0,0.0,0.0,0,0.0,0.0,20.0,0,0.0,0.0,0.0,0,0,0,0.0,0.0,0,0.0,0.0,0.0,0,0.0,0.0,0.0,0.0,0.0,0.0,0.0,0.0,0.0,0.0,0.0,0.0,0.0,0.0,0.0,0.0,0.0,0.0,0.0,0.0,0.0,0.0,0.0,0.0,0.0,0.0,0.0,0.0,0.0,0,0.0,0.0,0.0,0.0,0.0,0.0,0.0,0,0.0,0.0,0.0,0.0,0.0,0.0,0.0,0,0.0,0.0,0.0,0.0,0.0,0,0.0,0.0,0.0,12.5,0.0,0,0.0,0.0,0.0,0.0,0,0.0,0.0,0.0,0,0,0,0.0,0.0,0.0,0.0,0.0,0.0,0.0,0.0,0.0,0.0,0.0,0.0,0.0,0.0,0.0,0,0.0,0.0,103.0,42.37,0.22
# 4340,7828,74150,Berezina E.E.,1977,nan,(MgO)49.65244986 (Nd2O3)0.695100278 (P2O5)49.65244986 ,0.0,0,0.0,0.0,0.0,0.0,0.0,0.0,0.0,0,0,0,0.0,0.0,0,0.0,0.0,0.0,0.0,0.0,0.0,0,0.0,0.0,0.0,0.0,0,0,0.0,0.0,0,0.0,0.0,0.0,0.0,0.0,0.0,0,0.0,0.0,0.0,0.0,0.0,0.0,0,0.0,0.0,0,0.0,0.0,0.0,0.0,0.0,0.0,0,0,0,0.0,0,0.0,0.0,0,0,0.0,0,0.0,0.0,0.0,0,0.0,0.0,0.0,0,0,0.0,0.0,0,0.0,0.0,0.0,0,0.0,0.0,0.0,0,0,0,0.0,0.0,0,0.0,49.65244986,0.0,0,0.0,0.0,0.0,0.0,0.0,0.0,0.0,0.0,0.0,0.0,0.0,0.0,0.0,0.0,0.695100278,0.0,0.0,0.0,0.0,0.0,0.0,49.65244986,0.0,0.0,0.0,0.0,0.0,0.0,0.0,0,0.0,0.0,0.0,0.0,0.0,0.0,0.0,0,0.0,0.0,0.0,0.0,0.0,0.0,0.0,0,0.0,0.0,0.0,0.0,0.0,0,0.0,0.0,0.0,0.0,0.0,0,0.0,0.0,0.0,0.0,0,0.0,0.0,0.0,0,0,0,0.0,0.0,0.0,0.0,0.0,0.0,0.0,0.0,0.0,0.0,0.0,0.0,0.0,0.0,0.0,0,0.0,0.0,49.5,20.28,0.22
# 4341,7830,74167,Patel N.D.,1983,nan,(MoO3)47.4 (P2O5)52.6 ,0.0,0,0.0,0.0,0.0,0.0,0.0,0.0,0.0,0,0,0,0.0,0.0,0,0.0,0.0,0.0,0.0,0.0,0.0,0,0.0,0.0,0.0,0.0,0,0,0.0,0.0,0,0.0,0.0,0.0,0.0,0.0,0.0,0,0.0,0.0,0.0,0.0,0.0,0.0,0,0.0,0.0,0,0.0,0.0,0.0,0.0,0.0,0.0,0,0,0,0.0,0,0.0,0.0,0,0,0.0,0,0.0,0.0,0.0,0,0.0,0.0,0.0,0,0,0.0,0.0,0,0.0,0.0,0.0,0,0.0,0.0,0.0,0,0,0,0.0,0.0,0,0.0,0.0,0.0,0,0.0,0.0,0.0,47.4,0.0,0.0,0.0,0.0,0.0,0.0,0.0,0.0,0.0,0.0,0.0,0.0,0.0,0.0,0.0,0.0,0.0,52.6,0.0,0.0,0.0,0.0,0.0,0.0,0.0,0,0.0,0.0,0.0,0.0,0.0,0.0,0.0,0,0.0,0.0,0.0,0.0,0.0,0.0,0.0,0,0.0,0.0,0.0,0.0,0.0,0,0.0,0.0,0.0,0.0,0.0,0,0.0,0.0,0.0,0.0,0,0.0,0.0,0.0,0,0,0,0.0,0.0,0.0,0.0,0.0,0.0,0.0,0.0,0.0,0.0,0.0,0.0,0.0,0.0,0.0,0,0.0,0.0,48.3,19.8,0.22
# 4342,7849,74329,Mierzejewski A.,1988,nan,(P2O5)95.0 (Sm2O3)5.0 ,0.0,0,0.0,0.0,0.0,0.0,0.0,0.0,0.0,0,0,0,0.0,0.0,0,0.0,0.0,0.0,0.0,0.0,0.0,0,0.0,0.0,0.0,0.0,0,0,0.0,0.0,0,0.0,0.0,0.0,0.0,0.0,0.0,0,0.0,0.0,0.0,0.0,0.0,0.0,0,0.0,0.0,0,0.0,0.0,0.0,0.0,0.0,0.0,0,0,0,0.0,0,0.0,0.0,0,0,0.0,0,0.0,0.0,0.0,0,0.0,0.0,0.0,0,0,0.0,0.0,0,0.0,0.0,0.0,0,0.0,0.0,0.0,0,0,0,0.0,0.0,0,0.0,0.0,0.0,0,0.0,0.0,0.0,0.0,0.0,0.0,0.0,0.0,0.0,0.0,0.0,0.0,0.0,0.0,0.0,0.0,0.0,0.0,0.0,0.0,0.0,95.0,0.0,0.0,0.0,0.0,0.0,0.0,0.0,0,0.0,0.0,0.0,0.0,0.0,0.0,0.0,0,0.0,0.0,0.0,0.0,0.0,0.0,5.0,0,0.0,0.0,0.0,0.0,0.0,0,0.0,0.0,0.0,0.0,0.0,0,0.0,0.0,0.0,0.0,0,0.0,0.0,0.0,0,0,0,0.0,0.0,0.0,0.0,0.0,0.0,0.0,0.0,0.0,0.0,0.0,0.0,0.0,0.0,0.0,0,0.0,0.0,nan,nan,0.22
# 4343,7849,74331,Mierzejewski A.,1988,nan,(P2O5)85.0 (Sm2O3)15.0 ,0.0,0,0.0,0.0,0.0,0.0,0.0,0.0,0.0,0,0,0,0.0,0.0,0,0.0,0.0,0.0,0.0,0.0,0.0,0,0.0,0.0,0.0,0.0,0,0,0.0,0.0,0,0.0,0.0,0.0,0.0,0.0,0.0,0,0.0,0.0,0.0,0.0,0.0,0.0,0,0.0,0.0,0,0.0,0.0,0.0,0.0,0.0,0.0,0,0,0,0.0,0,0.0,0.0,0,0,0.0,0,0.0,0.0,0.0,0,0.0,0.0,0.0,0,0,0.0,0.0,0,0.0,0.0,0.0,0,0.0,0.0,0.0,0,0,0,0.0,0.0,0,0.0,0.0,0.0,0,0.0,0.0,0.0,0.0,0.0,0.0,0.0,0.0,0.0,0.0,0.0,0.0,0.0,0.0,0.0,0.0,0.0,0.0,0.0,0.0,0.0,85.0,0.0,0.0,0.0,0.0,0.0,0.0,0.0,0,0.0,0.0,0.0,0.0,0.0,0.0,0.0,0,0.0,0.0,0.0,0.0,0.0,0.0,15.0,0,0.0,0.0,0.0,0.0,0.0,0,0.0,0.0,0.0,0.0,0.0,0,0.0,0.0,0.0,0.0,0,0.0,0.0,0.0,0,0,0,0.0,0.0,0.0,0.0,0.0,0.0,0.0,0.0,0.0,0.0,0.0,0.0,0.0,0.0,0.0,0,0.0,0.0,57.8,23.68,0.22
