Repository: jacobergzhou/Poisson-Ratio

File: Non_metal_07242019.csv (part 74 of 91)
Index,Code,Glass #,Author,Year,Trademark,glass_comp,Ag2O,AgI,Al,Al2O3,AlF3,AlN,As,As2O3,As2O5,As2S3,As2Se3,AsSe,B,B2O3,BaCl2,BaF2,BaO,BeF2,BeO,Bi2O3,BiCl3,Br,Ca,CaF2,CaO,Cd,CdCl2,CdF2,CdO,Ce2O3,CeF3,CeO2,Cl,Co3O4,CoO,Cr2O3,Cs2O,CsCl,CsF,Cu2O,CuO,Dy2O3,Er,Er2O3,ErF3,Eu,Eu2O3,EuF3,F,Fe,Fe2O3,FeO,Ga,Ga2O3,Ga2S3,Ga2Se3,GaF3,Gd2O3,GdF3,Ge,GeO2,GeS2,GeSe2,H2O,HfF4,HfO2,Hg,Ho2O3,I,InF3,K,K2O,K2S,K2SO4,KBr,KCl,KF,KHF2,La,La2O3,La2S3,LaF3,Li,Li2O,Li2S,Li2SO4,LiBr,LiCl,LiF,LiI,MgF2,MgO,Mn2O3,MnF2,MnO,MnO2,MoO2,MoO3,N,Na,Na2O,Na2S,Na2SO4,NaCl,NaF,NaPO3,Nb2O5,Nd,Nd2O3,NdF3,NH4NO3,NiO,O,OH,P,P2O5,Pb,PbCl2,PbF2,PbO,PdO,Pr2O3,Pr6O11,PrF3,Rb2O,RbF,Rh2O3,RuO2,S,Sb,Sb2O3,Sb2S3,Sc2O3,Se,Si,Si3N4,SiC,SiO2,Sm2O3,Sn,SnO,SnO2,SO2,SO3,Sr,SrCl2,SrF2,SrO,Ta2O3,Ta2O5,Tb2O3,TbF3,Te,TeO2,Th,ThF4,ThO2,TiO2,Tl,Tl2O,Tl2Se,TlSe,Tm2O3,U,U3O8,UO2,V,V2O5,VO6,WO3,Y,Y2O3,Yb2O3,YbF3,YF3,ZnCl2,ZnF2,ZnO,ZnSO4,ZrF4,ZrO2,Young's modulus E (GPa),Shear modulus G (GPa),Poisson's ratio v
# 4344,7922,69928,Tarumi T.,1991,nan,(Al2O3)13.94026387 (B2O3)23.81869952 (CaO)4.224422141 (CuO)0.992699563 (KBr)0.663599708 (Na2O)17.83684215 (P2O5)12.23877461 (SiO2)26.28469843 ,0.0,0,0.0,13.94026387,0.0,0.0,0.0,0.0,0.0,0,0,0,0.0,23.81869952,0,0.0,0.0,0.0,0.0,0.0,0.0,0,0.0,0.0,4.224422141,0.0,0,0,0.0,0.0,0,0.0,0.0,0.0,0.0,0.0,0.0,0,0.0,0.0,0.992699563,0.0,0.0,0.0,0,0.0,0.0,0,0.0,0.0,0.0,0.0,0.0,0.0,0,0,0,0.0,0,0.0,0.0,0,0,0.0,0,0.0,0.0,0.0,0,0.0,0.0,0.0,0,0,0.663599708,0.0,0,0.0,0.0,0.0,0,0.0,0.0,0.0,0,0,0,0.0,0.0,0,0.0,0.0,0.0,0,0.0,0.0,0.0,0.0,0.0,0.0,17.83684215,0.0,0.0,0.0,0.0,0.0,0.0,0.0,0.0,0.0,0.0,0.0,0.0,0.0,0.0,12.23877461,0.0,0.0,0.0,0.0,0.0,0.0,0.0,0,0.0,0.0,0.0,0.0,0.0,0.0,0.0,0,0.0,0.0,0.0,0.0,0.0,26.28469843,0.0,0,0.0,0.0,0.0,0.0,0.0,0,0.0,0.0,0.0,0.0,0.0,0,0.0,0.0,0.0,0.0,0,0.0,0.0,0.0,0,0,0,0.0,0.0,0.0,0.0,0.0,0.0,0.0,0.0,0.0,0.0,0.0,0.0,0.0,0.0,0.0,0,0.0,0.0,97.0,39.75,0.22
# 4345,8696,59997,Vaills Y.,1992,nan,(CaO)3.5294119289999997 (Na2O)17.64705965 (SiO2)78.82352842 ,0.0,0,0.0,0.0,0.0,0.0,0.0,0.0,0.0,0,0,0,0.0,0.0,0,0.0,0.0,0.0,0.0,0.0,0.0,0,0.0,0.0,3.5294119289999997,0.0,0,0,0.0,0.0,0,0.0,0.0,0.0,0.0,0.0,0.0,0,0.0,0.0,0.0,0.0,0.0,0.0,0,0.0,0.0,0,0.0,0.0,0.0,0.0,0.0,0.0,0,0,0,0.0,0,0.0,0.0,0,0,0.0,0,0.0,0.0,0.0,0,0.0,0.0,0.0,0,0,0.0,0.0,0,0.0,0.0,0.0,0,0.0,0.0,0.0,0,0,0,0.0,0.0,0,0.0,0.0,0.0,0,0.0,0.0,0.0,0.0,0.0,0.0,17.64705965,0.0,0.0,0.0,0.0,0.0,0.0,0.0,0.0,0.0,0.0,0.0,0.0,0.0,0.0,0.0,0.0,0.0,0.0,0.0,0.0,0.0,0.0,0,0.0,0.0,0.0,0.0,0.0,0.0,0.0,0,0.0,0.0,0.0,0.0,0.0,78.82352842,0.0,0,0.0,0.0,0.0,0.0,0.0,0,0.0,0.0,0.0,0.0,0.0,0,0.0,0.0,0.0,0.0,0,0.0,0.0,0.0,0,0,0,0.0,0.0,0.0,0.0,0.0,0.0,0.0,0.0,0.0,0.0,0.0,0.0,0.0,0.0,0.0,0,0.0,0.0,69.8,28.6,0.22
# 4346,8701,80117,Aleinikov F.K.,1962,nan,(Na2O)16.66666833 (SiO2)83.33333167 ,0.0,0,0.0,0.0,0.0,0.0,0.0,0.0,0.0,0,0,0,0.0,0.0,0,0.0,0.0,0.0,0.0,0.0,0.0,0,0.0,0.0,0.0,0.0,0,0,0.0,0.0,0,0.0,0.0,0.0,0.0,0.0,0.0,0,0.0,0.0,0.0,0.0,0.0,0.0,0,0.0,0.0,0,0.0,0.0,0.0,0.0,0.0,0.0,0,0,0,0.0,0,0.0,0.0,0,0,0.0,0,0.0,0.0,0.0,0,0.0,0.0,0.0,0,0,0.0,0.0,0,0.0,0.0,0.0,0,0.0,0.0,0.0,0,0,0,0.0,0.0,0,0.0,0.0,0.0,0,0.0,0.0,0.0,0.0,0.0,0.0,16.66666833,0.0,0.0,0.0,0.0,0.0,0.0,0.0,0.0,0.0,0.0,0.0,0.0,0.0,0.0,0.0,0.0,0.0,0.0,0.0,0.0,0.0,0.0,0,0.0,0.0,0.0,0.0,0.0,0.0,0.0,0,0.0,0.0,0.0,0.0,0.0,83.33333167,0.0,0,0.0,0.0,0.0,0.0,0.0,0,0.0,0.0,0.0,0.0,0.0,0,0.0,0.0,0.0,0.0,0,0.0,0.0,0.0,0,0,0,0.0,0.0,0.0,0.0,0.0,0.0,0.0,0.0,0.0,0.0,0.0,0.0,0.0,0.0,0.0,0,0.0,0.0,63.2,25.9,0.22
# 4347,8701,80125,Aleinikov F.K.,1962,nan,(BeO)7.692307231 (Na2O)15.38461046 (SiO2)76.92308231 ,0.0,0,0.0,0.0,0.0,0.0,0.0,0.0,0.0,0,0,0,0.0,0.0,0,0.0,0.0,0.0,7.692307231,0.0,0.0,0,0.0,0.0,0.0,0.0,0,0,0.0,0.0,0,0.0,0.0,0.0,0.0,0.0,0.0,0,0.0,0.0,0.0,0.0,0.0,0.0,0,0.0,0.0,0,0.0,0.0,0.0,0.0,0.0,0.0,0,0,0,0.0,0,0.0,0.0,0,0,0.0,0,0.0,0.0,0.0,0,0.0,0.0,0.0,0,0,0.0,0.0,0,0.0,0.0,0.0,0,0.0,0.0,0.0,0,0,0,0.0,0.0,0,0.0,0.0,0.0,0,0.0,0.0,0.0,0.0,0.0,0.0,15.38461046,0.0,0.0,0.0,0.0,0.0,0.0,0.0,0.0,0.0,0.0,0.0,0.0,0.0,0.0,0.0,0.0,0.0,0.0,0.0,0.0,0.0,0.0,0,0.0,0.0,0.0,0.0,0.0,0.0,0.0,0,0.0,0.0,0.0,0.0,0.0,76.92308231,0.0,0,0.0,0.0,0.0,0.0,0.0,0,0.0,0.0,0.0,0.0,0.0,0,0.0,0.0,0.0,0.0,0,0.0,0.0,0.0,0,0,0,0.0,0.0,0.0,0.0,0.0,0.0,0.0,0.0,0.0,0.0,0.0,0.0,0.0,0.0,0.0,0,0.0,0.0,70.9,29.05,0.22
# 4348,8701,80137,Aleinikov F.K.,1962,nan,(MgO)7.692307231 (Na2O)15.38461046 (SiO2)76.92308231 ,0.0,0,0.0,0.0,0.0,0.0,0.0,0.0,0.0,0,0,0,0.0,0.0,0,0.0,0.0,0.0,0.0,0.0,0.0,0,0.0,0.0,0.0,0.0,0,0,0.0,0.0,0,0.0,0.0,0.0,0.0,0.0,0.0,0,0.0,0.0,0.0,0.0,0.0,0.0,0,0.0,0.0,0,0.0,0.0,0.0,0.0,0.0,0.0,0,0,0,0.0,0,0.0,0.0,0,0,0.0,0,0.0,0.0,0.0,0,0.0,0.0,0.0,0,0,0.0,0.0,0,0.0,0.0,0.0,0,0.0,0.0,0.0,0,0,0,0.0,0.0,0,0.0,7.692307231,0.0,0,0.0,0.0,0.0,0.0,0.0,0.0,15.38461046,0.0,0.0,0.0,0.0,0.0,0.0,0.0,0.0,0.0,0.0,0.0,0.0,0.0,0.0,0.0,0.0,0.0,0.0,0.0,0.0,0.0,0.0,0,0.0,0.0,0.0,0.0,0.0,0.0,0.0,0,0.0,0.0,0.0,0.0,0.0,76.92308231,0.0,0,0.0,0.0,0.0,0.0,0.0,0,0.0,0.0,0.0,0.0,0.0,0,0.0,0.0,0.0,0.0,0,0.0,0.0,0.0,0,0,0,0.0,0.0,0.0,0.0,0.0,0.0,0.0,0.0,0.0,0.0,0.0,0.0,0.0,0.0,0.0,0,0.0,0.0,65.8,26.96,0.22
# 4349,10017,97279,Rao K.J.,1986,nan,(MoO3)50.0 (P2O5)40.0 (PbO)10.0 ,0.0,0,0.0,0.0,0.0,0.0,0.0,0.0,0.0,0,0,0,0.0,0.0,0,0.0,0.0,0.0,0.0,0.0,0.0,0,0.0,0.0,0.0,0.0,0,0,0.0,0.0,0,0.0,0.0,0.0,0.0,0.0,0.0,0,0.0,0.0,0.0,0.0,0.0,0.0,0,0.0,0.0,0,0.0,0.0,0.0,0.0,0.0,0.0,0,0,0,0.0,0,0.0,0.0,0,0,0.0,0,0.0,0.0,0.0,0,0.0,0.0,0.0,0,0,0.0,0.0,0,0.0,0.0,0.0,0,0.0,0.0,0.0,0,0,0,0.0,0.0,0,0.0,0.0,0.0,0,0.0,0.0,0.0,50.0,0.0,0.0,0.0,0.0,0.0,0.0,0.0,0.0,0.0,0.0,0.0,0.0,0.0,0.0,0.0,0.0,0.0,40.0,0.0,0.0,0.0,10.0,0.0,0.0,0.0,0,0.0,0.0,0.0,0.0,0.0,0.0,0.0,0,0.0,0.0,0.0,0.0,0.0,0.0,0.0,0,0.0,0.0,0.0,0.0,0.0,0,0.0,0.0,0.0,0.0,0.0,0,0.0,0.0,0.0,0.0,0,0.0,0.0,0.0,0,0,0,0.0,0.0,0.0,0.0,0.0,0.0,0.0,0.0,0.0,0.0,0.0,0.0,0.0,0.0,0.0,0,0.0,0.0,52.1,21.3,0.22
# 4350,10648,75137,Farley J.M.,1975,nan,(MoO3)60.0 (P2O5)40.0 ,0.0,0,0.0,0.0,0.0,0.0,0.0,0.0,0.0,0,0,0,0.0,0.0,0,0.0,0.0,0.0,0.0,0.0,0.0,0,0.0,0.0,0.0,0.0,0,0,0.0,0.0,0,0.0,0.0,0.0,0.0,0.0,0.0,0,0.0,0.0,0.0,0.0,0.0,0.0,0,0.0,0.0,0,0.0,0.0,0.0,0.0,0.0,0.0,0,0,0,0.0,0,0.0,0.0,0,0,0.0,0,0.0,0.0,0.0,0,0.0,0.0,0.0,0,0,0.0,0.0,0,0.0,0.0,0.0,0,0.0,0.0,0.0,0,0,0,0.0,0.0,0,0.0,0.0,0.0,0,0.0,0.0,0.0,60.0,0.0,0.0,0.0,0.0,0.0,0.0,0.0,0.0,0.0,0.0,0.0,0.0,0.0,0.0,0.0,0.0,0.0,40.0,0.0,0.0,0.0,0.0,0.0,0.0,0.0,0,0.0,0.0,0.0,0.0,0.0,0.0,0.0,0,0.0,0.0,0.0,0.0,0.0,0.0,0.0,0,0.0,0.0,0.0,0.0,0.0,0,0.0,0.0,0.0,0.0,0.0,0,0.0,0.0,0.0,0.0,0,0.0,0.0,0.0,0,0,0,0.0,0.0,0.0,0.0,0.0,0.0,0.0,0.0,0.0,0.0,0.0,0.0,0.0,0.0,0.0,0,0.0,0.0,41.4,17.0,0.22
# 4351,11477,99145,Comins J.D.,1987,nan,(MoO3)37.0 (P2O5)63.0 ,0.0,0,0.0,0.0,0.0,0.0,0.0,0.0,0.0,0,0,0,0.0,0.0,0,0.0,0.0,0.0,0.0,0.0,0.0,0,0.0,0.0,0.0,0.0,0,0,0.0,0.0,0,0.0,0.0,0.0,0.0,0.0,0.0,0,0.0,0.0,0.0,0.0,0.0,0.0,0,0.0,0.0,0,0.0,0.0,0.0,0.0,0.0,0.0,0,0,0,0.0,0,0.0,0.0,0,0,0.0,0,0.0,0.0,0.0,0,0.0,0.0,0.0,0,0,0.0,0.0,0,0.0,0.0,0.0,0,0.0,0.0,0.0,0,0,0,0.0,0.0,0,0.0,0.0,0.0,0,0.0,0.0,0.0,37.0,0.0,0.0,0.0,0.0,0.0,0.0,0.0,0.0,0.0,0.0,0.0,0.0,0.0,0.0,0.0,0.0,0.0,63.0,0.0,0.0,0.0,0.0,0.0,0.0,0.0,0,0.0,0.0,0.0,0.0,0.0,0.0,0.0,0,0.0,0.0,0.0,0.0,0.0,0.0,0.0,0,0.0,0.0,0.0,0.0,0.0,0,0.0,0.0,0.0,0.0,0.0,0,0.0,0.0,0.0,0.0,0,0.0,0.0,0.0,0,0,0,0.0,0.0,0.0,0.0,0.0,0.0,0.0,0.0,0.0,0.0,0.0,0.0,0.0,0.0,0.0,0,0.0,0.0,41.6,17.04,0.22
# 4352,13204,78417,Bokin P.Ya.,1963,F2,(As2O3)0.23950010300000002 (K2O)6.762099908 (PbO)19.65798845 (SiO2)73.34041154 ,0.0,0,0.0,0.0,0.0,0.0,0.0,0.23950010300000002,0.0,0,0,0,0.0,0.0,0,0.0,0.0,0.0,0.0,0.0,0.0,0,0.0,0.0,0.0,0.0,0,0,0.0,0.0,0,0.0,0.0,0.0,0.0,0.0,0.0,0,0.0,0.0,0.0,0.0,0.0,0.0,0,0.0,0.0,0,0.0,0.0,0.0,0.0,0.0,0.0,0,0,0,0.0,0,0.0,0.0,0,0,0.0,0,0.0,0.0,0.0,0,0.0,0.0,6.762099908,0,0,0.0,0.0,0,0.0,0.0,0.0,0,0.0,0.0,0.0,0,0,0,0.0,0.0,0,0.0,0.0,0.0,0,0.0,0.0,0.0,0.0,0.0,0.0,0.0,0.0,0.0,0.0,0.0,0.0,0.0,0.0,0.0,0.0,0.0,0.0,0.0,0.0,0.0,0.0,0.0,0.0,0.0,19.65798845,0.0,0.0,0.0,0,0.0,0.0,0.0,0.0,0.0,0.0,0.0,0,0.0,0.0,0.0,0.0,0.0,73.34041154,0.0,0,0.0,0.0,0.0,0.0,0.0,0,0.0,0.0,0.0,0.0,0.0,0,0.0,0.0,0.0,0.0,0,0.0,0.0,0.0,0,0,0,0.0,0.0,0.0,0.0,0.0,0.0,0.0,0.0,0.0,0.0,0.0,0.0,0.0,0.0,0.0,0,0.0,0.0,53.6,21.96,0.22
# 4353,13375,116212,Lane D.W.,1990,Tetpax,(Al2O3)1.341582161 (B2O3)12.05670145 (Na2O)3.711826445 (SiO2)82.88988995 ,0.0,0,0.0,1.341582161,0.0,0.0,0.0,0.0,0.0,0,0,0,0.0,12.05670145,0,0.0,0.0,0.0,0.0,0.0,0.0,0,0.0,0.0,0.0,0.0,0,0,0.0,0.0,0,0.0,0.0,0.0,0.0,0.0,0.0,0,0.0,0.0,0.0,0.0,0.0,0.0,0,0.0,0.0,0,0.0,0.0,0.0,0.0,0.0,0.0,0,0,0,0.0,0,0.0,0.0,0,0,0.0,0,0.0,0.0,0.0,0,0.0,0.0,0.0,0,0,0.0,0.0,0,0.0,0.0,0.0,0,0.0,0.0,0.0,0,0,0,0.0,0.0,0,0.0,0.0,0.0,0,0.0,0.0,0.0,0.0,0.0,0.0,3.711826445,0.0,0.0,0.0,0.0,0.0,0.0,0.0,0.0,0.0,0.0,0.0,0.0,0.0,0.0,0.0,0.0,0.0,0.0,0.0,0.0,0.0,0.0,0,0.0,0.0,0.0,0.0,0.0,0.0,0.0,0,0.0,0.0,0.0,0.0,0.0,82.88988995,0.0,0,0.0,0.0,0.0,0.0,0.0,0,0.0,0.0,0.0,0.0,0.0,0,0.0,0.0,0.0,0.0,0,0.0,0.0,0.0,0,0,0,0.0,0.0,0.0,0.0,0.0,0.0,0.0,0.0,0.0,0.0,0.0,0.0,0.0,0.0,0.0,0,0.0,0.0,63.0,25.81,0.22
# 4354,13375,116213,Lane D.W.,1990,0,(Al2O3)1.1095722590000001 (CaO)7.538899757 (Fe2O3)0.037290009 (K2O)0.379276788 (MgO)5.909421377 (Na2O)13.44997313 (SiO2)71.35246663 (SO3)0.223100052 ,0.0,0,0.0,1.1095722590000001,0.0,0.0,0.0,0.0,0.0,0,0,0,0.0,0.0,0,0.0,0.0,0.0,0.0,0.0,0.0,0,0.0,0.0,7.538899757,0.0,0,0,0.0,0.0,0,0.0,0.0,0.0,0.0,0.0,0.0,0,0.0,0.0,0.0,0.0,0.0,0.0,0,0.0,0.0,0,0.0,0.0,0.037290009,0.0,0.0,0.0,0,0,0,0.0,0,0.0,0.0,0,0,0.0,0,0.0,0.0,0.0,0,0.0,0.0,0.379276788,0,0,0.0,0.0,0,0.0,0.0,0.0,0,0.0,0.0,0.0,0,0,0,0.0,0.0,0,0.0,5.909421377,0.0,0,0.0,0.0,0.0,0.0,0.0,0.0,13.44997313,0.0,0.0,0.0,0.0,0.0,0.0,0.0,0.0,0.0,0.0,0.0,0.0,0.0,0.0,0.0,0.0,0.0,0.0,0.0,0.0,0.0,0.0,0,0.0,0.0,0.0,0.0,0.0,0.0,0.0,0,0.0,0.0,0.0,0.0,0.0,71.35246663,0.0,0,0.0,0.0,0.0,0.223100052,0.0,0,0.0,0.0,0.0,0.0,0.0,0,0.0,0.0,0.0,0.0,0,0.0,0.0,0.0,0,0,0,0.0,0.0,0.0,0.0,0.0,0.0,0.0,0.0,0.0,0.0,0.0,0.0,0.0,0.0,0.0,0,0.0,0.0,68.5,28.07,0.22
# 4355,13828,140226,Dumbaugh W.H.,1980,nan,(Al2O3)12.93204897 (CaO)3.527004718 (K2O)2.7996277760000003 (MgO)3.271524738 (Na2O)13.82839889 (SiO2)63.64139491 ,0.0,0,0.0,12.93204897,0.0,0.0,0.0,0.0,0.0,0,0,0,0.0,0.0,0,0.0,0.0,0.0,0.0,0.0,0.0,0,0.0,0.0,3.527004718,0.0,0,0,0.0,0.0,0,0.0,0.0,0.0,0.0,0.0,0.0,0,0.0,0.0,0.0,0.0,0.0,0.0,0,0.0,0.0,0,0.0,0.0,0.0,0.0,0.0,0.0,0,0,0,0.0,0,0.0,0.0,0,0,0.0,0,0.0,0.0,0.0,0,0.0,0.0,2.7996277760000003,0,0,0.0,0.0,0,0.0,0.0,0.0,0,0.0,0.0,0.0,0,0,0,0.0,0.0,0,0.0,3.271524738,0.0,0,0.0,0.0,0.0,0.0,0.0,0.0,13.82839889,0.0,0.0,0.0,0.0,0.0,0.0,0.0,0.0,0.0,0.0,0.0,0.0,0.0,0.0,0.0,0.0,0.0,0.0,0.0,0.0,0.0,0.0,0,0.0,0.0,0.0,0.0,0.0,0.0,0.0,0,0.0,0.0,0.0,0.0,0.0,63.64139491,0.0,0,0.0,0.0,0.0,0.0,0.0,0,0.0,0.0,0.0,0.0,0.0,0,0.0,0.0,0.0,0.0,0,0.0,0.0,0.0,0,0,0,0.0,0.0,0.0,0.0,0.0,0.0,0.0,0.0,0.0,0.0,0.0,0.0,0.0,0.0,0.0,0,0.0,0.0,74.4,30.49,0.22
# 4356,13828,140228,Dumbaugh W.H.,1980,nan,(Al2O3)3.4088073860000003 (B2O3)4.160267234 (CaO)15.49493812 (F)9.147022502 (K2O)1.8449105380000002 (MgO)1.437255536 (Na2O)2.803906898 (SiO2)61.70289179 ,0.0,0,0.0,3.4088073860000003,0.0,0.0,0.0,0.0,0.0,0,0,0,0.0,4.160267234,0,0.0,0.0,0.0,0.0,0.0,0.0,0,0.0,0.0,15.49493812,0.0,0,0,0.0,0.0,0,0.0,0.0,0.0,0.0,0.0,0.0,0,0.0,0.0,0.0,0.0,0.0,0.0,0,0.0,0.0,0,9.147022502,0.0,0.0,0.0,0.0,0.0,0,0,0,0.0,0,0.0,0.0,0,0,0.0,0,0.0,0.0,0.0,0,0.0,0.0,1.8449105380000002,0,0,0.0,0.0,0,0.0,0.0,0.0,0,0.0,0.0,0.0,0,0,0,0.0,0.0,0,0.0,1.437255536,0.0,0,0.0,0.0,0.0,0.0,0.0,0.0,2.803906898,0.0,0.0,0.0,0.0,0.0,0.0,0.0,0.0,0.0,0.0,0.0,0.0,0.0,0.0,0.0,0.0,0.0,0.0,0.0,0.0,0.0,0.0,0,0.0,0.0,0.0,0.0,0.0,0.0,0.0,0,0.0,0.0,0.0,0.0,0.0,61.70289179,0.0,0,0.0,0.0,0.0,0.0,0.0,0,0.0,0.0,0.0,0.0,0.0,0,0.0,0.0,0.0,0.0,0,0.0,0.0,0.0,0,0,0,0.0,0.0,0.0,0.0,0.0,0.0,0.0,0.0,0.0,0.0,0.0,0.0,0.0,0.0,0.0,0,0.0,0.0,75.1,30.77,0.22
# 4357,14312,119661,Novotny V.,1978,Simax,(Al2O3)1.272993062 (B2O3)10.74217052 (BaO)0.040311142 (CaO)0.551092127 (Fe2O3)0.027090001000000002 (K2O)0.19684791 (MgO)0.15335200699999998 (Na2O)3.590049174 (SiO2)83.42609405 ,0.0,0,0.0,1.272993062,0.0,0.0,0.0,0.0,0.0,0,0,0,0.0,10.74217052,0,0.0,0.040311142,0.0,0.0,0.0,0.0,0,0.0,0.0,0.551092127,0.0,0,0,0.0,0.0,0,0.0,0.0,0.0,0.0,0.0,0.0,0,0.0,0.0,0.0,0.0,0.0,0.0,0,0.0,0.0,0,0.0,0.0,0.027090001000000002,0.0,0.0,0.0,0,0,0,0.0,0,0.0,0.0,0,0,0.0,0,0.0,0.0,0.0,0,0.0,0.0,0.19684791,0,0,0.0,0.0,0,0.0,0.0,0.0,0,0.0,0.0,0.0,0,0,0,0.0,0.0,0,0.0,0.15335200699999998,0.0,0,0.0,0.0,0.0,0.0,0.0,0.0,3.590049174,0.0,0.0,0.0,0.0,0.0,0.0,0.0,0.0,0.0,0.0,0.0,0.0,0.0,0.0,0.0,0.0,0.0,0.0,0.0,0.0,0.0,0.0,0,0.0,0.0,0.0,0.0,0.0,0.0,0.0,0,0.0,0.0,0.0,0.0,0.0,83.42609405,0.0,0,0.0,0.0,0.0,0.0,0.0,0,0.0,0.0,0.0,0.0,0.0,0,0.0,0.0,0.0,0.0,0,0.0,0.0,0.0,0,0,0,0.0,0.0,0.0,0.0,0.0,0.0,0.0,0.0,0.0,0.0,0.0,0.0,0.0,0.0,0.0,0,0.0,0.0,62.9,25.77,0.22
# 4358,14312,119662,Novotny V.,1978,0,(Al2O3)0.638691047 (CaO)7.601129369 (Fe2O3)0.025949998 (K2O)0.18854818399999998 (MgO)5.875448512 (Na2O)14.13679883 (SiO2)71.53343406 ,0.0,0,0.0,0.638691047,0.0,0.0,0.0,0.0,0.0,0,0,0,0.0,0.0,0,0.0,0.0,0.0,0.0,0.0,0.0,0,0.0,0.0,7.601129369,0.0,0,0,0.0,0.0,0,0.0,0.0,0.0,0.0,0.0,0.0,0,0.0,0.0,0.0,0.0,0.0,0.0,0,0.0,0.0,0,0.0,0.0,0.025949998,0.0,0.0,0.0,0,0,0,0.0,0,0.0,0.0,0,0,0.0,0,0.0,0.0,0.0,0,0.0,0.0,0.18854818399999998,0,0,0.0,0.0,0,0.0,0.0,0.0,0,0.0,0.0,0.0,0,0,0,0.0,0.0,0,0.0,5.875448512,0.0,0,0.0,0.0,0.0,0.0,0.0,0.0,14.13679883,0.0,0.0,0.0,0.0,0.0,0.0,0.0,0.0,0.0,0.0,0.0,0.0,0.0,0.0,0.0,0.0,0.0,0.0,0.0,0.0,0.0,0.0,0,0.0,0.0,0.0,0.0,0.0,0.0,0.0,0,0.0,0.0,0.0,0.0,0.0,71.53343406,0.0,0,0.0,0.0,0.0,0.0,0.0,0,0.0,0.0,0.0,0.0,0.0,0,0.0,0.0,0.0,0.0,0,0.0,0.0,0.0,0,0,0,0.0,0.0,0.0,0.0,0.0,0.0,0.0,0.0,0.0,0.0,0.0,0.0,0.0,0.0,0.0,0,0.0,0.0,72.5,29.71,0.22
# 4360,16185,156775,Orgaz F.,1985,nan,(Al2O3)15.26846847 (CaO)10.54894895 (Na2O)15.72842843 (SiO2)58.45415415 ,0.0,0,0.0,15.26846847,0.0,0.0,0.0,0.0,0.0,0,0,0,0.0,0.0,0,0.0,0.0,0.0,0.0,0.0,0.0,0,0.0,0.0,10.54894895,0.0,0,0,0.0,0.0,0,0.0,0.0,0.0,0.0,0.0,0.0,0,0.0,0.0,0.0,0.0,0.0,0.0,0,0.0,0.0,0,0.0,0.0,0.0,0.0,0.0,0.0,0,0,0,0.0,0,0.0,0.0,0,0,0.0,0,0.0,0.0,0.0,0,0.0,0.0,0.0,0,0,0.0,0.0,0,0.0,0.0,0.0,0,0.0,0.0,0.0,0,0,0,0.0,0.0,0,0.0,0.0,0.0,0,0.0,0.0,0.0,0.0,0.0,0.0,15.72842843,0.0,0.0,0.0,0.0,0.0,0.0,0.0,0.0,0.0,0.0,0.0,0.0,0.0,0.0,0.0,0.0,0.0,0.0,0.0,0.0,0.0,0.0,0,0.0,0.0,0.0,0.0,0.0,0.0,0.0,0,0.0,0.0,0.0,0.0,0.0,58.45415415,0.0,0,0.0,0.0,0.0,0.0,0.0,0,0.0,0.0,0.0,0.0,0.0,0,0.0,0.0,0.0,0.0,0,0.0,0.0,0.0,0,0,0,0.0,0.0,0.0,0.0,0.0,0.0,0.0,0.0,0.0,0.0,0.0,0.0,0.0,0.0,0.0,0,0.0,0.0,80.7,33.0,0.22
# 4361,16185,156776,Orgaz F.,1985,nan,(Al2O3)12.65 (CaO)0.27 (Na2O)14.77 (SiO2)62.31 (ZnO)10.0 ,0.0,0,0.0,12.65,0.0,0.0,0.0,0.0,0.0,0,0,0,0.0,0.0,0,0.0,0.0,0.0,0.0,0.0,0.0,0,0.0,0.0,0.27,0.0,0,0,0.0,0.0,0,0.0,0.0,0.0,0.0,0.0,0.0,0,0.0,0.0,0.0,0.0,0.0,0.0,0,0.0,0.0,0,0.0,0.0,0.0,0.0,0.0,0.0,0,0,0,0.0,0,0.0,0.0,0,0,0.0,0,0.0,0.0,0.0,0,0.0,0.0,0.0,0,0,0.0,0.0,0,0.0,0.0,0.0,0,0.0,0.0,0.0,0,0,0,0.0,0.0,0,0.0,0.0,0.0,0,0.0,0.0,0.0,0.0,0.0,0.0,14.77,0.0,0.0,0.0,0.0,0.0,0.0,0.0,0.0,0.0,0.0,0.0,0.0,0.0,0.0,0.0,0.0,0.0,0.0,0.0,0.0,0.0,0.0,0,0.0,0.0,0.0,0.0,0.0,0.0,0.0,0,0.0,0.0,0.0,0.0,0.0,62.31,0.0,0,0.0,0.0,0.0,0.0,0.0,0,0.0,0.0,0.0,0.0,0.0,0,0.0,0.0,0.0,0.0,0,0.0,0.0,0.0,0,0,0,0.0,0.0,0.0,0.0,0.0,0.0,0.0,0.0,0.0,0.0,0.0,0.0,0.0,0.0,10.0,0,0.0,0.0,79.3,32.5,0.22
# 4362,16185,156779,Orgaz F.,1985,nan,(Al2O3)14.57291811 (CaO)4.840968371000001 (Na2O)14.49289812 (SiO2)61.67233198 (ZnO)4.420883425 ,0.0,0,0.0,14.57291811,0.0,0.0,0.0,0.0,0.0,0,0,0,0.0,0.0,0,0.0,0.0,0.0,0.0,0.0,0.0,0,0.0,0.0,4.840968371000001,0.0,0,0,0.0,0.0,0,0.0,0.0,0.0,0.0,0.0,0.0,0,0.0,0.0,0.0,0.0,0.0,0.0,0,0.0,0.0,0,0.0,0.0,0.0,0.0,0.0,0.0,0,0,0,0.0,0,0.0,0.0,0,0,0.0,0,0.0,0.0,0.0,0,0.0,0.0,0.0,0,0,0.0,0.0,0,0.0,0.0,0.0,0,0.0,0.0,0.0,0,0,0,0.0,0.0,0,0.0,0.0,0.0,0,0.0,0.0,0.0,0.0,0.0,0.0,14.49289812,0.0,0.0,0.0,0.0,0.0,0.0,0.0,0.0,0.0,0.0,0.0,0.0,0.0,0.0,0.0,0.0,0.0,0.0,0.0,0.0,0.0,0.0,0,0.0,0.0,0.0,0.0,0.0,0.0,0.0,0,0.0,0.0,0.0,0.0,0.0,61.67233198,0.0,0,0.0,0.0,0.0,0.0,0.0,0,0.0,0.0,0.0,0.0,0.0,0,0.0,0.0,0.0,0.0,0,0.0,0.0,0.0,0,0,0,0.0,0.0,0.0,0.0,0.0,0.0,0.0,0.0,0.0,0.0,0.0,0.0,0.0,0.0,4.420883425,0,0.0,0.0,79.8,32.7,0.22
# 4363,16185,156781,Orgaz F.,1985,nan,(Al2O3)13.74136973 (CaO)0.050004999 (K2O)4.860486903 (MgO)10.55105979 (Na2O)11.28112977 (SiO2)59.51594881 ,0.0,0,0.0,13.74136973,0.0,0.0,0.0,0.0,0.0,0,0,0,0.0,0.0,0,0.0,0.0,0.0,0.0,0.0,0.0,0,0.0,0.0,0.050004999,0.0,0,0,0.0,0.0,0,0.0,0.0,0.0,0.0,0.0,0.0,0,0.0,0.0,0.0,0.0,0.0,0.0,0,0.0,0.0,0,0.0,0.0,0.0,0.0,0.0,0.0,0,0,0,0.0,0,0.0,0.0,0,0,0.0,0,0.0,0.0,0.0,0,0.0,0.0,4.860486903,0,0,0.0,0.0,0,0.0,0.0,0.0,0,0.0,0.0,0.0,0,0,0,0.0,0.0,0,0.0,10.55105979,0.0,0,0.0,0.0,0.0,0.0,0.0,0.0,11.28112977,0.0,0.0,0.0,0.0,0.0,0.0,0.0,0.0,0.0,0.0,0.0,0.0,0.0,0.0,0.0,0.0,0.0,0.0,0.0,0.0,0.0,0.0,0,0.0,0.0,0.0,0.0,0.0,0.0,0.0,0,0.0,0.0,0.0,0.0,0.0,59.51594881,0.0,0,0.0,0.0,0.0,0.0,0.0,0,0.0,0.0,0.0,0.0,0.0,0,0.0,0.0,0.0,0.0,0,0.0,0.0,0.0,0,0,0,0.0,0.0,0.0,0.0,0.0,0.0,0.0,0.0,0.0,0.0,0.0,0.0,0.0,0.0,0.0,0,0.0,0.0,78.0,32.0,0.22
# 4364,16185,156784,Orgaz F.,1985,nan,(Al2O3)14.34999971 (CaO)4.380000912 (K2O)4.639999907 (MgO)0.080000008 (Na2O)9.780000803 (SiO2)61.74999876 (ZnO)5.019999899 ,0.0,0,0.0,14.34999971,0.0,0.0,0.0,0.0,0.0,0,0,0,0.0,0.0,0,0.0,0.0,0.0,0.0,0.0,0.0,0,0.0,0.0,4.380000912,0.0,0,0,0.0,0.0,0,0.0,0.0,0.0,0.0,0.0,0.0,0,0.0,0.0,0.0,0.0,0.0,0.0,0,0.0,0.0,0,0.0,0.0,0.0,0.0,0.0,0.0,0,0,0,0.0,0,0.0,0.0,0,0,0.0,0,0.0,0.0,0.0,0,0.0,0.0,4.639999907,0,0,0.0,0.0,0,0.0,0.0,0.0,0,0.0,0.0,0.0,0,0,0,0.0,0.0,0,0.0,0.080000008,0.0,0,0.0,0.0,0.0,0.0,0.0,0.0,9.780000803,0.0,0.0,0.0,0.0,0.0,0.0,0.0,0.0,0.0,0.0,0.0,0.0,0.0,0.0,0.0,0.0,0.0,0.0,0.0,0.0,0.0,0.0,0,0.0,0.0,0.0,0.0,0.0,0.0,0.0,0,0.0,0.0,0.0,0.0,0.0,61.74999876,0.0,0,0.0,0.0,0.0,0.0,0.0,0,0.0,0.0,0.0,0.0,0.0,0,0.0,0.0,0.0,0.0,0,0.0,0.0,0.0,0,0,0,0.0,0.0,0.0,0.0,0.0,0.0,0.0,0.0,0.0,0.0,0.0,0.0,0.0,0.0,5.019999899,0,0.0,0.0,74.7,30.6,0.22
# 4365,16185,156785,Orgaz F.,1985,nan,(Al2O3)13.92139028 (CaO)0.010001000000000001 (K2O)4.840484097 (MgO)5.530553111000001 (Na2O)10.31103021 (SiO2)60.186021200000006 (ZnO)5.200520104 ,0.0,0,0.0,13.92139028,0.0,0.0,0.0,0.0,0.0,0,0,0,0.0,0.0,0,0.0,0.0,0.0,0.0,0.0,0.0,0,0.0,0.0,0.010001000000000001,0.0,0,0,0.0,0.0,0,0.0,0.0,0.0,0.0,0.0,0.0,0,0.0,0.0,0.0,0.0,0.0,0.0,0,0.0,0.0,0,0.0,0.0,0.0,0.0,0.0,0.0,0,0,0,0.0,0,0.0,0.0,0,0,0.0,0,0.0,0.0,0.0,0,0.0,0.0,4.840484097,0,0,0.0,0.0,0,0.0,0.0,0.0,0,0.0,0.0,0.0,0,0,0,0.0,0.0,0,0.0,5.530553111000001,0.0,0,0.0,0.0,0.0,0.0,0.0,0.0,10.31103021,0.0,0.0,0.0,0.0,0.0,0.0,0.0,0.0,0.0,0.0,0.0,0.0,0.0,0.0,0.0,0.0,0.0,0.0,0.0,0.0,0.0,0.0,0,0.0,0.0,0.0,0.0,0.0,0.0,0.0,0,0.0,0.0,0.0,0.0,0.0,60.186021200000006,0.0,0,0.0,0.0,0.0,0.0,0.0,0,0.0,0.0,0.0,0.0,0.0,0,0.0,0.0,0.0,0.0,0,0.0,0.0,0.0,0,0,0,0.0,0.0,0.0,0.0,0.0,0.0,0.0,0.0,0.0,0.0,0.0,0.0,0.0,0.0,5.200520104,0,0.0,0.0,78.2,32.0,0.22
# 4366,16186,156786,Manns P.,1985,nan,(Al2O3)0.354300249 (BaO)0.003862425 (CaO)9.219414285 (Fe2O3)0.043390005999999995 (K2O)0.16974942399999998 (MgO)5.274957735 (Na2O)13.13819183 (SiO2)71.58663998 (SO3)0.127200018 (TiO2)0.082294051 ,0.0,0,0.0,0.354300249,0.0,0.0,0.0,0.0,0.0,0,0,0,0.0,0.0,0,0.0,0.003862425,0.0,0.0,0.0,0.0,0,0.0,0.0,9.219414285,0.0,0,0,0.0,0.0,0,0.0,0.0,0.0,0.0,0.0,0.0,0,0.0,0.0,0.0,0.0,0.0,0.0,0,0.0,0.0,0,0.0,0.0,0.043390005999999995,0.0,0.0,0.0,0,0,0,0.0,0,0.0,0.0,0,0,0.0,0,0.0,0.0,0.0,0,0.0,0.0,0.16974942399999998,0,0,0.0,0.0,0,0.0,0.0,0.0,0,0.0,0.0,0.0,0,0,0,0.0,0.0,0,0.0,5.274957735,0.0,0,0.0,0.0,0.0,0.0,0.0,0.0,13.13819183,0.0,0.0,0.0,0.0,0.0,0.0,0.0,0.0,0.0,0.0,0.0,0.0,0.0,0.0,0.0,0.0,0.0,0.0,0.0,0.0,0.0,0.0,0,0.0,0.0,0.0,0.0,0.0,0.0,0.0,0,0.0,0.0,0.0,0.0,0.0,71.58663998,0.0,0,0.0,0.0,0.0,0.127200018,0.0,0,0.0,0.0,0.0,0.0,0.0,0,0.0,0.0,0.0,0.0,0,0.082294051,0.0,0.0,0,0,0,0.0,0.0,0.0,0.0,0.0,0.0,0.0,0.0,0.0,0.0,0.0,0.0,0.0,0.0,0.0,0,0.0,0.0,74.7,30.61,0.22
# 4367,16683,145624,Baikova L.G.,1995,nan,(Al2O3)28.9 (K2O)2.9 (Nd2O3)1.2 (P2O5)65.3 (SiO2)1.7 ,0.0,0,0.0,28.9,0.0,0.0,0.0,0.0,0.0,0,0,0,0.0,0.0,0,0.0,0.0,0.0,0.0,0.0,0.0,0,0.0,0.0,0.0,0.0,0,0,0.0,0.0,0,0.0,0.0,0.0,0.0,0.0,0.0,0,0.0,0.0,0.0,0.0,0.0,0.0,0,0.0,0.0,0,0.0,0.0,0.0,0.0,0.0,0.0,0,0,0,0.0,0,0.0,0.0,0,0,0.0,0,0.0,0.0,0.0,0,0.0,0.0,2.9,0,0,0.0,0.0,0,0.0,0.0,0.0,0,0.0,0.0,0.0,0,0,0,0.0,0.0,0,0.0,0.0,0.0,0,0.0,0.0,0.0,0.0,0.0,0.0,0.0,0.0,0.0,0.0,0.0,0.0,0.0,0.0,1.2,0.0,0.0,0.0,0.0,0.0,0.0,65.3,0.0,0.0,0.0,0.0,0.0,0.0,0.0,0,0.0,0.0,0.0,0.0,0.0,0.0,0.0,0,0.0,0.0,0.0,0.0,0.0,1.7,0.0,0,0.0,0.0,0.0,0.0,0.0,0,0.0,0.0,0.0,0.0,0.0,0,0.0,0.0,0.0,0.0,0,0.0,0.0,0.0,0,0,0,0.0,0.0,0.0,0.0,0.0,0.0,0.0,0.0,0.0,0.0,0.0,0.0,0.0,0.0,0.0,0,0.0,0.0,82.6,33.85,0.22
# 4368,16720,171076,Malou Z.,2000,nan,(Al2O3)1.087645989 (CaO)6.97358893 (MgO)5.792645942 (Na2O)16.00936984 (SiO2)70.1367493 ,0.0,0,0.0,1.087645989,0.0,0.0,0.0,0.0,0.0,0,0,0,0.0,0.0,0,0.0,0.0,0.0,0.0,0.0,0.0,0,0.0,0.0,6.97358893,0.0,0,0,0.0,0.0,0,0.0,0.0,0.0,0.0,0.0,0.0,0,0.0,0.0,0.0,0.0,0.0,0.0,0,0.0,0.0,0,0.0,0.0,0.0,0.0,0.0,0.0,0,0,0,0.0,0,0.0,0.0,0,0,0.0,0,0.0,0.0,0.0,0,0.0,0.0,0.0,0,0,0.0,0.0,0,0.0,0.0,0.0,0,0.0,0.0,0.0,0,0,0,0.0,0.0,0,0.0,5.792645942,0.0,0,0.0,0.0,0.0,0.0,0.0,0.0,16.00936984,0.0,0.0,0.0,0.0,0.0,0.0,0.0,0.0,0.0,0.0,0.0,0.0,0.0,0.0,0.0,0.0,0.0,0.0,0.0,0.0,0.0,0.0,0,0.0,0.0,0.0,0.0,0.0,0.0,0.0,0,0.0,0.0,0.0,0.0,0.0,70.1367493,0.0,0,0.0,0.0,0.0,0.0,0.0,0,0.0,0.0,0.0,0.0,0.0,0,0.0,0.0,0.0,0.0,0,0.0,0.0,0.0,0,0,0,0.0,0.0,0.0,0.0,0.0,0.0,0.0,0.0,0.0,0.0,0.0,0.0,0.0,0.0,0.0,0,0.0,0.0,72.0,29.5,0.22
# 4369,17404,166472,El Khiati N.,1998,nan,(Al2O3)0.548886464 (CaO)11.64331924 (K2O)1.914436876 (MgO)3.0856947989999997 (Na2O)7.123437537 (SiO2)72.03170532 (SrO)2.340447848 (ZrO2)1.312071915 ,0.0,0,0.0,0.548886464,0.0,0.0,0.0,0.0,0.0,0,0,0,0.0,0.0,0,0.0,0.0,0.0,0.0,0.0,0.0,0,0.0,0.0,11.64331924,0.0,0,0,0.0,0.0,0,0.0,0.0,0.0,0.0,0.0,0.0,0,0.0,0.0,0.0,0.0,0.0,0.0,0,0.0,0.0,0,0.0,0.0,0.0,0.0,0.0,0.0,0,0,0,0.0,0,0.0,0.0,0,0,0.0,0,0.0,0.0,0.0,0,0.0,0.0,1.914436876,0,0,0.0,0.0,0,0.0,0.0,0.0,0,0.0,0.0,0.0,0,0,0,0.0,0.0,0,0.0,3.0856947989999997,0.0,0,0.0,0.0,0.0,0.0,0.0,0.0,7.123437537,0.0,0.0,0.0,0.0,0.0,0.0,0.0,0.0,0.0,0.0,0.0,0.0,0.0,0.0,0.0,0.0,0.0,0.0,0.0,0.0,0.0,0.0,0,0.0,0.0,0.0,0.0,0.0,0.0,0.0,0,0.0,0.0,0.0,0.0,0.0,72.03170532,0.0,0,0.0,0.0,0.0,0.0,0.0,0,0.0,2.340447848,0.0,0.0,0.0,0,0.0,0.0,0.0,0.0,0,0.0,0.0,0.0,0,0,0,0.0,0.0,0.0,0.0,0.0,0.0,0.0,0.0,0.0,0.0,0.0,0.0,0.0,0.0,0.0,0,0.0,1.312071915,78.6,32.21,0.22
# 4370,17437,167107,Bordeaux F.,1999,nan,(Al2O3)0.34859576 (CaO)10.14120884 (K2O)0.188666578 (MgO)6.026118313 (Na2O)12.99873852 (SiO2)70.29667199 ,0.0,0,0.0,0.34859576,0.0,0.0,0.0,0.0,0.0,0,0,0,0.0,0.0,0,0.0,0.0,0.0,0.0,0.0,0.0,0,0.0,0.0,10.14120884,0.0,0,0,0.0,0.0,0,0.0,0.0,0.0,0.0,0.0,0.0,0,0.0,0.0,0.0,0.0,0.0,0.0,0,0.0,0.0,0,0.0,0.0,0.0,0.0,0.0,0.0,0,0,0,0.0,0,0.0,0.0,0,0,0.0,0,0.0,0.0,0.0,0,0.0,0.0,0.188666578,0,0,0.0,0.0,0,0.0,0.0,0.0,0,0.0,0.0,0.0,0,0,0,0.0,0.0,0,0.0,6.026118313,0.0,0,0.0,0.0,0.0,0.0,0.0,0.0,12.99873852,0.0,0.0,0.0,0.0,0.0,0.0,0.0,0.0,0.0,0.0,0.0,0.0,0.0,0.0,0.0,0.0,0.0,0.0,0.0,0.0,0.0,0.0,0,0.0,0.0,0.0,0.0,0.0,0.0,0.0,0,0.0,0.0,0.0,0.0,0.0,70.29667199,0.0,0,0.0,0.0,0.0,0.0,0.0,0,0.0,0.0,0.0,0.0,0.0,0,0.0,0.0,0.0,0.0,0,0.0,0.0,0.0,0,0,0,0.0,0.0,0.0,0.0,0.0,0.0,0.0,0.0,0.0,0.0,0.0,0.0,0.0,0.0,0.0,0,0.0,0.0,70.0,28.68,0.22
# 4371,17437,167108,Bordeaux F.,1999,nan,(Al2O3)1.2837510140000001 (BaO)0.04065182 (CaO)9.447742102000001 (K2O)3.3746960360000005 (MgO)0.15464810199999998 (Na2O)16.09062017 (SiO2)69.60789075 ,0.0,0,0.0,1.2837510140000001,0.0,0.0,0.0,0.0,0.0,0,0,0,0.0,0.0,0,0.0,0.04065182,0.0,0.0,0.0,0.0,0,0.0,0.0,9.447742102000001,0.0,0,0,0.0,0.0,0,0.0,0.0,0.0,0.0,0.0,0.0,0,0.0,0.0,0.0,0.0,0.0,0.0,0,0.0,0.0,0,0.0,0.0,0.0,0.0,0.0,0.0,0,0,0,0.0,0,0.0,0.0,0,0,0.0,0,0.0,0.0,0.0,0,0.0,0.0,3.3746960360000005,0,0,0.0,0.0,0,0.0,0.0,0.0,0,0.0,0.0,0.0,0,0,0,0.0,0.0,0,0.0,0.15464810199999998,0.0,0,0.0,0.0,0.0,0.0,0.0,0.0,16.09062017,0.0,0.0,0.0,0.0,0.0,0.0,0.0,0.0,0.0,0.0,0.0,0.0,0.0,0.0,0.0,0.0,0.0,0.0,0.0,0.0,0.0,0.0,0,0.0,0.0,0.0,0.0,0.0,0.0,0.0,0,0.0,0.0,0.0,0.0,0.0,69.60789075,0.0,0,0.0,0.0,0.0,0.0,0.0,0,0.0,0.0,0.0,0.0,0.0,0,0.0,0.0,0.0,0.0,0,0.0,0.0,0.0,0,0,0,0.0,0.0,0.0,0.0,0.0,0.0,0.0,0.0,0.0,0.0,0.0,0.0,0.0,0.0,0.0,0,0.0,0.0,68.0,27.86,0.22
# 4372,24395,189333,Muthupari S.,1996,nan,(MoO3)80.0 (P2O5)20.0 ,0.0,0,0.0,0.0,0.0,0.0,0.0,0.0,0.0,0,0,0,0.0,0.0,0,0.0,0.0,0.0,0.0,0.0,0.0,0,0.0,0.0,0.0,0.0,0,0,0.0,0.0,0,0.0,0.0,0.0,0.0,0.0,0.0,0,0.0,0.0,0.0,0.0,0.0,0.0,0,0.0,0.0,0,0.0,0.0,0.0,0.0,0.0,0.0,0,0,0,0.0,0,0.0,0.0,0,0,0.0,0,0.0,0.0,0.0,0,0.0,0.0,0.0,0,0,0.0,0.0,0,0.0,0.0,0.0,0,0.0,0.0,0.0,0,0,0,0.0,0.0,0,0.0,0.0,0.0,0,0.0,0.0,0.0,80.0,0.0,0.0,0.0,0.0,0.0,0.0,0.0,0.0,0.0,0.0,0.0,0.0,0.0,0.0,0.0,0.0,0.0,20.0,0.0,0.0,0.0,0.0,0.0,0.0,0.0,0,0.0,0.0,0.0,0.0,0.0,0.0,0.0,0,0.0,0.0,0.0,0.0,0.0,0.0,0.0,0,0.0,0.0,0.0,0.0,0.0,0,0.0,0.0,0.0,0.0,0.0,0,0.0,0.0,0.0,0.0,0,0.0,0.0,0.0,0,0,0,0.0,0.0,0.0,0.0,0.0,0.0,0.0,0.0,0.0,0.0,0.0,0.0,0.0,0.0,0.0,0,0.0,0.0,50.7,20.8,0.22
# 4373,24421,189400,Rocherulle J.,2000,nan,(Al2O3)5.263158105 (Li2O)31.57895063 (SiO2)63.15789126 ,0.0,0,0.0,5.263158105,0.0,0.0,0.0,0.0,0.0,0,0,0,0.0,0.0,0,0.0,0.0,0.0,0.0,0.0,0.0,0,0.0,0.0,0.0,0.0,0,0,0.0,0.0,0,0.0,0.0,0.0,0.0,0.0,0.0,0,0.0,0.0,0.0,0.0,0.0,0.0,0,0.0,0.0,0,0.0,0.0,0.0,0.0,0.0,0.0,0,0,0,0.0,0,0.0,0.0,0,0,0.0,0,0.0,0.0,0.0,0,0.0,0.0,0.0,0,0,0.0,0.0,0,0.0,0.0,0.0,0,0.0,0.0,31.57895063,0,0,0,0.0,0.0,0,0.0,0.0,0.0,0,0.0,0.0,0.0,0.0,0.0,0.0,0.0,0.0,0.0,0.0,0.0,0.0,0.0,0.0,0.0,0.0,0.0,0.0,0.0,0.0,0.0,0.0,0.0,0.0,0.0,0.0,0.0,0.0,0.0,0,0.0,0.0,0.0,0.0,0.0,0.0,0.0,0,0.0,0.0,0.0,0.0,0.0,63.15789126,0.0,0,0.0,0.0,0.0,0.0,0.0,0,0.0,0.0,0.0,0.0,0.0,0,0.0,0.0,0.0,0.0,0,0.0,0.0,0.0,0,0,0,0.0,0.0,0.0,0.0,0.0,0.0,0.0,0.0,0.0,0.0,0.0,0.0,0.0,0.0,0.0,0,0.0,0.0,85.0,34.83,0.22
# 4374,24854,195810,Ricoult D.L.G.,1998,nan,(Al2O3)0.043072445 (B2O3)0.495637669 (CaO)10.06912343 (K2O)3.330231135 (MgO)1.55662653 (Na2O)11.38794388 (Sb2O3)0.129100044 (SiO2)72.98826487 ,0.0,0,0.0,0.043072445,0.0,0.0,0.0,0.0,0.0,0,0,0,0.0,0.495637669,0,0.0,0.0,0.0,0.0,0.0,0.0,0,0.0,0.0,10.06912343,0.0,0,0,0.0,0.0,0,0.0,0.0,0.0,0.0,0.0,0.0,0,0.0,0.0,0.0,0.0,0.0,0.0,0,0.0,0.0,0,0.0,0.0,0.0,0.0,0.0,0.0,0,0,0,0.0,0,0.0,0.0,0,0,0.0,0,0.0,0.0,0.0,0,0.0,0.0,3.330231135,0,0,0.0,0.0,0,0.0,0.0,0.0,0,0.0,0.0,0.0,0,0,0,0.0,0.0,0,0.0,1.55662653,0.0,0,0.0,0.0,0.0,0.0,0.0,0.0,11.38794388,0.0,0.0,0.0,0.0,0.0,0.0,0.0,0.0,0.0,0.0,0.0,0.0,0.0,0.0,0.0,0.0,0.0,0.0,0.0,0.0,0.0,0.0,0,0.0,0.0,0.0,0.0,0.0,0.0,0.129100044,0,0.0,0.0,0.0,0.0,0.0,72.98826487,0.0,0,0.0,0.0,0.0,0.0,0.0,0,0.0,0.0,0.0,0.0,0.0,0,0.0,0.0,0.0,0.0,0,0.0,0.0,0.0,0,0,0,0.0,0.0,0.0,0.0,0.0,0.0,0.0,0.0,0.0,0.0,0.0,0.0,0.0,0.0,0.0,0,0.0,0.0,73.6,30.0,0.22
# 4375,24854,195811,Ricoult D.L.G.,1998,nan,(Al2O3)1.73262648 (B2O3)2.8194371539999996 (CaO)1.16677865 (K2O)5.869494239 (Na2O)10.74682678 (Sb2O3)0.13469996 (SiO2)70.67407879999999 (TiO2)1.228672631 (ZnO)5.627385312 ,0.0,0,0.0,1.73262648,0.0,0.0,0.0,0.0,0.0,0,0,0,0.0,2.8194371539999996,0,0.0,0.0,0.0,0.0,0.0,0.0,0,0.0,0.0,1.16677865,0.0,0,0,0.0,0.0,0,0.0,0.0,0.0,0.0,0.0,0.0,0,0.0,0.0,0.0,0.0,0.0,0.0,0,0.0,0.0,0,0.0,0.0,0.0,0.0,0.0,0.0,0,0,0,0.0,0,0.0,0.0,0,0,0.0,0,0.0,0.0,0.0,0,0.0,0.0,5.869494239,0,0,0.0,0.0,0,0.0,0.0,0.0,0,0.0,0.0,0.0,0,0,0,0.0,0.0,0,0.0,0.0,0.0,0,0.0,0.0,0.0,0.0,0.0,0.0,10.74682678,0.0,0.0,0.0,0.0,0.0,0.0,0.0,0.0,0.0,0.0,0.0,0.0,0.0,0.0,0.0,0.0,0.0,0.0,0.0,0.0,0.0,0.0,0,0.0,0.0,0.0,0.0,0.0,0.0,0.13469996,0,0.0,0.0,0.0,0.0,0.0,70.67407879999999,0.0,0,0.0,0.0,0.0,0.0,0.0,0,0.0,0.0,0.0,0.0,0.0,0,0.0,0.0,0.0,0.0,0,1.228672631,0.0,0.0,0,0,0,0.0,0.0,0.0,0.0,0.0,0.0,0.0,0.0,0.0,0.0,0.0,0.0,0.0,0.0,5.627385312,0,0.0,0.0,71.5,29.0,0.22
# 4376,24854,195813,Ricoult D.L.G.,1998,nan,(Al2O3)1.767888779 (B2O3)0.88160579 (K2O)6.413059197999999 (MgO)4.712821411 (Na2O)8.766735903999999 (Sb2O3)0.13299998300000002 (SiO2)67.44210157 (ZnO)9.295550837999999 (ZrO2)0.5872365270000001 ,0.0,0,0.0,1.767888779,0.0,0.0,0.0,0.0,0.0,0,0,0,0.0,0.88160579,0,0.0,0.0,0.0,0.0,0.0,0.0,0,0.0,0.0,0.0,0.0,0,0,0.0,0.0,0,0.0,0.0,0.0,0.0,0.0,0.0,0,0.0,0.0,0.0,0.0,0.0,0.0,0,0.0,0.0,0,0.0,0.0,0.0,0.0,0.0,0.0,0,0,0,0.0,0,0.0,0.0,0,0,0.0,0,0.0,0.0,0.0,0,0.0,0.0,6.413059197999999,0,0,0.0,0.0,0,0.0,0.0,0.0,0,0.0,0.0,0.0,0,0,0,0.0,0.0,0,0.0,4.712821411,0.0,0,0.0,0.0,0.0,0.0,0.0,0.0,8.766735903999999,0.0,0.0,0.0,0.0,0.0,0.0,0.0,0.0,0.0,0.0,0.0,0.0,0.0,0.0,0.0,0.0,0.0,0.0,0.0,0.0,0.0,0.0,0,0.0,0.0,0.0,0.0,0.0,0.0,0.13299998300000002,0,0.0,0.0,0.0,0.0,0.0,67.44210157,0.0,0,0.0,0.0,0.0,0.0,0.0,0,0.0,0.0,0.0,0.0,0.0,0,0.0,0.0,0.0,0.0,0,0.0,0.0,0.0,0,0,0,0.0,0.0,0.0,0.0,0.0,0.0,0.0,0.0,0.0,0.0,0.0,0.0,0.0,0.0,9.295550837999999,0,0.0,0.5872365270000001,71.0,29.0,0.22
# 4377,24854,195817,Ricoult D.L.G.,1998,nan,(Al2O3)5.897074769 (B2O3)6.159566848 (K2O)2.604407781 (Na2O)15.84328475 (Sb2O3)0.13390004 (SiO2)68.05738042 (ZrO2)1.3043853909999998 ,0.0,0,0.0,5.897074769,0.0,0.0,0.0,0.0,0.0,0,0,0,0.0,6.159566848,0,0.0,0.0,0.0,0.0,0.0,0.0,0,0.0,0.0,0.0,0.0,0,0,0.0,0.0,0,0.0,0.0,0.0,0.0,0.0,0.0,0,0.0,0.0,0.0,0.0,0.0,0.0,0,0.0,0.0,0,0.0,0.0,0.0,0.0,0.0,0.0,0,0,0,0.0,0,0.0,0.0,0,0,0.0,0,0.0,0.0,0.0,0,0.0,0.0,2.604407781,0,0,0.0,0.0,0,0.0,0.0,0.0,0,0.0,0.0,0.0,0,0,0,0.0,0.0,0,0.0,0.0,0.0,0,0.0,0.0,0.0,0.0,0.0,0.0,15.84328475,0.0,0.0,0.0,0.0,0.0,0.0,0.0,0.0,0.0,0.0,0.0,0.0,0.0,0.0,0.0,0.0,0.0,0.0,0.0,0.0,0.0,0.0,0,0.0,0.0,0.0,0.0,0.0,0.0,0.13390004,0,0.0,0.0,0.0,0.0,0.0,68.05738042,0.0,0,0.0,0.0,0.0,0.0,0.0,0,0.0,0.0,0.0,0.0,0.0,0,0.0,0.0,0.0,0.0,0,0.0,0.0,0.0,0,0,0,0.0,0.0,0.0,0.0,0.0,0.0,0.0,0.0,0.0,0.0,0.0,0.0,0.0,0.0,0.0,0,0.0,1.3043853909999998,76.4,31.4,0.22
# 4378,26687,21299,LaCourse W.C.,1996,nan,(Al2O3)6.0 (Na2O)25.0 (SiO2)69.0 ,0.0,0,0.0,6.0,0.0,0.0,0.0,0.0,0.0,0,0,0,0.0,0.0,0,0.0,0.0,0.0,0.0,0.0,0.0,0,0.0,0.0,0.0,0.0,0,0,0.0,0.0,0,0.0,0.0,0.0,0.0,0.0,0.0,0,0.0,0.0,0.0,0.0,0.0,0.0,0,0.0,0.0,0,0.0,0.0,0.0,0.0,0.0,0.0,0,0,0,0.0,0,0.0,0.0,0,0,0.0,0,0.0,0.0,0.0,0,0.0,0.0,0.0,0,0,0.0,0.0,0,0.0,0.0,0.0,0,0.0,0.0,0.0,0,0,0,0.0,0.0,0,0.0,0.0,0.0,0,0.0,0.0,0.0,0.0,0.0,0.0,25.0,0.0,0.0,0.0,0.0,0.0,0.0,0.0,0.0,0.0,0.0,0.0,0.0,0.0,0.0,0.0,0.0,0.0,0.0,0.0,0.0,0.0,0.0,0,0.0,0.0,0.0,0.0,0.0,0.0,0.0,0,0.0,0.0,0.0,0.0,0.0,69.0,0.0,0,0.0,0.0,0.0,0.0,0.0,0,0.0,0.0,0.0,0.0,0.0,0,0.0,0.0,0.0,0.0,0,0.0,0.0,0.0,0,0,0,0.0,0.0,0.0,0.0,0.0,0.0,0.0,0.0,0.0,0.0,0.0,0.0,0.0,0.0,0.0,0,0.0,0.0,61.0,25.0,0.22
# 4379,27116,199979,Dumbaugh W.H.,1967,0,(Al2O3)11.99281618 (B2O3)4.01065869 (Li2O)2.002365353 (MgO)8.019924384 (Sb2O3)2.0009943569999997 (SiO2)67.96793833 (ZnO)4.005302705 ,0.0,0,0.0,11.99281618,0.0,0.0,0.0,0.0,0.0,0,0,0,0.0,4.01065869,0,0.0,0.0,0.0,0.0,0.0,0.0,0,0.0,0.0,0.0,0.0,0,0,0.0,0.0,0,0.0,0.0,0.0,0.0,0.0,0.0,0,0.0,0.0,0.0,0.0,0.0,0.0,0,0.0,0.0,0,0.0,0.0,0.0,0.0,0.0,0.0,0,0,0,0.0,0,0.0,0.0,0,0,0.0,0,0.0,0.0,0.0,0,0.0,0.0,0.0,0,0,0.0,0.0,0,0.0,0.0,0.0,0,0.0,0.0,2.002365353,0,0,0,0.0,0.0,0,0.0,8.019924384,0.0,0,0.0,0.0,0.0,0.0,0.0,0.0,0.0,0.0,0.0,0.0,0.0,0.0,0.0,0.0,0.0,0.0,0.0,0.0,0.0,0.0,0.0,0.0,0.0,0.0,0.0,0.0,0.0,0.0,0.0,0,0.0,0.0,0.0,0.0,0.0,0.0,2.0009943569999997,0,0.0,0.0,0.0,0.0,0.0,67.96793833,0.0,0,0.0,0.0,0.0,0.0,0.0,0,0.0,0.0,0.0,0.0,0.0,0,0.0,0.0,0.0,0.0,0,0.0,0.0,0.0,0,0,0,0.0,0.0,0.0,0.0,0.0,0.0,0.0,0.0,0.0,0.0,0.0,0.0,0.0,0.0,4.005302705,0,0.0,0.0,82.0,33.6,0.22
# 4380,27139,310637,Boyd D.C.,1980,Corning 0080,(Al2O3)0.581206959 (CaO)5.28382363 (MgO)5.881305587999999 (Na2O)16.25439886 (SiO2)71.99926496 ,0.0,0,0.0,0.581206959,0.0,0.0,0.0,0.0,0.0,0,0,0,0.0,0.0,0,0.0,0.0,0.0,0.0,0.0,0.0,0,0.0,0.0,5.28382363,0.0,0,0,0.0,0.0,0,0.0,0.0,0.0,0.0,0.0,0.0,0,0.0,0.0,0.0,0.0,0.0,0.0,0,0.0,0.0,0,0.0,0.0,0.0,0.0,0.0,0.0,0,0,0,0.0,0,0.0,0.0,0,0,0.0,0,0.0,0.0,0.0,0,0.0,0.0,0.0,0,0,0.0,0.0,0,0.0,0.0,0.0,0,0.0,0.0,0.0,0,0,0,0.0,0.0,0,0.0,5.881305587999999,0.0,0,0.0,0.0,0.0,0.0,0.0,0.0,16.25439886,0.0,0.0,0.0,0.0,0.0,0.0,0.0,0.0,0.0,0.0,0.0,0.0,0.0,0.0,0.0,0.0,0.0,0.0,0.0,0.0,0.0,0.0,0,0.0,0.0,0.0,0.0,0.0,0.0,0.0,0,0.0,0.0,0.0,0.0,0.0,71.99926496,0.0,0,0.0,0.0,0.0,0.0,0.0,0,0.0,0.0,0.0,0.0,0.0,0,0.0,0.0,0.0,0.0,0,0.0,0.0,0.0,0,0,0,0.0,0.0,0.0,0.0,0.0,0.0,0.0,0.0,0.0,0.0,0.0,0.0,0.0,0.0,0.0,0,0.0,0.0,70.0,28.68,0.22
# 4381,27139,310639,Boyd D.C.,1980,Corning 0120,(Al2O3)1.579773905 (K2O)7.695031537999999 (Na2O)5.1977596880000005 (PbO)10.46417937 (SiO2)75.06325550000001 ,0.0,0,0.0,1.579773905,0.0,0.0,0.0,0.0,0.0,0,0,0,0.0,0.0,0,0.0,0.0,0.0,0.0,0.0,0.0,0,0.0,0.0,0.0,0.0,0,0,0.0,0.0,0,0.0,0.0,0.0,0.0,0.0,0.0,0,0.0,0.0,0.0,0.0,0.0,0.0,0,0.0,0.0,0,0.0,0.0,0.0,0.0,0.0,0.0,0,0,0,0.0,0,0.0,0.0,0,0,0.0,0,0.0,0.0,0.0,0,0.0,0.0,7.695031537999999,0,0,0.0,0.0,0,0.0,0.0,0.0,0,0.0,0.0,0.0,0,0,0,0.0,0.0,0,0.0,0.0,0.0,0,0.0,0.0,0.0,0.0,0.0,0.0,5.1977596880000005,0.0,0.0,0.0,0.0,0.0,0.0,0.0,0.0,0.0,0.0,0.0,0.0,0.0,0.0,0.0,0.0,0.0,0.0,10.46417937,0.0,0.0,0.0,0,0.0,0.0,0.0,0.0,0.0,0.0,0.0,0,0.0,0.0,0.0,0.0,0.0,75.06325550000001,0.0,0,0.0,0.0,0.0,0.0,0.0,0,0.0,0.0,0.0,0.0,0.0,0,0.0,0.0,0.0,0.0,0,0.0,0.0,0.0,0,0,0,0.0,0.0,0.0,0.0,0.0,0.0,0.0,0.0,0.0,0.0,0.0,0.0,0.0,0.0,0.0,0,0.0,0.0,59.0,24.18,0.22
# 4382,27139,310650,Boyd D.C.,1980,Corning 7050,(Al2O3)1.231424975 (B2O3)21.64159957 (Na2O)6.077436877999999 (SiO2)71.04953858 ,0.0,0,0.0,1.231424975,0.0,0.0,0.0,0.0,0.0,0,0,0,0.0,21.64159957,0,0.0,0.0,0.0,0.0,0.0,0.0,0,0.0,0.0,0.0,0.0,0,0,0.0,0.0,0,0.0,0.0,0.0,0.0,0.0,0.0,0,0.0,0.0,0.0,0.0,0.0,0.0,0,0.0,0.0,0,0.0,0.0,0.0,0.0,0.0,0.0,0,0,0,0.0,0,0.0,0.0,0,0,0.0,0,0.0,0.0,0.0,0,0.0,0.0,0.0,0,0,0.0,0.0,0,0.0,0.0,0.0,0,0.0,0.0,0.0,0,0,0,0.0,0.0,0,0.0,0.0,0.0,0,0.0,0.0,0.0,0.0,0.0,0.0,6.077436877999999,0.0,0.0,0.0,0.0,0.0,0.0,0.0,0.0,0.0,0.0,0.0,0.0,0.0,0.0,0.0,0.0,0.0,0.0,0.0,0.0,0.0,0.0,0,0.0,0.0,0.0,0.0,0.0,0.0,0.0,0,0.0,0.0,0.0,0.0,0.0,71.04953858,0.0,0,0.0,0.0,0.0,0.0,0.0,0,0.0,0.0,0.0,0.0,0.0,0,0.0,0.0,0.0,0.0,0,0.0,0.0,0.0,0,0,0,0.0,0.0,0.0,0.0,0.0,0.0,0.0,0.0,0.0,0.0,0.0,0.0,0.0,0.0,0.0,0,0.0,0.0,60.0,24.59,0.22
# 4383,27139,310651,Boyd D.C.,1980,Corning 7052,(Al2O3)5.115840898 (B2O3)17.79429964 (BaO)1.275752974 (K2O)2.0765919580000003 (Li2O)2.1820339559999997 (Na2O)2.104011958 (SiO2)69.45146861 ,0.0,0,0.0,5.115840898,0.0,0.0,0.0,0.0,0.0,0,0,0,0.0,17.79429964,0,0.0,1.275752974,0.0,0.0,0.0,0.0,0,0.0,0.0,0.0,0.0,0,0,0.0,0.0,0,0.0,0.0,0.0,0.0,0.0,0.0,0,0.0,0.0,0.0,0.0,0.0,0.0,0,0.0,0.0,0,0.0,0.0,0.0,0.0,0.0,0.0,0,0,0,0.0,0,0.0,0.0,0,0,0.0,0,0.0,0.0,0.0,0,0.0,0.0,2.0765919580000003,0,0,0.0,0.0,0,0.0,0.0,0.0,0,0.0,0.0,2.1820339559999997,0,0,0,0.0,0.0,0,0.0,0.0,0.0,0,0.0,0.0,0.0,0.0,0.0,0.0,2.104011958,0.0,0.0,0.0,0.0,0.0,0.0,0.0,0.0,0.0,0.0,0.0,0.0,0.0,0.0,0.0,0.0,0.0,0.0,0.0,0.0,0.0,0.0,0,0.0,0.0,0.0,0.0,0.0,0.0,0.0,0,0.0,0.0,0.0,0.0,0.0,69.45146861,0.0,0,0.0,0.0,0.0,0.0,0.0,0,0.0,0.0,0.0,0.0,0.0,0,0.0,0.0,0.0,0.0,0,0.0,0.0,0.0,0,0,0,0.0,0.0,0.0,0.0,0.0,0.0,0.0,0.0,0.0,0.0,0.0,0.0,0.0,0.0,0.0,0,0.0,0.0,57.0,23.36,0.22
# 4384,27139,310654,Boyd D.C.,1980,Corning 7070,(Al2O3)0.61197119 (B2O3)22.40634964 (K2O)0.662420689 (Li2O)1.044083983 (Na2O)0.503375692 (SiO2)74.7717988 ,0.0,0,0.0,0.61197119,0.0,0.0,0.0,0.0,0.0,0,0,0,0.0,22.40634964,0,0.0,0.0,0.0,0.0,0.0,0.0,0,0.0,0.0,0.0,0.0,0,0,0.0,0.0,0,0.0,0.0,0.0,0.0,0.0,0.0,0,0.0,0.0,0.0,0.0,0.0,0.0,0,0.0,0.0,0,0.0,0.0,0.0,0.0,0.0,0.0,0,0,0,0.0,0,0.0,0.0,0,0,0.0,0,0.0,0.0,0.0,0,0.0,0.0,0.662420689,0,0,0.0,0.0,0,0.0,0.0,0.0,0,0.0,0.0,1.044083983,0,0,0,0.0,0.0,0,0.0,0.0,0.0,0,0.0,0.0,0.0,0.0,0.0,0.0,0.503375692,0.0,0.0,0.0,0.0,0.0,0.0,0.0,0.0,0.0,0.0,0.0,0.0,0.0,0.0,0.0,0.0,0.0,0.0,0.0,0.0,0.0,0.0,0,0.0,0.0,0.0,0.0,0.0,0.0,0.0,0,0.0,0.0,0.0,0.0,0.0,74.7717988,0.0,0,0.0,0.0,0.0,0.0,0.0,0,0.0,0.0,0.0,0.0,0.0,0,0.0,0.0,0.0,0.0,0,0.0,0.0,0.0,0,0,0,0.0,0.0,0.0,0.0,0.0,0.0,0.0,0.0,0.0,0.0,0.0,0.0,0.0,0.0,0.0,0,0.0,0.0,51.0,20.9,0.22
# 4385,27139,310656,Boyd D.C.,1980,Corning 7280,(Li2O)2.1750716740000002 (Na2O)12.58379811 (SiO2)76.80188848 (ZrO2)8.439241734 ,0.0,0,0.0,0.0,0.0,0.0,0.0,0.0,0.0,0,0,0,0.0,0.0,0,0.0,0.0,0.0,0.0,0.0,0.0,0,0.0,0.0,0.0,0.0,0,0,0.0,0.0,0,0.0,0.0,0.0,0.0,0.0,0.0,0,0.0,0.0,0.0,0.0,0.0,0.0,0,0.0,0.0,0,0.0,0.0,0.0,0.0,0.0,0.0,0,0,0,0.0,0,0.0,0.0,0,0,0.0,0,0.0,0.0,0.0,0,0.0,0.0,0.0,0,0,0.0,0.0,0,0.0,0.0,0.0,0,0.0,0.0,2.1750716740000002,0,0,0,0.0,0.0,0,0.0,0.0,0.0,0,0.0,0.0,0.0,0.0,0.0,0.0,12.58379811,0.0,0.0,0.0,0.0,0.0,0.0,0.0,0.0,0.0,0.0,0.0,0.0,0.0,0.0,0.0,0.0,0.0,0.0,0.0,0.0,0.0,0.0,0,0.0,0.0,0.0,0.0,0.0,0.0,0.0,0,0.0,0.0,0.0,0.0,0.0,76.80188848,0.0,0,0.0,0.0,0.0,0.0,0.0,0,0.0,0.0,0.0,0.0,0.0,0,0.0,0.0,0.0,0.0,0,0.0,0.0,0.0,0,0,0,0.0,0.0,0.0,0.0,0.0,0.0,0.0,0.0,0.0,0.0,0.0,0.0,0.0,0.0,0.0,0,0.0,8.439241734,83.0,34.01,0.22
# 4386,27139,310667,Boyd D.C.,1980,Corning 8830,(Al2O3)3.115205 (B2O3)20.986720000000002 (Na2O)7.174735000000001 (SiO2)68.72334000000001 ,0.0,0,0.0,3.115205,0.0,0.0,0.0,0.0,0.0,0,0,0,0.0,20.986720000000002,0,0.0,0.0,0.0,0.0,0.0,0.0,0,0.0,0.0,0.0,0.0,0,0,0.0,0.0,0,0.0,0.0,0.0,0.0,0.0,0.0,0,0.0,0.0,0.0,0.0,0.0,0.0,0,0.0,0.0,0,0.0,0.0,0.0,0.0,0.0,0.0,0,0,0,0.0,0,0.0,0.0,0,0,0.0,0,0.0,0.0,0.0,0,0.0,0.0,0.0,0,0,0.0,0.0,0,0.0,0.0,0.0,0,0.0,0.0,0.0,0,0,0,0.0,0.0,0,0.0,0.0,0.0,0,0.0,0.0,0.0,0.0,0.0,0.0,7.174735000000001,0.0,0.0,0.0,0.0,0.0,0.0,0.0,0.0,0.0,0.0,0.0,0.0,0.0,0.0,0.0,0.0,0.0,0.0,0.0,0.0,0.0,0.0,0,0.0,0.0,0.0,0.0,0.0,0.0,0.0,0,0.0,0.0,0.0,0.0,0.0,68.72334000000001,0.0,0,0.0,0.0,0.0,0.0,0.0,0,0.0,0.0,0.0,0.0,0.0,0,0.0,0.0,0.0,0.0,0,0.0,0.0,0.0,0,0,0,0.0,0.0,0.0,0.0,0.0,0.0,0.0,0.0,0.0,0.0,0.0,0.0,0.0,0.0,0.0,0,0.0,0.0,56.0,22.95,0.22
# 4387,27402,358257,Benbahouche S.,2000,nan,(Al2O3)0.7582258540000001 (CaO)8.377797382999999 (K2O)0.56819919 (MgO)6.197083804 (Na2O)13.14519746 (SiO2)70.76779634 (SO3)0.185699964 ,0.0,0,0.0,0.7582258540000001,0.0,0.0,0.0,0.0,0.0,0,0,0,0.0,0.0,0,0.0,0.0,0.0,0.0,0.0,0.0,0,0.0,0.0,8.377797382999999,0.0,0,0,0.0,0.0,0,0.0,0.0,0.0,0.0,0.0,0.0,0,0.0,0.0,0.0,0.0,0.0,0.0,0,0.0,0.0,0,0.0,0.0,0.0,0.0,0.0,0.0,0,0,0,0.0,0,0.0,0.0,0,0,0.0,0,0.0,0.0,0.0,0,0.0,0.0,0.56819919,0,0,0.0,0.0,0,0.0,0.0,0.0,0,0.0,0.0,0.0,0,0,0,0.0,0.0,0,0.0,6.197083804,0.0,0,0.0,0.0,0.0,0.0,0.0,0.0,13.14519746,0.0,0.0,0.0,0.0,0.0,0.0,0.0,0.0,0.0,0.0,0.0,0.0,0.0,0.0,0.0,0.0,0.0,0.0,0.0,0.0,0.0,0.0,0,0.0,0.0,0.0,0.0,0.0,0.0,0.0,0,0.0,0.0,0.0,0.0,0.0,70.76779634,0.0,0,0.0,0.0,0.0,0.185699964,0.0,0,0.0,0.0,0.0,0.0,0.0,0,0.0,0.0,0.0,0.0,0,0.0,0.0,0.0,0,0,0,0.0,0.0,0.0,0.0,0.0,0.0,0.0,0.0,0.0,0.0,0.0,0.0,0.0,0.0,0.0,0,0.0,0.0,72.0,29.5,0.22
# 4388,27820,370075,Baikova L.G.,1993,nan,(Al2O3)0.933315632 (CaO)7.690100261 (MgO)4.483071152 (Na2O)14.47935049 (SiO2)72.41416246 ,0.0,0,0.0,0.933315632,0.0,0.0,0.0,0.0,0.0,0,0,0,0.0,0.0,0,0.0,0.0,0.0,0.0,0.0,0.0,0,0.0,0.0,7.690100261,0.0,0,0,0.0,0.0,0,0.0,0.0,0.0,0.0,0.0,0.0,0,0.0,0.0,0.0,0.0,0.0,0.0,0,0.0,0.0,0,0.0,0.0,0.0,0.0,0.0,0.0,0,0,0,0.0,0,0.0,0.0,0,0,0.0,0,0.0,0.0,0.0,0,0.0,0.0,0.0,0,0,0.0,0.0,0,0.0,0.0,0.0,0,0.0,0.0,0.0,0,0,0,0.0,0.0,0,0.0,4.483071152,0.0,0,0.0,0.0,0.0,0.0,0.0,0.0,14.47935049,0.0,0.0,0.0,0.0,0.0,0.0,0.0,0.0,0.0,0.0,0.0,0.0,0.0,0.0,0.0,0.0,0.0,0.0,0.0,0.0,0.0,0.0,0,0.0,0.0,0.0,0.0,0.0,0.0,0.0,0,0.0,0.0,0.0,0.0,0.0,72.41416246,0.0,0,0.0,0.0,0.0,0.0,0.0,0,0.0,0.0,0.0,0.0,0.0,0,0.0,0.0,0.0,0.0,0,0.0,0.0,0.0,0,0,0,0.0,0.0,0.0,0.0,0.0,0.0,0.0,0.0,0.0,0.0,0.0,0.0,0.0,0.0,0.0,0,0.0,0.0,69.0,28.27,0.22
# 4389,29015,381958,Gowda V.C.V.,2005,nan,(B2O3)60.0 (Li2O)15.0 (PbO)25.0 ,0.0,0,0.0,0.0,0.0,0.0,0.0,0.0,0.0,0,0,0,0.0,60.0,0,0.0,0.0,0.0,0.0,0.0,0.0,0,0.0,0.0,0.0,0.0,0,0,0.0,0.0,0,0.0,0.0,0.0,0.0,0.0,0.0,0,0.0,0.0,0.0,0.0,0.0,0.0,0,0.0,0.0,0,0.0,0.0,0.0,0.0,0.0,0.0,0,0,0,0.0,0,0.0,0.0,0,0,0.0,0,0.0,0.0,0.0,0,0.0,0.0,0.0,0,0,0.0,0.0,0,0.0,0.0,0.0,0,0.0,0.0,15.0,0,0,0,0.0,0.0,0,0.0,0.0,0.0,0,0.0,0.0,0.0,0.0,0.0,0.0,0.0,0.0,0.0,0.0,0.0,0.0,0.0,0.0,0.0,0.0,0.0,0.0,0.0,0.0,0.0,0.0,0.0,0.0,0.0,25.0,0.0,0.0,0.0,0,0.0,0.0,0.0,0.0,0.0,0.0,0.0,0,0.0,0.0,0.0,0.0,0.0,0.0,0.0,0,0.0,0.0,0.0,0.0,0.0,0,0.0,0.0,0.0,0.0,0.0,0,0.0,0.0,0.0,0.0,0,0.0,0.0,0.0,0,0,0,0.0,0.0,0.0,0.0,0.0,0.0,0.0,0.0,0.0,0.0,0.0,0.0,0.0,0.0,0.0,0,0.0,0.0,82.8,33.64,0.22
# 4390,30772,377583,Lin Chung0Chern,2006,nan,(Li2O)32.0100416 (SiO2)63.67751318 (ZrO2)4.312445216 ,0.0,0,0.0,0.0,0.0,0.0,0.0,0.0,0.0,0,0,0,0.0,0.0,0,0.0,0.0,0.0,0.0,0.0,0.0,0,0.0,0.0,0.0,0.0,0,0,0.0,0.0,0,0.0,0.0,0.0,0.0,0.0,0.0,0,0.0,0.0,0.0,0.0,0.0,0.0,0,0.0,0.0,0,0.0,0.0,0.0,0.0,0.0,0.0,0,0,0,0.0,0,0.0,0.0,0,0,0.0,0,0.0,0.0,0.0,0,0.0,0.0,0.0,0,0,0.0,0.0,0,0.0,0.0,0.0,0,0.0,0.0,32.0100416,0,0,0,0.0,0.0,0,0.0,0.0,0.0,0,0.0,0.0,0.0,0.0,0.0,0.0,0.0,0.0,0.0,0.0,0.0,0.0,0.0,0.0,0.0,0.0,0.0,0.0,0.0,0.0,0.0,0.0,0.0,0.0,0.0,0.0,0.0,0.0,0.0,0,0.0,0.0,0.0,0.0,0.0,0.0,0.0,0,0.0,0.0,0.0,0.0,0.0,63.67751318,0.0,0,0.0,0.0,0.0,0.0,0.0,0,0.0,0.0,0.0,0.0,0.0,0,0.0,0.0,0.0,0.0,0,0.0,0.0,0.0,0,0,0,0.0,0.0,0.0,0.0,0.0,0.0,0.0,0.0,0.0,0.0,0.0,0.0,0.0,0.0,0.0,0,0.0,4.312445216,78.4,32.1,0.22
# 4392,31272,393038,Annapurna K.,1994,nan,(GeO2)30.0 (Li2O)20.0 (Nd2O3)0.1 (V2O5)49.9 ,0.0,0,0.0,0.0,0.0,0.0,0.0,0.0,0.0,0,0,0,0.0,0.0,0,0.0,0.0,0.0,0.0,0.0,0.0,0,0.0,0.0,0.0,0.0,0,0,0.0,0.0,0,0.0,0.0,0.0,0.0,0.0,0.0,0,0.0,0.0,0.0,0.0,0.0,0.0,0,0.0,0.0,0,0.0,0.0,0.0,0.0,0.0,0.0,0,0,0,0.0,0,0.0,30.0,0,0,0.0,0,0.0,0.0,0.0,0,0.0,0.0,0.0,0,0,0.0,0.0,0,0.0,0.0,0.0,0,0.0,0.0,20.0,0,0,0,0.0,0.0,0,0.0,0.0,0.0,0,0.0,0.0,0.0,0.0,0.0,0.0,0.0,0.0,0.0,0.0,0.0,0.0,0.0,0.0,0.1,0.0,0.0,0.0,0.0,0.0,0.0,0.0,0.0,0.0,0.0,0.0,0.0,0.0,0.0,0,0.0,0.0,0.0,0.0,0.0,0.0,0.0,0,0.0,0.0,0.0,0.0,0.0,0.0,0.0,0,0.0,0.0,0.0,0.0,0.0,0,0.0,0.0,0.0,0.0,0.0,0,0.0,0.0,0.0,0.0,0,0.0,0.0,0.0,0,0,0,0.0,0.0,0.0,0.0,49.9,0.0,0.0,0.0,0.0,0.0,0.0,0.0,0.0,0.0,0.0,0,0.0,0.0,352.0,144.8,0.22
