Repository: jacobergzhou/Poisson-Ratio

File: Non_metal_07242019.csv (part 75 of 91)
Index,Code,Glass #,Author,Year,Trademark,glass_comp,Ag2O,AgI,Al,Al2O3,AlF3,AlN,As,As2O3,As2O5,As2S3,As2Se3,AsSe,B,B2O3,BaCl2,BaF2,BaO,BeF2,BeO,Bi2O3,BiCl3,Br,Ca,CaF2,CaO,Cd,CdCl2,CdF2,CdO,Ce2O3,CeF3,CeO2,Cl,Co3O4,CoO,Cr2O3,Cs2O,CsCl,CsF,Cu2O,CuO,Dy2O3,Er,Er2O3,ErF3,Eu,Eu2O3,EuF3,F,Fe,Fe2O3,FeO,Ga,Ga2O3,Ga2S3,Ga2Se3,GaF3,Gd2O3,GdF3,Ge,GeO2,GeS2,GeSe2,H2O,HfF4,HfO2,Hg,Ho2O3,I,InF3,K,K2O,K2S,K2SO4,KBr,KCl,KF,KHF2,La,La2O3,La2S3,LaF3,Li,Li2O,Li2S,Li2SO4,LiBr,LiCl,LiF,LiI,MgF2,MgO,Mn2O3,MnF2,MnO,MnO2,MoO2,MoO3,N,Na,Na2O,Na2S,Na2SO4,NaCl,NaF,NaPO3,Nb2O5,Nd,Nd2O3,NdF3,NH4NO3,NiO,O,OH,P,P2O5,Pb,PbCl2,PbF2,PbO,PdO,Pr2O3,Pr6O11,PrF3,Rb2O,RbF,Rh2O3,RuO2,S,Sb,Sb2O3,Sb2S3,Sc2O3,Se,Si,Si3N4,SiC,SiO2,Sm2O3,Sn,SnO,SnO2,SO2,SO3,Sr,SrCl2,SrF2,SrO,Ta2O3,Ta2O5,Tb2O3,TbF3,Te,TeO2,Th,ThF4,ThO2,TiO2,Tl,Tl2O,Tl2Se,TlSe,Tm2O3,U,U3O8,UO2,V,V2O5,VO6,WO3,Y,Y2O3,Yb2O3,YbF3,YF3,ZnCl2,ZnF2,ZnO,ZnSO4,ZrF4,ZrO2,Young's modulus E (GPa),Shear modulus G (GPa),Poisson's ratio v
# 4393,31272,393042,Annapurna K.,1994,nan,(Na2O)20.0 (Nd2O3)0.1 (TeO2)30.0 (V2O5)49.9 ,0.0,0,0.0,0.0,0.0,0.0,0.0,0.0,0.0,0,0,0,0.0,0.0,0,0.0,0.0,0.0,0.0,0.0,0.0,0,0.0,0.0,0.0,0.0,0,0,0.0,0.0,0,0.0,0.0,0.0,0.0,0.0,0.0,0,0.0,0.0,0.0,0.0,0.0,0.0,0,0.0,0.0,0,0.0,0.0,0.0,0.0,0.0,0.0,0,0,0,0.0,0,0.0,0.0,0,0,0.0,0,0.0,0.0,0.0,0,0.0,0.0,0.0,0,0,0.0,0.0,0,0.0,0.0,0.0,0,0.0,0.0,0.0,0,0,0,0.0,0.0,0,0.0,0.0,0.0,0,0.0,0.0,0.0,0.0,0.0,0.0,20.0,0.0,0.0,0.0,0.0,0.0,0.0,0.0,0.1,0.0,0.0,0.0,0.0,0.0,0.0,0.0,0.0,0.0,0.0,0.0,0.0,0.0,0.0,0,0.0,0.0,0.0,0.0,0.0,0.0,0.0,0,0.0,0.0,0.0,0.0,0.0,0.0,0.0,0,0.0,0.0,0.0,0.0,0.0,0,0.0,0.0,0.0,0.0,0.0,0,0.0,30.0,0.0,0.0,0,0.0,0.0,0.0,0,0,0,0.0,0.0,0.0,0.0,49.9,0.0,0.0,0.0,0.0,0.0,0.0,0.0,0.0,0.0,0.0,0,0.0,0.0,614.0,251.0,0.22
# 4394,31319,393385,Okafor I.C.I.,1982,nan,(B2O3)17.49192052 (CaO)3.649983109 (K2O)3.949544118 (Na2O)7.248745217000001 (SiO2)57.41896172 (TiO2)4.238437127 (ZnO)6.00240818 ,0.0,0,0.0,0.0,0.0,0.0,0.0,0.0,0.0,0,0,0,0.0,17.49192052,0,0.0,0.0,0.0,0.0,0.0,0.0,0,0.0,0.0,3.649983109,0.0,0,0,0.0,0.0,0,0.0,0.0,0.0,0.0,0.0,0.0,0,0.0,0.0,0.0,0.0,0.0,0.0,0,0.0,0.0,0,0.0,0.0,0.0,0.0,0.0,0.0,0,0,0,0.0,0,0.0,0.0,0,0,0.0,0,0.0,0.0,0.0,0,0.0,0.0,3.949544118,0,0,0.0,0.0,0,0.0,0.0,0.0,0,0.0,0.0,0.0,0,0,0,0.0,0.0,0,0.0,0.0,0.0,0,0.0,0.0,0.0,0.0,0.0,0.0,7.248745217000001,0.0,0.0,0.0,0.0,0.0,0.0,0.0,0.0,0.0,0.0,0.0,0.0,0.0,0.0,0.0,0.0,0.0,0.0,0.0,0.0,0.0,0.0,0,0.0,0.0,0.0,0.0,0.0,0.0,0.0,0,0.0,0.0,0.0,0.0,0.0,57.41896172,0.0,0,0.0,0.0,0.0,0.0,0.0,0,0.0,0.0,0.0,0.0,0.0,0,0.0,0.0,0.0,0.0,0,4.238437127,0.0,0.0,0,0,0,0.0,0.0,0.0,0.0,0.0,0.0,0.0,0.0,0.0,0.0,0.0,0.0,0.0,0.0,6.00240818,0,0.0,0.0,75.8,31.1,0.22
# 4395,32069,395197,Blank K.,1979,nan,(CaO)10.62680915 (MgO)5.562887555 (Na2O)13.32763893 (SiO2)70.11426439 (SO2)0.368399971 ,0.0,0,0.0,0.0,0.0,0.0,0.0,0.0,0.0,0,0,0,0.0,0.0,0,0.0,0.0,0.0,0.0,0.0,0.0,0,0.0,0.0,10.62680915,0.0,0,0,0.0,0.0,0,0.0,0.0,0.0,0.0,0.0,0.0,0,0.0,0.0,0.0,0.0,0.0,0.0,0,0.0,0.0,0,0.0,0.0,0.0,0.0,0.0,0.0,0,0,0,0.0,0,0.0,0.0,0,0,0.0,0,0.0,0.0,0.0,0,0.0,0.0,0.0,0,0,0.0,0.0,0,0.0,0.0,0.0,0,0.0,0.0,0.0,0,0,0,0.0,0.0,0,0.0,5.562887555,0.0,0,0.0,0.0,0.0,0.0,0.0,0.0,13.32763893,0.0,0.0,0.0,0.0,0.0,0.0,0.0,0.0,0.0,0.0,0.0,0.0,0.0,0.0,0.0,0.0,0.0,0.0,0.0,0.0,0.0,0.0,0,0.0,0.0,0.0,0.0,0.0,0.0,0.0,0,0.0,0.0,0.0,0.0,0.0,70.11426439,0.0,0,0.0,0.0,0.368399971,0.0,0.0,0,0.0,0.0,0.0,0.0,0.0,0,0.0,0.0,0.0,0.0,0,0.0,0.0,0.0,0,0,0,0.0,0.0,0.0,0.0,0.0,0.0,0.0,0.0,0.0,0.0,0.0,0.0,0.0,0.0,0.0,0,0.0,0.0,64.0,26.22,0.22
# 4396,32095,379899,Pender D.C.,2001,nan,(AlN)22.23881912 (MgO)17.64326314 (SiO2)51.29638616 (Y2O3)8.821531577 ,0.0,0,0.0,0.0,0.0,22.23881912,0.0,0.0,0.0,0,0,0,0.0,0.0,0,0.0,0.0,0.0,0.0,0.0,0.0,0,0.0,0.0,0.0,0.0,0,0,0.0,0.0,0,0.0,0.0,0.0,0.0,0.0,0.0,0,0.0,0.0,0.0,0.0,0.0,0.0,0,0.0,0.0,0,0.0,0.0,0.0,0.0,0.0,0.0,0,0,0,0.0,0,0.0,0.0,0,0,0.0,0,0.0,0.0,0.0,0,0.0,0.0,0.0,0,0,0.0,0.0,0,0.0,0.0,0.0,0,0.0,0.0,0.0,0,0,0,0.0,0.0,0,0.0,17.64326314,0.0,0,0.0,0.0,0.0,0.0,0.0,0.0,0.0,0.0,0.0,0.0,0.0,0.0,0.0,0.0,0.0,0.0,0.0,0.0,0.0,0.0,0.0,0.0,0.0,0.0,0.0,0.0,0.0,0.0,0.0,0,0.0,0.0,0.0,0.0,0.0,0.0,0.0,0,0.0,0.0,0.0,0.0,0.0,51.29638616,0.0,0,0.0,0.0,0.0,0.0,0.0,0,0.0,0.0,0.0,0.0,0.0,0,0.0,0.0,0.0,0.0,0,0.0,0.0,0.0,0,0,0,0.0,0.0,0.0,0.0,0.0,0.0,0.0,0.0,8.821531577,0.0,0.0,0.0,0.0,0.0,0.0,0,0.0,0.0,110.0,45.08,0.22
# 4397,33354,399017,Rocherulle J.,2002,nan,(Al2O3)5.263158105 (Li2O)31.57895063 (SiO2)63.15789126 ,0.0,0,0.0,5.263158105,0.0,0.0,0.0,0.0,0.0,0,0,0,0.0,0.0,0,0.0,0.0,0.0,0.0,0.0,0.0,0,0.0,0.0,0.0,0.0,0,0,0.0,0.0,0,0.0,0.0,0.0,0.0,0.0,0.0,0,0.0,0.0,0.0,0.0,0.0,0.0,0,0.0,0.0,0,0.0,0.0,0.0,0.0,0.0,0.0,0,0,0,0.0,0,0.0,0.0,0,0,0.0,0,0.0,0.0,0.0,0,0.0,0.0,0.0,0,0,0.0,0.0,0,0.0,0.0,0.0,0,0.0,0.0,31.57895063,0,0,0,0.0,0.0,0,0.0,0.0,0.0,0,0.0,0.0,0.0,0.0,0.0,0.0,0.0,0.0,0.0,0.0,0.0,0.0,0.0,0.0,0.0,0.0,0.0,0.0,0.0,0.0,0.0,0.0,0.0,0.0,0.0,0.0,0.0,0.0,0.0,0,0.0,0.0,0.0,0.0,0.0,0.0,0.0,0,0.0,0.0,0.0,0.0,0.0,63.15789126,0.0,0,0.0,0.0,0.0,0.0,0.0,0,0.0,0.0,0.0,0.0,0.0,0,0.0,0.0,0.0,0.0,0,0.0,0.0,0.0,0,0,0,0.0,0.0,0.0,0.0,0.0,0.0,0.0,0.0,0.0,0.0,0.0,0.0,0.0,0.0,0.0,0,0.0,0.0,85.0,34.83,0.22
# 4398,33560,411152,Wilantewicz T.E,2008,0,(Al2O3)0.400400374 (CaO)9.309309395 (K2O)0.100100093 (MgO)6.106105603 (Na2O)13.71370911 (SiO2)70.37037543 ,0.0,0,0.0,0.400400374,0.0,0.0,0.0,0.0,0.0,0,0,0,0.0,0.0,0,0.0,0.0,0.0,0.0,0.0,0.0,0,0.0,0.0,9.309309395,0.0,0,0,0.0,0.0,0,0.0,0.0,0.0,0.0,0.0,0.0,0,0.0,0.0,0.0,0.0,0.0,0.0,0,0.0,0.0,0,0.0,0.0,0.0,0.0,0.0,0.0,0,0,0,0.0,0,0.0,0.0,0,0,0.0,0,0.0,0.0,0.0,0,0.0,0.0,0.100100093,0,0,0.0,0.0,0,0.0,0.0,0.0,0,0.0,0.0,0.0,0,0,0,0.0,0.0,0,0.0,6.106105603,0.0,0,0.0,0.0,0.0,0.0,0.0,0.0,13.71370911,0.0,0.0,0.0,0.0,0.0,0.0,0.0,0.0,0.0,0.0,0.0,0.0,0.0,0.0,0.0,0.0,0.0,0.0,0.0,0.0,0.0,0.0,0,0.0,0.0,0.0,0.0,0.0,0.0,0.0,0,0.0,0.0,0.0,0.0,0.0,70.37037543,0.0,0,0.0,0.0,0.0,0.0,0.0,0,0.0,0.0,0.0,0.0,0.0,0,0.0,0.0,0.0,0.0,0,0.0,0.0,0.0,0,0,0,0.0,0.0,0.0,0.0,0.0,0.0,0.0,0.0,0.0,0.0,0.0,0.0,0.0,0.0,0.0,0,0.0,0.0,74.0,30.0,0.22
# 4399,37207,441733,Mohamed N.B.,2010,nan,(Nb2O5)10.0 (TeO2)75.0 (ZnO)15.0 ,0.0,0,0.0,0.0,0.0,0.0,0.0,0.0,0.0,0,0,0,0.0,0.0,0,0.0,0.0,0.0,0.0,0.0,0.0,0,0.0,0.0,0.0,0.0,0,0,0.0,0.0,0,0.0,0.0,0.0,0.0,0.0,0.0,0,0.0,0.0,0.0,0.0,0.0,0.0,0,0.0,0.0,0,0.0,0.0,0.0,0.0,0.0,0.0,0,0,0,0.0,0,0.0,0.0,0,0,0.0,0,0.0,0.0,0.0,0,0.0,0.0,0.0,0,0,0.0,0.0,0,0.0,0.0,0.0,0,0.0,0.0,0.0,0,0,0,0.0,0.0,0,0.0,0.0,0.0,0,0.0,0.0,0.0,0.0,0.0,0.0,0.0,0.0,0.0,0.0,0.0,0.0,10.0,0.0,0.0,0.0,0.0,0.0,0.0,0.0,0.0,0.0,0.0,0.0,0.0,0.0,0.0,0.0,0.0,0,0.0,0.0,0.0,0.0,0.0,0.0,0.0,0,0.0,0.0,0.0,0.0,0.0,0.0,0.0,0,0.0,0.0,0.0,0.0,0.0,0,0.0,0.0,0.0,0.0,0.0,0,0.0,75.0,0.0,0.0,0,0.0,0.0,0.0,0,0,0,0.0,0.0,0.0,0.0,0.0,0.0,0.0,0.0,0.0,0.0,0.0,0.0,0.0,0.0,15.0,0,0.0,0.0,37.1,25.13,0.22
# 4400,38854,460036,Sidkey M.A.,2008,nan,(B2O3)60.0 (Li2O)37.0 (V2O5)3.0 ,0.0,0,0.0,0.0,0.0,0.0,0.0,0.0,0.0,0,0,0,0.0,60.0,0,0.0,0.0,0.0,0.0,0.0,0.0,0,0.0,0.0,0.0,0.0,0,0,0.0,0.0,0,0.0,0.0,0.0,0.0,0.0,0.0,0,0.0,0.0,0.0,0.0,0.0,0.0,0,0.0,0.0,0,0.0,0.0,0.0,0.0,0.0,0.0,0,0,0,0.0,0,0.0,0.0,0,0,0.0,0,0.0,0.0,0.0,0,0.0,0.0,0.0,0,0,0.0,0.0,0,0.0,0.0,0.0,0,0.0,0.0,37.0,0,0,0,0.0,0.0,0,0.0,0.0,0.0,0,0.0,0.0,0.0,0.0,0.0,0.0,0.0,0.0,0.0,0.0,0.0,0.0,0.0,0.0,0.0,0.0,0.0,0.0,0.0,0.0,0.0,0.0,0.0,0.0,0.0,0.0,0.0,0.0,0.0,0,0.0,0.0,0.0,0.0,0.0,0.0,0.0,0,0.0,0.0,0.0,0.0,0.0,0.0,0.0,0,0.0,0.0,0.0,0.0,0.0,0,0.0,0.0,0.0,0.0,0.0,0,0.0,0.0,0.0,0.0,0,0.0,0.0,0.0,0,0,0,0.0,0.0,0.0,0.0,3.0,0.0,0.0,0.0,0.0,0.0,0.0,0.0,0.0,0.0,0.0,0,0.0,0.0,76.3,31.3,0.22
# 4401,39036,460256,Hashimoto T.,2007,nan,(Al2O3)2.297702014 (B2O3)14.68531009 (CaO)1.1988010070000001 (GeO2)47.85215029 (K2O)0.399600402 (Na2O)5.394606032 (SiO2)28.17183017 ,0.0,0,0.0,2.297702014,0.0,0.0,0.0,0.0,0.0,0,0,0,0.0,14.68531009,0,0.0,0.0,0.0,0.0,0.0,0.0,0,0.0,0.0,1.1988010070000001,0.0,0,0,0.0,0.0,0,0.0,0.0,0.0,0.0,0.0,0.0,0,0.0,0.0,0.0,0.0,0.0,0.0,0,0.0,0.0,0,0.0,0.0,0.0,0.0,0.0,0.0,0,0,0,0.0,0,0.0,47.85215029,0,0,0.0,0,0.0,0.0,0.0,0,0.0,0.0,0.399600402,0,0,0.0,0.0,0,0.0,0.0,0.0,0,0.0,0.0,0.0,0,0,0,0.0,0.0,0,0.0,0.0,0.0,0,0.0,0.0,0.0,0.0,0.0,0.0,5.394606032,0.0,0.0,0.0,0.0,0.0,0.0,0.0,0.0,0.0,0.0,0.0,0.0,0.0,0.0,0.0,0.0,0.0,0.0,0.0,0.0,0.0,0.0,0,0.0,0.0,0.0,0.0,0.0,0.0,0.0,0,0.0,0.0,0.0,0.0,0.0,28.17183017,0.0,0,0.0,0.0,0.0,0.0,0.0,0,0.0,0.0,0.0,0.0,0.0,0,0.0,0.0,0.0,0.0,0,0.0,0.0,0.0,0,0,0,0.0,0.0,0.0,0.0,0.0,0.0,0.0,0.0,0.0,0.0,0.0,0.0,0.0,0.0,0.0,0,0.0,0.0,57.0,23.36,0.22
# 4402,39402,465107,Hojamberdiev M.,2012,nan,(CaO)12.80635 (Na2O)14.48369 (SiO2)72.70996 ,0.0,0,0.0,0.0,0.0,0.0,0.0,0.0,0.0,0,0,0,0.0,0.0,0,0.0,0.0,0.0,0.0,0.0,0.0,0,0.0,0.0,12.80635,0.0,0,0,0.0,0.0,0,0.0,0.0,0.0,0.0,0.0,0.0,0,0.0,0.0,0.0,0.0,0.0,0.0,0,0.0,0.0,0,0.0,0.0,0.0,0.0,0.0,0.0,0,0,0,0.0,0,0.0,0.0,0,0,0.0,0,0.0,0.0,0.0,0,0.0,0.0,0.0,0,0,0.0,0.0,0,0.0,0.0,0.0,0,0.0,0.0,0.0,0,0,0,0.0,0.0,0,0.0,0.0,0.0,0,0.0,0.0,0.0,0.0,0.0,0.0,14.48369,0.0,0.0,0.0,0.0,0.0,0.0,0.0,0.0,0.0,0.0,0.0,0.0,0.0,0.0,0.0,0.0,0.0,0.0,0.0,0.0,0.0,0.0,0,0.0,0.0,0.0,0.0,0.0,0.0,0.0,0,0.0,0.0,0.0,0.0,0.0,72.70996,0.0,0,0.0,0.0,0.0,0.0,0.0,0,0.0,0.0,0.0,0.0,0.0,0,0.0,0.0,0.0,0.0,0,0.0,0.0,0.0,0,0,0,0.0,0.0,0.0,0.0,0.0,0.0,0.0,0.0,0.0,0.0,0.0,0.0,0.0,0.0,0.0,0,0.0,0.0,72.0,29.53,0.22
# 4403,39802,466079,Mohajerani A.,2012,nan,(Li2O)10.0 (Na2O)30.0 (SiO2)60.0 ,0.0,0,0.0,0.0,0.0,0.0,0.0,0.0,0.0,0,0,0,0.0,0.0,0,0.0,0.0,0.0,0.0,0.0,0.0,0,0.0,0.0,0.0,0.0,0,0,0.0,0.0,0,0.0,0.0,0.0,0.0,0.0,0.0,0,0.0,0.0,0.0,0.0,0.0,0.0,0,0.0,0.0,0,0.0,0.0,0.0,0.0,0.0,0.0,0,0,0,0.0,0,0.0,0.0,0,0,0.0,0,0.0,0.0,0.0,0,0.0,0.0,0.0,0,0,0.0,0.0,0,0.0,0.0,0.0,0,0.0,0.0,10.0,0,0,0,0.0,0.0,0,0.0,0.0,0.0,0,0.0,0.0,0.0,0.0,0.0,0.0,30.0,0.0,0.0,0.0,0.0,0.0,0.0,0.0,0.0,0.0,0.0,0.0,0.0,0.0,0.0,0.0,0.0,0.0,0.0,0.0,0.0,0.0,0.0,0,0.0,0.0,0.0,0.0,0.0,0.0,0.0,0,0.0,0.0,0.0,0.0,0.0,60.0,0.0,0,0.0,0.0,0.0,0.0,0.0,0,0.0,0.0,0.0,0.0,0.0,0,0.0,0.0,0.0,0.0,0,0.0,0.0,0.0,0,0,0,0.0,0.0,0.0,0.0,0.0,0.0,0.0,0.0,0.0,0.0,0.0,0.0,0.0,0.0,0.0,0,0.0,0.0,71.0,29.0,0.22
# 4404,39839,470639,Li Hong,2012,nan,(Al2O3)8.83 (As2O3)0.12 (B2O3)8.0 (Li2O)10.78 (Nd2O3)1.0 (P2O5)61.27 (SiO2)10.0 ,0.0,0,0.0,8.83,0.0,0.0,0.0,0.12,0.0,0,0,0,0.0,8.0,0,0.0,0.0,0.0,0.0,0.0,0.0,0,0.0,0.0,0.0,0.0,0,0,0.0,0.0,0,0.0,0.0,0.0,0.0,0.0,0.0,0,0.0,0.0,0.0,0.0,0.0,0.0,0,0.0,0.0,0,0.0,0.0,0.0,0.0,0.0,0.0,0,0,0,0.0,0,0.0,0.0,0,0,0.0,0,0.0,0.0,0.0,0,0.0,0.0,0.0,0,0,0.0,0.0,0,0.0,0.0,0.0,0,0.0,0.0,10.78,0,0,0,0.0,0.0,0,0.0,0.0,0.0,0,0.0,0.0,0.0,0.0,0.0,0.0,0.0,0.0,0.0,0.0,0.0,0.0,0.0,0.0,1.0,0.0,0.0,0.0,0.0,0.0,0.0,61.27,0.0,0.0,0.0,0.0,0.0,0.0,0.0,0,0.0,0.0,0.0,0.0,0.0,0.0,0.0,0,0.0,0.0,0.0,0.0,0.0,10.0,0.0,0,0.0,0.0,0.0,0.0,0.0,0,0.0,0.0,0.0,0.0,0.0,0,0.0,0.0,0.0,0.0,0,0.0,0.0,0.0,0,0,0,0.0,0.0,0.0,0.0,0.0,0.0,0.0,0.0,0.0,0.0,0.0,0.0,0.0,0.0,0.0,0,0.0,0.0,71.5,29.3,0.22
# 4405,39839,470643,Li Hong,2012,nan,(Al2O3)8.83 (As2O3)0.12 (B2O3)6.0 (Li2O)9.78 (MgO)5.0 (Nd2O3)1.0 (P2O5)64.27 (SiO2)5.0 ,0.0,0,0.0,8.83,0.0,0.0,0.0,0.12,0.0,0,0,0,0.0,6.0,0,0.0,0.0,0.0,0.0,0.0,0.0,0,0.0,0.0,0.0,0.0,0,0,0.0,0.0,0,0.0,0.0,0.0,0.0,0.0,0.0,0,0.0,0.0,0.0,0.0,0.0,0.0,0,0.0,0.0,0,0.0,0.0,0.0,0.0,0.0,0.0,0,0,0,0.0,0,0.0,0.0,0,0,0.0,0,0.0,0.0,0.0,0,0.0,0.0,0.0,0,0,0.0,0.0,0,0.0,0.0,0.0,0,0.0,0.0,9.78,0,0,0,0.0,0.0,0,0.0,5.0,0.0,0,0.0,0.0,0.0,0.0,0.0,0.0,0.0,0.0,0.0,0.0,0.0,0.0,0.0,0.0,1.0,0.0,0.0,0.0,0.0,0.0,0.0,64.27,0.0,0.0,0.0,0.0,0.0,0.0,0.0,0,0.0,0.0,0.0,0.0,0.0,0.0,0.0,0,0.0,0.0,0.0,0.0,0.0,5.0,0.0,0,0.0,0.0,0.0,0.0,0.0,0,0.0,0.0,0.0,0.0,0.0,0,0.0,0.0,0.0,0.0,0,0.0,0.0,0.0,0,0,0,0.0,0.0,0.0,0.0,0.0,0.0,0.0,0.0,0.0,0.0,0.0,0.0,0.0,0.0,0.0,0,0.0,0.0,73.6,30.16,0.22
# 4406,40302,467569,Zhao Qing,2012,nan,(Na2O)20.0 (SiO2)80.0 ,0.0,0,0.0,0.0,0.0,0.0,0.0,0.0,0.0,0,0,0,0.0,0.0,0,0.0,0.0,0.0,0.0,0.0,0.0,0,0.0,0.0,0.0,0.0,0,0,0.0,0.0,0,0.0,0.0,0.0,0.0,0.0,0.0,0,0.0,0.0,0.0,0.0,0.0,0.0,0,0.0,0.0,0,0.0,0.0,0.0,0.0,0.0,0.0,0,0,0,0.0,0,0.0,0.0,0,0,0.0,0,0.0,0.0,0.0,0,0.0,0.0,0.0,0,0,0.0,0.0,0,0.0,0.0,0.0,0,0.0,0.0,0.0,0,0,0,0.0,0.0,0,0.0,0.0,0.0,0,0.0,0.0,0.0,0.0,0.0,0.0,20.0,0.0,0.0,0.0,0.0,0.0,0.0,0.0,0.0,0.0,0.0,0.0,0.0,0.0,0.0,0.0,0.0,0.0,0.0,0.0,0.0,0.0,0.0,0,0.0,0.0,0.0,0.0,0.0,0.0,0.0,0,0.0,0.0,0.0,0.0,0.0,80.0,0.0,0,0.0,0.0,0.0,0.0,0.0,0,0.0,0.0,0.0,0.0,0.0,0,0.0,0.0,0.0,0.0,0,0.0,0.0,0.0,0,0,0,0.0,0.0,0.0,0.0,0.0,0.0,0.0,0.0,0.0,0.0,0.0,0.0,0.0,0.0,0.0,0,0.0,0.0,61.2,25.0,0.22
# 4407,40457,468139,Hermansen C.,2013,nan,(CaO)10.0 (Na2O)15.0 (SiO2)75.0 ,0.0,0,0.0,0.0,0.0,0.0,0.0,0.0,0.0,0,0,0,0.0,0.0,0,0.0,0.0,0.0,0.0,0.0,0.0,0,0.0,0.0,10.0,0.0,0,0,0.0,0.0,0,0.0,0.0,0.0,0.0,0.0,0.0,0,0.0,0.0,0.0,0.0,0.0,0.0,0,0.0,0.0,0,0.0,0.0,0.0,0.0,0.0,0.0,0,0,0,0.0,0,0.0,0.0,0,0,0.0,0,0.0,0.0,0.0,0,0.0,0.0,0.0,0,0,0.0,0.0,0,0.0,0.0,0.0,0,0.0,0.0,0.0,0,0,0,0.0,0.0,0,0.0,0.0,0.0,0,0.0,0.0,0.0,0.0,0.0,0.0,15.0,0.0,0.0,0.0,0.0,0.0,0.0,0.0,0.0,0.0,0.0,0.0,0.0,0.0,0.0,0.0,0.0,0.0,0.0,0.0,0.0,0.0,0.0,0,0.0,0.0,0.0,0.0,0.0,0.0,0.0,0,0.0,0.0,0.0,0.0,0.0,75.0,0.0,0,0.0,0.0,0.0,0.0,0.0,0,0.0,0.0,0.0,0.0,0.0,0,0.0,0.0,0.0,0.0,0,0.0,0.0,0.0,0,0,0,0.0,0.0,0.0,0.0,0.0,0.0,0.0,0.0,0.0,0.0,0.0,0.0,0.0,0.0,0.0,0,0.0,0.0,71.4,29.2,0.22
# 4408,40497,468289,Trejo R.,2012,nan,(Al2O3)2.339973788 (B2O3)0.100793391 (BaO)6.155633442 (CaO)5.568517495 (K2O)10.57847904 (MgO)2.176331803 (Na2O)10.24641907 (SiO2)62.30757435 (TiO2)0.483168456 (ZnO)0.043109166 ,0.0,0,0.0,2.339973788,0.0,0.0,0.0,0.0,0.0,0,0,0,0.0,0.100793391,0,0.0,6.155633442,0.0,0.0,0.0,0.0,0,0.0,0.0,5.568517495,0.0,0,0,0.0,0.0,0,0.0,0.0,0.0,0.0,0.0,0.0,0,0.0,0.0,0.0,0.0,0.0,0.0,0,0.0,0.0,0,0.0,0.0,0.0,0.0,0.0,0.0,0,0,0,0.0,0,0.0,0.0,0,0,0.0,0,0.0,0.0,0.0,0,0.0,0.0,10.57847904,0,0,0.0,0.0,0,0.0,0.0,0.0,0,0.0,0.0,0.0,0,0,0,0.0,0.0,0,0.0,2.176331803,0.0,0,0.0,0.0,0.0,0.0,0.0,0.0,10.24641907,0.0,0.0,0.0,0.0,0.0,0.0,0.0,0.0,0.0,0.0,0.0,0.0,0.0,0.0,0.0,0.0,0.0,0.0,0.0,0.0,0.0,0.0,0,0.0,0.0,0.0,0.0,0.0,0.0,0.0,0,0.0,0.0,0.0,0.0,0.0,62.30757435,0.0,0,0.0,0.0,0.0,0.0,0.0,0,0.0,0.0,0.0,0.0,0.0,0,0.0,0.0,0.0,0.0,0,0.483168456,0.0,0.0,0,0,0,0.0,0.0,0.0,0.0,0.0,0.0,0.0,0.0,0.0,0.0,0.0,0.0,0.0,0.0,0.043109166,0,0.0,0.0,51.9,21.27,0.22
# 4409,40585,468500,Sidek H.A.A.,2012,nan,(Bi2O3)25.0 (GeO2)75.0 ,0.0,0,0.0,0.0,0.0,0.0,0.0,0.0,0.0,0,0,0,0.0,0.0,0,0.0,0.0,0.0,0.0,25.0,0.0,0,0.0,0.0,0.0,0.0,0,0,0.0,0.0,0,0.0,0.0,0.0,0.0,0.0,0.0,0,0.0,0.0,0.0,0.0,0.0,0.0,0,0.0,0.0,0,0.0,0.0,0.0,0.0,0.0,0.0,0,0,0,0.0,0,0.0,75.0,0,0,0.0,0,0.0,0.0,0.0,0,0.0,0.0,0.0,0,0,0.0,0.0,0,0.0,0.0,0.0,0,0.0,0.0,0.0,0,0,0,0.0,0.0,0,0.0,0.0,0.0,0,0.0,0.0,0.0,0.0,0.0,0.0,0.0,0.0,0.0,0.0,0.0,0.0,0.0,0.0,0.0,0.0,0.0,0.0,0.0,0.0,0.0,0.0,0.0,0.0,0.0,0.0,0.0,0.0,0.0,0,0.0,0.0,0.0,0.0,0.0,0.0,0.0,0,0.0,0.0,0.0,0.0,0.0,0.0,0.0,0,0.0,0.0,0.0,0.0,0.0,0,0.0,0.0,0.0,0.0,0.0,0,0.0,0.0,0.0,0.0,0,0.0,0.0,0.0,0,0,0,0.0,0.0,0.0,0.0,0.0,0.0,0.0,0.0,0.0,0.0,0.0,0.0,0.0,0.0,0.0,0,0.0,0.0,64.9,26.51,0.22
# 4410,40603,468521,Sidek H.A.A.,2012,nan,(AlF3)1.0 (TeO2)90.0 (ZnO)9.0 ,0.0,0,0.0,0.0,1.0,0.0,0.0,0.0,0.0,0,0,0,0.0,0.0,0,0.0,0.0,0.0,0.0,0.0,0.0,0,0.0,0.0,0.0,0.0,0,0,0.0,0.0,0,0.0,0.0,0.0,0.0,0.0,0.0,0,0.0,0.0,0.0,0.0,0.0,0.0,0,0.0,0.0,0,0.0,0.0,0.0,0.0,0.0,0.0,0,0,0,0.0,0,0.0,0.0,0,0,0.0,0,0.0,0.0,0.0,0,0.0,0.0,0.0,0,0,0.0,0.0,0,0.0,0.0,0.0,0,0.0,0.0,0.0,0,0,0,0.0,0.0,0,0.0,0.0,0.0,0,0.0,0.0,0.0,0.0,0.0,0.0,0.0,0.0,0.0,0.0,0.0,0.0,0.0,0.0,0.0,0.0,0.0,0.0,0.0,0.0,0.0,0.0,0.0,0.0,0.0,0.0,0.0,0.0,0.0,0,0.0,0.0,0.0,0.0,0.0,0.0,0.0,0,0.0,0.0,0.0,0.0,0.0,0.0,0.0,0,0.0,0.0,0.0,0.0,0.0,0,0.0,0.0,0.0,0.0,0.0,0,0.0,90.0,0.0,0.0,0,0.0,0.0,0.0,0,0,0,0.0,0.0,0.0,0.0,0.0,0.0,0.0,0.0,0.0,0.0,0.0,0.0,0.0,0.0,9.0,0,0.0,0.0,48.1,19.67,0.22
# 4411,40603,468522,Sidek H.A.A.,2012,nan,(AlF3)3.0 (TeO2)90.0 (ZnO)7.0 ,0.0,0,0.0,0.0,3.0,0.0,0.0,0.0,0.0,0,0,0,0.0,0.0,0,0.0,0.0,0.0,0.0,0.0,0.0,0,0.0,0.0,0.0,0.0,0,0,0.0,0.0,0,0.0,0.0,0.0,0.0,0.0,0.0,0,0.0,0.0,0.0,0.0,0.0,0.0,0,0.0,0.0,0,0.0,0.0,0.0,0.0,0.0,0.0,0,0,0,0.0,0,0.0,0.0,0,0,0.0,0,0.0,0.0,0.0,0,0.0,0.0,0.0,0,0,0.0,0.0,0,0.0,0.0,0.0,0,0.0,0.0,0.0,0,0,0,0.0,0.0,0,0.0,0.0,0.0,0,0.0,0.0,0.0,0.0,0.0,0.0,0.0,0.0,0.0,0.0,0.0,0.0,0.0,0.0,0.0,0.0,0.0,0.0,0.0,0.0,0.0,0.0,0.0,0.0,0.0,0.0,0.0,0.0,0.0,0,0.0,0.0,0.0,0.0,0.0,0.0,0.0,0,0.0,0.0,0.0,0.0,0.0,0.0,0.0,0,0.0,0.0,0.0,0.0,0.0,0,0.0,0.0,0.0,0.0,0.0,0,0.0,90.0,0.0,0.0,0,0.0,0.0,0.0,0,0,0,0.0,0.0,0.0,0.0,0.0,0.0,0.0,0.0,0.0,0.0,0.0,0.0,0.0,0.0,7.0,0,0.0,0.0,49.6,20.33,0.22
# 4412,40603,468523,Sidek H.A.A.,2012,nan,(AlF3)5.0 (TeO2)90.0 (ZnO)5.0 ,0.0,0,0.0,0.0,5.0,0.0,0.0,0.0,0.0,0,0,0,0.0,0.0,0,0.0,0.0,0.0,0.0,0.0,0.0,0,0.0,0.0,0.0,0.0,0,0,0.0,0.0,0,0.0,0.0,0.0,0.0,0.0,0.0,0,0.0,0.0,0.0,0.0,0.0,0.0,0,0.0,0.0,0,0.0,0.0,0.0,0.0,0.0,0.0,0,0,0,0.0,0,0.0,0.0,0,0,0.0,0,0.0,0.0,0.0,0,0.0,0.0,0.0,0,0,0.0,0.0,0,0.0,0.0,0.0,0,0.0,0.0,0.0,0,0,0,0.0,0.0,0,0.0,0.0,0.0,0,0.0,0.0,0.0,0.0,0.0,0.0,0.0,0.0,0.0,0.0,0.0,0.0,0.0,0.0,0.0,0.0,0.0,0.0,0.0,0.0,0.0,0.0,0.0,0.0,0.0,0.0,0.0,0.0,0.0,0,0.0,0.0,0.0,0.0,0.0,0.0,0.0,0,0.0,0.0,0.0,0.0,0.0,0.0,0.0,0,0.0,0.0,0.0,0.0,0.0,0,0.0,0.0,0.0,0.0,0.0,0,0.0,90.0,0.0,0.0,0,0.0,0.0,0.0,0,0,0,0.0,0.0,0.0,0.0,0.0,0.0,0.0,0.0,0.0,0.0,0.0,0.0,0.0,0.0,5.0,0,0.0,0.0,50.2,20.61,0.22
# 4413,40603,468527,Sidek H.A.A.,2012,nan,(AlF3)1.0 (TeO2)85.0 (ZnO)14.0 ,0.0,0,0.0,0.0,1.0,0.0,0.0,0.0,0.0,0,0,0,0.0,0.0,0,0.0,0.0,0.0,0.0,0.0,0.0,0,0.0,0.0,0.0,0.0,0,0,0.0,0.0,0,0.0,0.0,0.0,0.0,0.0,0.0,0,0.0,0.0,0.0,0.0,0.0,0.0,0,0.0,0.0,0,0.0,0.0,0.0,0.0,0.0,0.0,0,0,0,0.0,0,0.0,0.0,0,0,0.0,0,0.0,0.0,0.0,0,0.0,0.0,0.0,0,0,0.0,0.0,0,0.0,0.0,0.0,0,0.0,0.0,0.0,0,0,0,0.0,0.0,0,0.0,0.0,0.0,0,0.0,0.0,0.0,0.0,0.0,0.0,0.0,0.0,0.0,0.0,0.0,0.0,0.0,0.0,0.0,0.0,0.0,0.0,0.0,0.0,0.0,0.0,0.0,0.0,0.0,0.0,0.0,0.0,0.0,0,0.0,0.0,0.0,0.0,0.0,0.0,0.0,0,0.0,0.0,0.0,0.0,0.0,0.0,0.0,0,0.0,0.0,0.0,0.0,0.0,0,0.0,0.0,0.0,0.0,0.0,0,0.0,85.0,0.0,0.0,0,0.0,0.0,0.0,0,0,0,0.0,0.0,0.0,0.0,0.0,0.0,0.0,0.0,0.0,0.0,0.0,0.0,0.0,0.0,14.0,0,0.0,0.0,49.0,20.04,0.22
# 4414,40603,468533,Sidek H.A.A.,2012,nan,(AlF3)2.0 (TeO2)80.0 (ZnO)18.0 ,0.0,0,0.0,0.0,2.0,0.0,0.0,0.0,0.0,0,0,0,0.0,0.0,0,0.0,0.0,0.0,0.0,0.0,0.0,0,0.0,0.0,0.0,0.0,0,0,0.0,0.0,0,0.0,0.0,0.0,0.0,0.0,0.0,0,0.0,0.0,0.0,0.0,0.0,0.0,0,0.0,0.0,0,0.0,0.0,0.0,0.0,0.0,0.0,0,0,0,0.0,0,0.0,0.0,0,0,0.0,0,0.0,0.0,0.0,0,0.0,0.0,0.0,0,0,0.0,0.0,0,0.0,0.0,0.0,0,0.0,0.0,0.0,0,0,0,0.0,0.0,0,0.0,0.0,0.0,0,0.0,0.0,0.0,0.0,0.0,0.0,0.0,0.0,0.0,0.0,0.0,0.0,0.0,0.0,0.0,0.0,0.0,0.0,0.0,0.0,0.0,0.0,0.0,0.0,0.0,0.0,0.0,0.0,0.0,0,0.0,0.0,0.0,0.0,0.0,0.0,0.0,0,0.0,0.0,0.0,0.0,0.0,0.0,0.0,0,0.0,0.0,0.0,0.0,0.0,0,0.0,0.0,0.0,0.0,0.0,0,0.0,80.0,0.0,0.0,0,0.0,0.0,0.0,0,0,0,0.0,0.0,0.0,0.0,0.0,0.0,0.0,0.0,0.0,0.0,0.0,0.0,0.0,0.0,18.0,0,0.0,0.0,50.4,20.68,0.22
# 4415,40603,468534,Sidek H.A.A.,2012,nan,(AlF3)5.0 (TeO2)80.0 (ZnO)15.0 ,0.0,0,0.0,0.0,5.0,0.0,0.0,0.0,0.0,0,0,0,0.0,0.0,0,0.0,0.0,0.0,0.0,0.0,0.0,0,0.0,0.0,0.0,0.0,0,0,0.0,0.0,0,0.0,0.0,0.0,0.0,0.0,0.0,0,0.0,0.0,0.0,0.0,0.0,0.0,0,0.0,0.0,0,0.0,0.0,0.0,0.0,0.0,0.0,0,0,0,0.0,0,0.0,0.0,0,0,0.0,0,0.0,0.0,0.0,0,0.0,0.0,0.0,0,0,0.0,0.0,0,0.0,0.0,0.0,0,0.0,0.0,0.0,0,0,0,0.0,0.0,0,0.0,0.0,0.0,0,0.0,0.0,0.0,0.0,0.0,0.0,0.0,0.0,0.0,0.0,0.0,0.0,0.0,0.0,0.0,0.0,0.0,0.0,0.0,0.0,0.0,0.0,0.0,0.0,0.0,0.0,0.0,0.0,0.0,0,0.0,0.0,0.0,0.0,0.0,0.0,0.0,0,0.0,0.0,0.0,0.0,0.0,0.0,0.0,0,0.0,0.0,0.0,0.0,0.0,0,0.0,0.0,0.0,0.0,0.0,0,0.0,80.0,0.0,0.0,0,0.0,0.0,0.0,0,0,0,0.0,0.0,0.0,0.0,0.0,0.0,0.0,0.0,0.0,0.0,0.0,0.0,0.0,0.0,15.0,0,0.0,0.0,50.9,20.83,0.22
# 4416,40613,476118,Akiba S.,2011,nan,(Al2O3)6.0 (K2O)4.0 (MgO)11.0 (Na2O)12.0 (SiO2)64.5 (ZrO2)2.5 ,0.0,0,0.0,6.0,0.0,0.0,0.0,0.0,0.0,0,0,0,0.0,0.0,0,0.0,0.0,0.0,0.0,0.0,0.0,0,0.0,0.0,0.0,0.0,0,0,0.0,0.0,0,0.0,0.0,0.0,0.0,0.0,0.0,0,0.0,0.0,0.0,0.0,0.0,0.0,0,0.0,0.0,0,0.0,0.0,0.0,0.0,0.0,0.0,0,0,0,0.0,0,0.0,0.0,0,0,0.0,0,0.0,0.0,0.0,0,0.0,0.0,4.0,0,0,0.0,0.0,0,0.0,0.0,0.0,0,0.0,0.0,0.0,0,0,0,0.0,0.0,0,0.0,11.0,0.0,0,0.0,0.0,0.0,0.0,0.0,0.0,12.0,0.0,0.0,0.0,0.0,0.0,0.0,0.0,0.0,0.0,0.0,0.0,0.0,0.0,0.0,0.0,0.0,0.0,0.0,0.0,0.0,0.0,0.0,0,0.0,0.0,0.0,0.0,0.0,0.0,0.0,0,0.0,0.0,0.0,0.0,0.0,64.5,0.0,0,0.0,0.0,0.0,0.0,0.0,0,0.0,0.0,0.0,0.0,0.0,0,0.0,0.0,0.0,0.0,0,0.0,0.0,0.0,0,0,0,0.0,0.0,0.0,0.0,0.0,0.0,0.0,0.0,0.0,0.0,0.0,0.0,0.0,0.0,0.0,0,0.0,2.5,78.0,31.96,0.22
# 4417,40920,469627,Malou Z.,2013,nan,(Al2O3)1.108524978 (CaO)7.107454858 (MgO)5.903841882 (Na2O)14.39707971 (SiO2)71.48309857 ,0.0,0,0.0,1.108524978,0.0,0.0,0.0,0.0,0.0,0,0,0,0.0,0.0,0,0.0,0.0,0.0,0.0,0.0,0.0,0,0.0,0.0,7.107454858,0.0,0,0,0.0,0.0,0,0.0,0.0,0.0,0.0,0.0,0.0,0,0.0,0.0,0.0,0.0,0.0,0.0,0,0.0,0.0,0,0.0,0.0,0.0,0.0,0.0,0.0,0,0,0,0.0,0,0.0,0.0,0,0,0.0,0,0.0,0.0,0.0,0,0.0,0.0,0.0,0,0,0.0,0.0,0,0.0,0.0,0.0,0,0.0,0.0,0.0,0,0,0,0.0,0.0,0,0.0,5.903841882,0.0,0,0.0,0.0,0.0,0.0,0.0,0.0,14.39707971,0.0,0.0,0.0,0.0,0.0,0.0,0.0,0.0,0.0,0.0,0.0,0.0,0.0,0.0,0.0,0.0,0.0,0.0,0.0,0.0,0.0,0.0,0,0.0,0.0,0.0,0.0,0.0,0.0,0.0,0,0.0,0.0,0.0,0.0,0.0,71.48309857,0.0,0,0.0,0.0,0.0,0.0,0.0,0,0.0,0.0,0.0,0.0,0.0,0,0.0,0.0,0.0,0.0,0,0.0,0.0,0.0,0,0,0,0.0,0.0,0.0,0.0,0.0,0.0,0.0,0.0,0.0,0.0,0.0,0.0,0.0,0.0,0.0,0,0.0,0.0,72.0,29.5,0.22
# 4419,41177,480573,Soltani M.T.,2013,nan,(Li2O)20.0 (MoO3)20.0 (Sb2O3)60.0 ,0.0,0,0.0,0.0,0.0,0.0,0.0,0.0,0.0,0,0,0,0.0,0.0,0,0.0,0.0,0.0,0.0,0.0,0.0,0,0.0,0.0,0.0,0.0,0,0,0.0,0.0,0,0.0,0.0,0.0,0.0,0.0,0.0,0,0.0,0.0,0.0,0.0,0.0,0.0,0,0.0,0.0,0,0.0,0.0,0.0,0.0,0.0,0.0,0,0,0,0.0,0,0.0,0.0,0,0,0.0,0,0.0,0.0,0.0,0,0.0,0.0,0.0,0,0,0.0,0.0,0,0.0,0.0,0.0,0,0.0,0.0,20.0,0,0,0,0.0,0.0,0,0.0,0.0,0.0,0,0.0,0.0,0.0,20.0,0.0,0.0,0.0,0.0,0.0,0.0,0.0,0.0,0.0,0.0,0.0,0.0,0.0,0.0,0.0,0.0,0.0,0.0,0.0,0.0,0.0,0.0,0.0,0.0,0.0,0,0.0,0.0,0.0,0.0,0.0,0.0,60.0,0,0.0,0.0,0.0,0.0,0.0,0.0,0.0,0,0.0,0.0,0.0,0.0,0.0,0,0.0,0.0,0.0,0.0,0.0,0,0.0,0.0,0.0,0.0,0,0.0,0.0,0.0,0,0,0,0.0,0.0,0.0,0.0,0.0,0.0,0.0,0.0,0.0,0.0,0.0,0.0,0.0,0.0,0.0,0,0.0,0.0,3.37,1.37,0.22
# 4420,41259,480852,El0Mallawany R.,2013,nan,(Er2O3)5.0 (TeO2)80.0 (TiO2)5.0 (WO3)10.0 ,0.0,0,0.0,0.0,0.0,0.0,0.0,0.0,0.0,0,0,0,0.0,0.0,0,0.0,0.0,0.0,0.0,0.0,0.0,0,0.0,0.0,0.0,0.0,0,0,0.0,0.0,0,0.0,0.0,0.0,0.0,0.0,0.0,0,0.0,0.0,0.0,0.0,0.0,5.0,0,0.0,0.0,0,0.0,0.0,0.0,0.0,0.0,0.0,0,0,0,0.0,0,0.0,0.0,0,0,0.0,0,0.0,0.0,0.0,0,0.0,0.0,0.0,0,0,0.0,0.0,0,0.0,0.0,0.0,0,0.0,0.0,0.0,0,0,0,0.0,0.0,0,0.0,0.0,0.0,0,0.0,0.0,0.0,0.0,0.0,0.0,0.0,0.0,0.0,0.0,0.0,0.0,0.0,0.0,0.0,0.0,0.0,0.0,0.0,0.0,0.0,0.0,0.0,0.0,0.0,0.0,0.0,0.0,0.0,0,0.0,0.0,0.0,0.0,0.0,0.0,0.0,0,0.0,0.0,0.0,0.0,0.0,0.0,0.0,0,0.0,0.0,0.0,0.0,0.0,0,0.0,0.0,0.0,0.0,0.0,0,0.0,80.0,0.0,0.0,0,5.0,0.0,0.0,0,0,0,0.0,0.0,0.0,0.0,0.0,0.0,10.0,0.0,0.0,0.0,0.0,0.0,0.0,0.0,0.0,0,0.0,0.0,37.4,24.0,0.22
# 4421,37424,443677,Hemono N.,2010,nan,(P2O5)50.0 (SnO)50.0 ,0.0,0,0.0,0.0,0.0,0.0,0.0,0.0,0.0,0,0,0,0.0,0.0,0,0.0,0.0,0.0,0.0,0.0,0.0,0,0.0,0.0,0.0,0.0,0,0,0.0,0.0,0,0.0,0.0,0.0,0.0,0.0,0.0,0,0.0,0.0,0.0,0.0,0.0,0.0,0,0.0,0.0,0,0.0,0.0,0.0,0.0,0.0,0.0,0,0,0,0.0,0,0.0,0.0,0,0,0.0,0,0.0,0.0,0.0,0,0.0,0.0,0.0,0,0,0.0,0.0,0,0.0,0.0,0.0,0,0.0,0.0,0.0,0,0,0,0.0,0.0,0,0.0,0.0,0.0,0,0.0,0.0,0.0,0.0,0.0,0.0,0.0,0.0,0.0,0.0,0.0,0.0,0.0,0.0,0.0,0.0,0.0,0.0,0.0,0.0,0.0,50.0,0.0,0.0,0.0,0.0,0.0,0.0,0.0,0,0.0,0.0,0.0,0.0,0.0,0.0,0.0,0,0.0,0.0,0.0,0.0,0.0,0.0,0.0,0,50.0,0.0,0.0,0.0,0.0,0,0.0,0.0,0.0,0.0,0.0,0,0.0,0.0,0.0,0.0,0,0.0,0.0,0.0,0,0,0,0.0,0.0,0.0,0.0,0.0,0.0,0.0,0.0,0.0,0.0,0.0,0.0,0.0,0.0,0.0,0,0.0,0.0,32.2,13.2,0.21969699999999998
# 4422,1978,110645,State Optical I,1975,K20,(As2O3)0.139499959 (B2O3)5.255675439 (CaO)4.744339591 (K2O)8.926600349 (Na2O)2.745138185 (PbO)0.18247664600000002 (SiO2)69.98344921 (ZnO)8.022820617 ,0.0,0,0.0,0.0,0.0,0.0,0.0,0.139499959,0.0,0,0,0,0.0,5.255675439,0,0.0,0.0,0.0,0.0,0.0,0.0,0,0.0,0.0,4.744339591,0.0,0,0,0.0,0.0,0,0.0,0.0,0.0,0.0,0.0,0.0,0,0.0,0.0,0.0,0.0,0.0,0.0,0,0.0,0.0,0,0.0,0.0,0.0,0.0,0.0,0.0,0,0,0,0.0,0,0.0,0.0,0,0,0.0,0,0.0,0.0,0.0,0,0.0,0.0,8.926600349,0,0,0.0,0.0,0,0.0,0.0,0.0,0,0.0,0.0,0.0,0,0,0,0.0,0.0,0,0.0,0.0,0.0,0,0.0,0.0,0.0,0.0,0.0,0.0,2.745138185,0.0,0.0,0.0,0.0,0.0,0.0,0.0,0.0,0.0,0.0,0.0,0.0,0.0,0.0,0.0,0.0,0.0,0.0,0.18247664600000002,0.0,0.0,0.0,0,0.0,0.0,0.0,0.0,0.0,0.0,0.0,0,0.0,0.0,0.0,0.0,0.0,69.98344921,0.0,0,0.0,0.0,0.0,0.0,0.0,0,0.0,0.0,0.0,0.0,0.0,0,0.0,0.0,0.0,0.0,0,0.0,0.0,0.0,0,0,0,0.0,0.0,0.0,0.0,0.0,0.0,0.0,0.0,0.0,0.0,0.0,0.0,0.0,0.0,8.022820617,0,0.0,0.0,72.3,29.64,0.2196357
# 4423,6619,38509,Gan Fuxi,1959,nan,(Al2O3)4.0 (B2O3)12.0 (Na2O)20.0 (SiO2)64.0 ,0.0,0,0.0,4.0,0.0,0.0,0.0,0.0,0.0,0,0,0,0.0,12.0,0,0.0,0.0,0.0,0.0,0.0,0.0,0,0.0,0.0,0.0,0.0,0,0,0.0,0.0,0,0.0,0.0,0.0,0.0,0.0,0.0,0,0.0,0.0,0.0,0.0,0.0,0.0,0,0.0,0.0,0,0.0,0.0,0.0,0.0,0.0,0.0,0,0,0,0.0,0,0.0,0.0,0,0,0.0,0,0.0,0.0,0.0,0,0.0,0.0,0.0,0,0,0.0,0.0,0,0.0,0.0,0.0,0,0.0,0.0,0.0,0,0,0,0.0,0.0,0,0.0,0.0,0.0,0,0.0,0.0,0.0,0.0,0.0,0.0,20.0,0.0,0.0,0.0,0.0,0.0,0.0,0.0,0.0,0.0,0.0,0.0,0.0,0.0,0.0,0.0,0.0,0.0,0.0,0.0,0.0,0.0,0.0,0,0.0,0.0,0.0,0.0,0.0,0.0,0.0,0,0.0,0.0,0.0,0.0,0.0,64.0,0.0,0,0.0,0.0,0.0,0.0,0.0,0,0.0,0.0,0.0,0.0,0.0,0,0.0,0.0,0.0,0.0,0,0.0,0.0,0.0,0,0,0,0.0,0.0,0.0,0.0,0.0,0.0,0.0,0.0,0.0,0.0,0.0,0.0,0.0,0.0,0.0,0,0.0,0.0,73.2,30.01,0.21959339999999997
# 4424,20715,186903,Sarkisov P.D.,1986,nan,(Al2O3)15.0 (Na2O)25.0 (SiO2)60.0 ,0.0,0,0.0,15.0,0.0,0.0,0.0,0.0,0.0,0,0,0,0.0,0.0,0,0.0,0.0,0.0,0.0,0.0,0.0,0,0.0,0.0,0.0,0.0,0,0,0.0,0.0,0,0.0,0.0,0.0,0.0,0.0,0.0,0,0.0,0.0,0.0,0.0,0.0,0.0,0,0.0,0.0,0,0.0,0.0,0.0,0.0,0.0,0.0,0,0,0,0.0,0,0.0,0.0,0,0,0.0,0,0.0,0.0,0.0,0,0.0,0.0,0.0,0,0,0.0,0.0,0,0.0,0.0,0.0,0,0.0,0.0,0.0,0,0,0,0.0,0.0,0,0.0,0.0,0.0,0,0.0,0.0,0.0,0.0,0.0,0.0,25.0,0.0,0.0,0.0,0.0,0.0,0.0,0.0,0.0,0.0,0.0,0.0,0.0,0.0,0.0,0.0,0.0,0.0,0.0,0.0,0.0,0.0,0.0,0,0.0,0.0,0.0,0.0,0.0,0.0,0.0,0,0.0,0.0,0.0,0.0,0.0,60.0,0.0,0,0.0,0.0,0.0,0.0,0.0,0,0.0,0.0,0.0,0.0,0.0,0,0.0,0.0,0.0,0.0,0,0.0,0.0,0.0,0,0,0,0.0,0.0,0.0,0.0,0.0,0.0,0.0,0.0,0.0,0.0,0.0,0.0,0.0,0.0,0.0,0,0.0,0.0,56.1,23.0,0.21956520000000002
# 4425,3861,12499,Takahashi K.,1983,nan,(B2O3)28.57143 (Na2O)14.28571 (SiO2)57.14286 ,0.0,0,0.0,0.0,0.0,0.0,0.0,0.0,0.0,0,0,0,0.0,28.57143,0,0.0,0.0,0.0,0.0,0.0,0.0,0,0.0,0.0,0.0,0.0,0,0,0.0,0.0,0,0.0,0.0,0.0,0.0,0.0,0.0,0,0.0,0.0,0.0,0.0,0.0,0.0,0,0.0,0.0,0,0.0,0.0,0.0,0.0,0.0,0.0,0,0,0,0.0,0,0.0,0.0,0,0,0.0,0,0.0,0.0,0.0,0,0.0,0.0,0.0,0,0,0.0,0.0,0,0.0,0.0,0.0,0,0.0,0.0,0.0,0,0,0,0.0,0.0,0,0.0,0.0,0.0,0,0.0,0.0,0.0,0.0,0.0,0.0,14.28571,0.0,0.0,0.0,0.0,0.0,0.0,0.0,0.0,0.0,0.0,0.0,0.0,0.0,0.0,0.0,0.0,0.0,0.0,0.0,0.0,0.0,0.0,0,0.0,0.0,0.0,0.0,0.0,0.0,0.0,0,0.0,0.0,0.0,0.0,0.0,57.14286,0.0,0,0.0,0.0,0.0,0.0,0.0,0,0.0,0.0,0.0,0.0,0.0,0,0.0,0.0,0.0,0.0,0,0.0,0.0,0.0,0,0,0,0.0,0.0,0.0,0.0,0.0,0.0,0.0,0.0,0.0,0.0,0.0,0.0,0.0,0.0,0.0,0,0.0,0.0,71.1,29.15,0.219554
# 4426,1834,9129,Takahashi K.,1983,nan,(Na2O)16.67 (SiO2)83.33 ,0.0,0,0.0,0.0,0.0,0.0,0.0,0.0,0.0,0,0,0,0.0,0.0,0,0.0,0.0,0.0,0.0,0.0,0.0,0,0.0,0.0,0.0,0.0,0,0,0.0,0.0,0,0.0,0.0,0.0,0.0,0.0,0.0,0,0.0,0.0,0.0,0.0,0.0,0.0,0,0.0,0.0,0,0.0,0.0,0.0,0.0,0.0,0.0,0,0,0,0.0,0,0.0,0.0,0,0,0.0,0,0.0,0.0,0.0,0,0.0,0.0,0.0,0,0,0.0,0.0,0,0.0,0.0,0.0,0,0.0,0.0,0.0,0,0,0,0.0,0.0,0,0.0,0.0,0.0,0,0.0,0.0,0.0,0.0,0.0,0.0,16.67,0.0,0.0,0.0,0.0,0.0,0.0,0.0,0.0,0.0,0.0,0.0,0.0,0.0,0.0,0.0,0.0,0.0,0.0,0.0,0.0,0.0,0.0,0,0.0,0.0,0.0,0.0,0.0,0.0,0.0,0,0.0,0.0,0.0,0.0,0.0,83.33,0.0,0,0.0,0.0,0.0,0.0,0.0,0,0.0,0.0,0.0,0.0,0.0,0,0.0,0.0,0.0,0.0,0,0.0,0.0,0.0,0,0,0,0.0,0.0,0.0,0.0,0.0,0.0,0.0,0.0,0.0,0.0,0.0,0.0,0.0,0.0,0.0,0,0.0,0.0,58.0,23.78,0.21951220000000002
# 4427,16777,171582,Burkhard D.J.M.,1997,nan,(Fe2O3)5.0 (Li2O)20.0 (SiO2)75.0 ,0.0,0,0.0,0.0,0.0,0.0,0.0,0.0,0.0,0,0,0,0.0,0.0,0,0.0,0.0,0.0,0.0,0.0,0.0,0,0.0,0.0,0.0,0.0,0,0,0.0,0.0,0,0.0,0.0,0.0,0.0,0.0,0.0,0,0.0,0.0,0.0,0.0,0.0,0.0,0,0.0,0.0,0,0.0,0.0,5.0,0.0,0.0,0.0,0,0,0,0.0,0,0.0,0.0,0,0,0.0,0,0.0,0.0,0.0,0,0.0,0.0,0.0,0,0,0.0,0.0,0,0.0,0.0,0.0,0,0.0,0.0,20.0,0,0,0,0.0,0.0,0,0.0,0.0,0.0,0,0.0,0.0,0.0,0.0,0.0,0.0,0.0,0.0,0.0,0.0,0.0,0.0,0.0,0.0,0.0,0.0,0.0,0.0,0.0,0.0,0.0,0.0,0.0,0.0,0.0,0.0,0.0,0.0,0.0,0,0.0,0.0,0.0,0.0,0.0,0.0,0.0,0,0.0,0.0,0.0,0.0,0.0,75.0,0.0,0,0.0,0.0,0.0,0.0,0.0,0,0.0,0.0,0.0,0.0,0.0,0,0.0,0.0,0.0,0.0,0,0.0,0.0,0.0,0,0,0,0.0,0.0,0.0,0.0,0.0,0.0,0.0,0.0,0.0,0.0,0.0,0.0,0.0,0.0,0.0,0,0.0,0.0,81.2,33.3,0.2192192
# 4428,37266,442005,Lin Chung0Chern,2010,nan,(MgO)16.66667 (Na2O)16.66667 (SiO2)66.66666 ,0.0,0,0.0,0.0,0.0,0.0,0.0,0.0,0.0,0,0,0,0.0,0.0,0,0.0,0.0,0.0,0.0,0.0,0.0,0,0.0,0.0,0.0,0.0,0,0,0.0,0.0,0,0.0,0.0,0.0,0.0,0.0,0.0,0,0.0,0.0,0.0,0.0,0.0,0.0,0,0.0,0.0,0,0.0,0.0,0.0,0.0,0.0,0.0,0,0,0,0.0,0,0.0,0.0,0,0,0.0,0,0.0,0.0,0.0,0,0.0,0.0,0.0,0,0,0.0,0.0,0,0.0,0.0,0.0,0,0.0,0.0,0.0,0,0,0,0.0,0.0,0,0.0,16.66667,0.0,0,0.0,0.0,0.0,0.0,0.0,0.0,16.66667,0.0,0.0,0.0,0.0,0.0,0.0,0.0,0.0,0.0,0.0,0.0,0.0,0.0,0.0,0.0,0.0,0.0,0.0,0.0,0.0,0.0,0.0,0,0.0,0.0,0.0,0.0,0.0,0.0,0.0,0,0.0,0.0,0.0,0.0,0.0,66.66666,0.0,0,0.0,0.0,0.0,0.0,0.0,0,0.0,0.0,0.0,0.0,0.0,0,0.0,0.0,0.0,0.0,0,0.0,0.0,0.0,0,0,0,0.0,0.0,0.0,0.0,0.0,0.0,0.0,0.0,0.0,0.0,0.0,0.0,0.0,0.0,0.0,0,0.0,0.0,69.0,28.3,0.2190813
# 4429,1572,9726,Harsell W.B.,1966,nan,(Na2O)25.01318 (SiO2)74.98682 ,0.0,0,0.0,0.0,0.0,0.0,0.0,0.0,0.0,0,0,0,0.0,0.0,0,0.0,0.0,0.0,0.0,0.0,0.0,0,0.0,0.0,0.0,0.0,0,0,0.0,0.0,0,0.0,0.0,0.0,0.0,0.0,0.0,0,0.0,0.0,0.0,0.0,0.0,0.0,0,0.0,0.0,0,0.0,0.0,0.0,0.0,0.0,0.0,0,0,0,0.0,0,0.0,0.0,0,0,0.0,0,0.0,0.0,0.0,0,0.0,0.0,0.0,0,0,0.0,0.0,0,0.0,0.0,0.0,0,0.0,0.0,0.0,0,0,0,0.0,0.0,0,0.0,0.0,0.0,0,0.0,0.0,0.0,0.0,0.0,0.0,25.01318,0.0,0.0,0.0,0.0,0.0,0.0,0.0,0.0,0.0,0.0,0.0,0.0,0.0,0.0,0.0,0.0,0.0,0.0,0.0,0.0,0.0,0.0,0,0.0,0.0,0.0,0.0,0.0,0.0,0.0,0,0.0,0.0,0.0,0.0,0.0,74.98682,0.0,0,0.0,0.0,0.0,0.0,0.0,0,0.0,0.0,0.0,0.0,0.0,0,0.0,0.0,0.0,0.0,0,0.0,0.0,0.0,0,0,0,0.0,0.0,0.0,0.0,0.0,0.0,0.0,0.0,0.0,0.0,0.0,0.0,0.0,0.0,0.0,0,0.0,0.0,59.8,24.52,0.21899999999999997
# 4430,1583,9803,Karapetyan G.O.,1981,nan,(Na2O)25.0 (SiO2)75.0 ,0.0,0,0.0,0.0,0.0,0.0,0.0,0.0,0.0,0,0,0,0.0,0.0,0,0.0,0.0,0.0,0.0,0.0,0.0,0,0.0,0.0,0.0,0.0,0,0,0.0,0.0,0,0.0,0.0,0.0,0.0,0.0,0.0,0,0.0,0.0,0.0,0.0,0.0,0.0,0,0.0,0.0,0,0.0,0.0,0.0,0.0,0.0,0.0,0,0,0,0.0,0,0.0,0.0,0,0,0.0,0,0.0,0.0,0.0,0,0.0,0.0,0.0,0,0,0.0,0.0,0,0.0,0.0,0.0,0,0.0,0.0,0.0,0,0,0,0.0,0.0,0,0.0,0.0,0.0,0,0.0,0.0,0.0,0.0,0.0,0.0,25.0,0.0,0.0,0.0,0.0,0.0,0.0,0.0,0.0,0.0,0.0,0.0,0.0,0.0,0.0,0.0,0.0,0.0,0.0,0.0,0.0,0.0,0.0,0,0.0,0.0,0.0,0.0,0.0,0.0,0.0,0,0.0,0.0,0.0,0.0,0.0,75.0,0.0,0,0.0,0.0,0.0,0.0,0.0,0,0.0,0.0,0.0,0.0,0.0,0,0.0,0.0,0.0,0.0,0,0.0,0.0,0.0,0,0,0,0.0,0.0,0.0,0.0,0.0,0.0,0.0,0.0,0.0,0.0,0.0,0.0,0.0,0.0,0.0,0,0.0,0.0,61.4,25.2,0.21899999999999997
# 4431,1583,12260,Karapetyan G.O.,1981,nan,(Li2O)5.0 (Na2O)20.0 (SiO2)75.0 ,0.0,0,0.0,0.0,0.0,0.0,0.0,0.0,0.0,0,0,0,0.0,0.0,0,0.0,0.0,0.0,0.0,0.0,0.0,0,0.0,0.0,0.0,0.0,0,0,0.0,0.0,0,0.0,0.0,0.0,0.0,0.0,0.0,0,0.0,0.0,0.0,0.0,0.0,0.0,0,0.0,0.0,0,0.0,0.0,0.0,0.0,0.0,0.0,0,0,0,0.0,0,0.0,0.0,0,0,0.0,0,0.0,0.0,0.0,0,0.0,0.0,0.0,0,0,0.0,0.0,0,0.0,0.0,0.0,0,0.0,0.0,5.0,0,0,0,0.0,0.0,0,0.0,0.0,0.0,0,0.0,0.0,0.0,0.0,0.0,0.0,20.0,0.0,0.0,0.0,0.0,0.0,0.0,0.0,0.0,0.0,0.0,0.0,0.0,0.0,0.0,0.0,0.0,0.0,0.0,0.0,0.0,0.0,0.0,0,0.0,0.0,0.0,0.0,0.0,0.0,0.0,0,0.0,0.0,0.0,0.0,0.0,75.0,0.0,0,0.0,0.0,0.0,0.0,0.0,0,0.0,0.0,0.0,0.0,0.0,0,0.0,0.0,0.0,0.0,0,0.0,0.0,0.0,0,0,0,0.0,0.0,0.0,0.0,0.0,0.0,0.0,0.0,0.0,0.0,0.0,0.0,0.0,0.0,0.0,0,0.0,0.0,68.0,27.9,0.21899999999999997
# 4432,1965,110875,Kisin B.I.,1959,K19,(As2O3)0.125899955 (B2O3)4.9009482360000005 (BaO)2.44481312 (K2O)9.19503869 (Na2O)3.63754269 (SiO2)74.58567315 (ZnO)5.11008416 ,0.0,0,0.0,0.0,0.0,0.0,0.0,0.125899955,0.0,0,0,0,0.0,4.9009482360000005,0,0.0,2.44481312,0.0,0.0,0.0,0.0,0,0.0,0.0,0.0,0.0,0,0,0.0,0.0,0,0.0,0.0,0.0,0.0,0.0,0.0,0,0.0,0.0,0.0,0.0,0.0,0.0,0,0.0,0.0,0,0.0,0.0,0.0,0.0,0.0,0.0,0,0,0,0.0,0,0.0,0.0,0,0,0.0,0,0.0,0.0,0.0,0,0.0,0.0,9.19503869,0,0,0.0,0.0,0,0.0,0.0,0.0,0,0.0,0.0,0.0,0,0,0,0.0,0.0,0,0.0,0.0,0.0,0,0.0,0.0,0.0,0.0,0.0,0.0,3.63754269,0.0,0.0,0.0,0.0,0.0,0.0,0.0,0.0,0.0,0.0,0.0,0.0,0.0,0.0,0.0,0.0,0.0,0.0,0.0,0.0,0.0,0.0,0,0.0,0.0,0.0,0.0,0.0,0.0,0.0,0,0.0,0.0,0.0,0.0,0.0,74.58567315,0.0,0,0.0,0.0,0.0,0.0,0.0,0,0.0,0.0,0.0,0.0,0.0,0,0.0,0.0,0.0,0.0,0,0.0,0.0,0.0,0,0,0,0.0,0.0,0.0,0.0,0.0,0.0,0.0,0.0,0.0,0.0,0.0,0.0,0.0,0.0,5.11008416,0,0.0,0.0,70.5,28.91,0.21899999999999997
# 4433,2027,9639,Shaw R.R.,1971,nan,(PbO)45.0 (SiO2)55.0 ,0.0,0,0.0,0.0,0.0,0.0,0.0,0.0,0.0,0,0,0,0.0,0.0,0,0.0,0.0,0.0,0.0,0.0,0.0,0,0.0,0.0,0.0,0.0,0,0,0.0,0.0,0,0.0,0.0,0.0,0.0,0.0,0.0,0,0.0,0.0,0.0,0.0,0.0,0.0,0,0.0,0.0,0,0.0,0.0,0.0,0.0,0.0,0.0,0,0,0,0.0,0,0.0,0.0,0,0,0.0,0,0.0,0.0,0.0,0,0.0,0.0,0.0,0,0,0.0,0.0,0,0.0,0.0,0.0,0,0.0,0.0,0.0,0,0,0,0.0,0.0,0,0.0,0.0,0.0,0,0.0,0.0,0.0,0.0,0.0,0.0,0.0,0.0,0.0,0.0,0.0,0.0,0.0,0.0,0.0,0.0,0.0,0.0,0.0,0.0,0.0,0.0,0.0,0.0,0.0,45.0,0.0,0.0,0.0,0,0.0,0.0,0.0,0.0,0.0,0.0,0.0,0,0.0,0.0,0.0,0.0,0.0,55.0,0.0,0,0.0,0.0,0.0,0.0,0.0,0,0.0,0.0,0.0,0.0,0.0,0,0.0,0.0,0.0,0.0,0,0.0,0.0,0.0,0,0,0,0.0,0.0,0.0,0.0,0.0,0.0,0.0,0.0,0.0,0.0,0.0,0.0,0.0,0.0,0.0,0,0.0,0.0,51.7,21.21,0.21899999999999997
# 4434,4204,50409,Molot V.A.,1992,nan,(Na2O)25.2 (SiO2)74.8 ,0.0,0,0.0,0.0,0.0,0.0,0.0,0.0,0.0,0,0,0,0.0,0.0,0,0.0,0.0,0.0,0.0,0.0,0.0,0,0.0,0.0,0.0,0.0,0,0,0.0,0.0,0,0.0,0.0,0.0,0.0,0.0,0.0,0,0.0,0.0,0.0,0.0,0.0,0.0,0,0.0,0.0,0,0.0,0.0,0.0,0.0,0.0,0.0,0,0,0,0.0,0,0.0,0.0,0,0,0.0,0,0.0,0.0,0.0,0,0.0,0.0,0.0,0,0,0.0,0.0,0,0.0,0.0,0.0,0,0.0,0.0,0.0,0,0,0,0.0,0.0,0,0.0,0.0,0.0,0,0.0,0.0,0.0,0.0,0.0,0.0,25.2,0.0,0.0,0.0,0.0,0.0,0.0,0.0,0.0,0.0,0.0,0.0,0.0,0.0,0.0,0.0,0.0,0.0,0.0,0.0,0.0,0.0,0.0,0,0.0,0.0,0.0,0.0,0.0,0.0,0.0,0,0.0,0.0,0.0,0.0,0.0,74.8,0.0,0,0.0,0.0,0.0,0.0,0.0,0,0.0,0.0,0.0,0.0,0.0,0,0.0,0.0,0.0,0.0,0,0.0,0.0,0.0,0,0,0,0.0,0.0,0.0,0.0,0.0,0.0,0.0,0.0,0.0,0.0,0.0,0.0,0.0,0.0,0.0,0,0.0,0.0,59.2,24.3,0.21899999999999997
# 4435,4204,50416,Molot V.A.,1992,nan,(B2O3)21.8 (Na2O)22.0 (SiO2)56.2 ,0.0,0,0.0,0.0,0.0,0.0,0.0,0.0,0.0,0,0,0,0.0,21.8,0,0.0,0.0,0.0,0.0,0.0,0.0,0,0.0,0.0,0.0,0.0,0,0,0.0,0.0,0,0.0,0.0,0.0,0.0,0.0,0.0,0,0.0,0.0,0.0,0.0,0.0,0.0,0,0.0,0.0,0,0.0,0.0,0.0,0.0,0.0,0.0,0,0,0,0.0,0,0.0,0.0,0,0,0.0,0,0.0,0.0,0.0,0,0.0,0.0,0.0,0,0,0.0,0.0,0,0.0,0.0,0.0,0,0.0,0.0,0.0,0,0,0,0.0,0.0,0,0.0,0.0,0.0,0,0.0,0.0,0.0,0.0,0.0,0.0,22.0,0.0,0.0,0.0,0.0,0.0,0.0,0.0,0.0,0.0,0.0,0.0,0.0,0.0,0.0,0.0,0.0,0.0,0.0,0.0,0.0,0.0,0.0,0,0.0,0.0,0.0,0.0,0.0,0.0,0.0,0,0.0,0.0,0.0,0.0,0.0,56.2,0.0,0,0.0,0.0,0.0,0.0,0.0,0,0.0,0.0,0.0,0.0,0.0,0,0.0,0.0,0.0,0.0,0,0.0,0.0,0.0,0,0,0,0.0,0.0,0.0,0.0,0.0,0.0,0.0,0.0,0.0,0.0,0.0,0.0,0.0,0.0,0.0,0,0.0,0.0,76.9,32.6,0.21899999999999997
# 4436,4204,50423,Molot V.A.,1992,nan,(Na2O)24.6 (SiO2)75.4 ,0.0,0,0.0,0.0,0.0,0.0,0.0,0.0,0.0,0,0,0,0.0,0.0,0,0.0,0.0,0.0,0.0,0.0,0.0,0,0.0,0.0,0.0,0.0,0,0,0.0,0.0,0,0.0,0.0,0.0,0.0,0.0,0.0,0,0.0,0.0,0.0,0.0,0.0,0.0,0,0.0,0.0,0,0.0,0.0,0.0,0.0,0.0,0.0,0,0,0,0.0,0,0.0,0.0,0,0,0.0,0,0.0,0.0,0.0,0,0.0,0.0,0.0,0,0,0.0,0.0,0,0.0,0.0,0.0,0,0.0,0.0,0.0,0,0,0,0.0,0.0,0,0.0,0.0,0.0,0,0.0,0.0,0.0,0.0,0.0,0.0,24.6,0.0,0.0,0.0,0.0,0.0,0.0,0.0,0.0,0.0,0.0,0.0,0.0,0.0,0.0,0.0,0.0,0.0,0.0,0.0,0.0,0.0,0.0,0,0.0,0.0,0.0,0.0,0.0,0.0,0.0,0,0.0,0.0,0.0,0.0,0.0,75.4,0.0,0,0.0,0.0,0.0,0.0,0.0,0,0.0,0.0,0.0,0.0,0.0,0,0.0,0.0,0.0,0.0,0,0.0,0.0,0.0,0,0,0,0.0,0.0,0.0,0.0,0.0,0.0,0.0,0.0,0.0,0.0,0.0,0.0,0.0,0.0,0.0,0,0.0,0.0,59.1,24.3,0.21899999999999997
# 4437,4206,50440,Molot V.A.,1992,nan,(Al2O3)4.0 (Li2O)12.5 (Na2O)12.5 (SiO2)71.0 ,0.0,0,0.0,4.0,0.0,0.0,0.0,0.0,0.0,0,0,0,0.0,0.0,0,0.0,0.0,0.0,0.0,0.0,0.0,0,0.0,0.0,0.0,0.0,0,0,0.0,0.0,0,0.0,0.0,0.0,0.0,0.0,0.0,0,0.0,0.0,0.0,0.0,0.0,0.0,0,0.0,0.0,0,0.0,0.0,0.0,0.0,0.0,0.0,0,0,0,0.0,0,0.0,0.0,0,0,0.0,0,0.0,0.0,0.0,0,0.0,0.0,0.0,0,0,0.0,0.0,0,0.0,0.0,0.0,0,0.0,0.0,12.5,0,0,0,0.0,0.0,0,0.0,0.0,0.0,0,0.0,0.0,0.0,0.0,0.0,0.0,12.5,0.0,0.0,0.0,0.0,0.0,0.0,0.0,0.0,0.0,0.0,0.0,0.0,0.0,0.0,0.0,0.0,0.0,0.0,0.0,0.0,0.0,0.0,0,0.0,0.0,0.0,0.0,0.0,0.0,0.0,0,0.0,0.0,0.0,0.0,0.0,71.0,0.0,0,0.0,0.0,0.0,0.0,0.0,0,0.0,0.0,0.0,0.0,0.0,0,0.0,0.0,0.0,0.0,0,0.0,0.0,0.0,0,0,0,0.0,0.0,0.0,0.0,0.0,0.0,0.0,0.0,0.0,0.0,0.0,0.0,0.0,0.0,0.0,0,0.0,0.0,72.9,29.9,0.21899999999999997
# 4438,4206,50441,Molot V.A.,1992,nan,(Al2O3)6.0 (Li2O)13.0 (Na2O)12.4 (SiO2)68.6 ,0.0,0,0.0,6.0,0.0,0.0,0.0,0.0,0.0,0,0,0,0.0,0.0,0,0.0,0.0,0.0,0.0,0.0,0.0,0,0.0,0.0,0.0,0.0,0,0,0.0,0.0,0,0.0,0.0,0.0,0.0,0.0,0.0,0,0.0,0.0,0.0,0.0,0.0,0.0,0,0.0,0.0,0,0.0,0.0,0.0,0.0,0.0,0.0,0,0,0,0.0,0,0.0,0.0,0,0,0.0,0,0.0,0.0,0.0,0,0.0,0.0,0.0,0,0,0.0,0.0,0,0.0,0.0,0.0,0,0.0,0.0,13.0,0,0,0,0.0,0.0,0,0.0,0.0,0.0,0,0.0,0.0,0.0,0.0,0.0,0.0,12.4,0.0,0.0,0.0,0.0,0.0,0.0,0.0,0.0,0.0,0.0,0.0,0.0,0.0,0.0,0.0,0.0,0.0,0.0,0.0,0.0,0.0,0.0,0,0.0,0.0,0.0,0.0,0.0,0.0,0.0,0,0.0,0.0,0.0,0.0,0.0,68.6,0.0,0,0.0,0.0,0.0,0.0,0.0,0,0.0,0.0,0.0,0.0,0.0,0,0.0,0.0,0.0,0.0,0,0.0,0.0,0.0,0,0,0,0.0,0.0,0.0,0.0,0.0,0.0,0.0,0.0,0.0,0.0,0.0,0.0,0.0,0.0,0.0,0,0.0,0.0,73.3,30.0,0.21899999999999997
# 4439,4206,50444,Molot V.A.,1992,nan,(Al2O3)15.0 (Li2O)12.5 (Na2O)12.5 (SiO2)60.0 ,0.0,0,0.0,15.0,0.0,0.0,0.0,0.0,0.0,0,0,0,0.0,0.0,0,0.0,0.0,0.0,0.0,0.0,0.0,0,0.0,0.0,0.0,0.0,0,0,0.0,0.0,0,0.0,0.0,0.0,0.0,0.0,0.0,0,0.0,0.0,0.0,0.0,0.0,0.0,0,0.0,0.0,0,0.0,0.0,0.0,0.0,0.0,0.0,0,0,0,0.0,0,0.0,0.0,0,0,0.0,0,0.0,0.0,0.0,0,0.0,0.0,0.0,0,0,0.0,0.0,0,0.0,0.0,0.0,0,0.0,0.0,12.5,0,0,0,0.0,0.0,0,0.0,0.0,0.0,0,0.0,0.0,0.0,0.0,0.0,0.0,12.5,0.0,0.0,0.0,0.0,0.0,0.0,0.0,0.0,0.0,0.0,0.0,0.0,0.0,0.0,0.0,0.0,0.0,0.0,0.0,0.0,0.0,0.0,0,0.0,0.0,0.0,0.0,0.0,0.0,0.0,0,0.0,0.0,0.0,0.0,0.0,60.0,0.0,0,0.0,0.0,0.0,0.0,0.0,0,0.0,0.0,0.0,0.0,0.0,0,0.0,0.0,0.0,0.0,0,0.0,0.0,0.0,0,0,0,0.0,0.0,0.0,0.0,0.0,0.0,0.0,0.0,0.0,0.0,0.0,0.0,0.0,0.0,0.0,0,0.0,0.0,83.6,34.2,0.21899999999999997
# 4440,4206,50448,Molot V.A.,1992,nan,(Al2O3)4.0 (Li2O)33.0 (SiO2)63.0 ,0.0,0,0.0,4.0,0.0,0.0,0.0,0.0,0.0,0,0,0,0.0,0.0,0,0.0,0.0,0.0,0.0,0.0,0.0,0,0.0,0.0,0.0,0.0,0,0,0.0,0.0,0,0.0,0.0,0.0,0.0,0.0,0.0,0,0.0,0.0,0.0,0.0,0.0,0.0,0,0.0,0.0,0,0.0,0.0,0.0,0.0,0.0,0.0,0,0,0,0.0,0,0.0,0.0,0,0,0.0,0,0.0,0.0,0.0,0,0.0,0.0,0.0,0,0,0.0,0.0,0,0.0,0.0,0.0,0,0.0,0.0,33.0,0,0,0,0.0,0.0,0,0.0,0.0,0.0,0,0.0,0.0,0.0,0.0,0.0,0.0,0.0,0.0,0.0,0.0,0.0,0.0,0.0,0.0,0.0,0.0,0.0,0.0,0.0,0.0,0.0,0.0,0.0,0.0,0.0,0.0,0.0,0.0,0.0,0,0.0,0.0,0.0,0.0,0.0,0.0,0.0,0,0.0,0.0,0.0,0.0,0.0,63.0,0.0,0,0.0,0.0,0.0,0.0,0.0,0,0.0,0.0,0.0,0.0,0.0,0,0.0,0.0,0.0,0.0,0,0.0,0.0,0.0,0,0,0,0.0,0.0,0.0,0.0,0.0,0.0,0.0,0.0,0.0,0.0,0.0,0.0,0.0,0.0,0.0,0,0.0,0.0,79.0,32.5,0.21899999999999997
# 4441,4206,50465,Molot V.A.,1992,nan,(Al2O3)8.7 (Li2O)14.9 (Na2O)18.5 (SiO2)57.9 ,0.0,0,0.0,8.7,0.0,0.0,0.0,0.0,0.0,0,0,0,0.0,0.0,0,0.0,0.0,0.0,0.0,0.0,0.0,0,0.0,0.0,0.0,0.0,0,0,0.0,0.0,0,0.0,0.0,0.0,0.0,0.0,0.0,0,0.0,0.0,0.0,0.0,0.0,0.0,0,0.0,0.0,0,0.0,0.0,0.0,0.0,0.0,0.0,0,0,0,0.0,0,0.0,0.0,0,0,0.0,0,0.0,0.0,0.0,0,0.0,0.0,0.0,0,0,0.0,0.0,0,0.0,0.0,0.0,0,0.0,0.0,14.9,0,0,0,0.0,0.0,0,0.0,0.0,0.0,0,0.0,0.0,0.0,0.0,0.0,0.0,18.5,0.0,0.0,0.0,0.0,0.0,0.0,0.0,0.0,0.0,0.0,0.0,0.0,0.0,0.0,0.0,0.0,0.0,0.0,0.0,0.0,0.0,0.0,0,0.0,0.0,0.0,0.0,0.0,0.0,0.0,0,0.0,0.0,0.0,0.0,0.0,57.9,0.0,0,0.0,0.0,0.0,0.0,0.0,0,0.0,0.0,0.0,0.0,0.0,0,0.0,0.0,0.0,0.0,0,0.0,0.0,0.0,0,0,0,0.0,0.0,0.0,0.0,0.0,0.0,0.0,0.0,0.0,0.0,0.0,0.0,0.0,0.0,0.0,0,0.0,0.0,77.8,31.9,0.21899999999999997
# 4442,6549,37695,Field M.B.,1971,0,(Al2O3)16.421 (Li2O)15.571 (SiO2)65.72399999999999 (TiO2)1.133 (ZrO2)1.151 ,0.0,0,0.0,16.421,0.0,0.0,0.0,0.0,0.0,0,0,0,0.0,0.0,0,0.0,0.0,0.0,0.0,0.0,0.0,0,0.0,0.0,0.0,0.0,0,0,0.0,0.0,0,0.0,0.0,0.0,0.0,0.0,0.0,0,0.0,0.0,0.0,0.0,0.0,0.0,0,0.0,0.0,0,0.0,0.0,0.0,0.0,0.0,0.0,0,0,0,0.0,0,0.0,0.0,0,0,0.0,0,0.0,0.0,0.0,0,0.0,0.0,0.0,0,0,0.0,0.0,0,0.0,0.0,0.0,0,0.0,0.0,15.571,0,0,0,0.0,0.0,0,0.0,0.0,0.0,0,0.0,0.0,0.0,0.0,0.0,0.0,0.0,0.0,0.0,0.0,0.0,0.0,0.0,0.0,0.0,0.0,0.0,0.0,0.0,0.0,0.0,0.0,0.0,0.0,0.0,0.0,0.0,0.0,0.0,0,0.0,0.0,0.0,0.0,0.0,0.0,0.0,0,0.0,0.0,0.0,0.0,0.0,65.72399999999999,0.0,0,0.0,0.0,0.0,0.0,0.0,0,0.0,0.0,0.0,0.0,0.0,0,0.0,0.0,0.0,0.0,0,1.133,0.0,0.0,0,0,0,0.0,0.0,0.0,0.0,0.0,0.0,0.0,0.0,0.0,0.0,0.0,0.0,0.0,0.0,0.0,0,0.0,1.151,81.9,33.88,0.21899999999999997
# 4443,6774,51320,Rabukhin A.I.,1992,nan,(Al2O3)1.63 (Bi2O3)15.33 (Ga2O3)17.69 (PbO)65.35 ,0.0,0,0.0,1.63,0.0,0.0,0.0,0.0,0.0,0,0,0,0.0,0.0,0,0.0,0.0,0.0,0.0,15.33,0.0,0,0.0,0.0,0.0,0.0,0,0,0.0,0.0,0,0.0,0.0,0.0,0.0,0.0,0.0,0,0.0,0.0,0.0,0.0,0.0,0.0,0,0.0,0.0,0,0.0,0.0,0.0,0.0,0.0,17.69,0,0,0,0.0,0,0.0,0.0,0,0,0.0,0,0.0,0.0,0.0,0,0.0,0.0,0.0,0,0,0.0,0.0,0,0.0,0.0,0.0,0,0.0,0.0,0.0,0,0,0,0.0,0.0,0,0.0,0.0,0.0,0,0.0,0.0,0.0,0.0,0.0,0.0,0.0,0.0,0.0,0.0,0.0,0.0,0.0,0.0,0.0,0.0,0.0,0.0,0.0,0.0,0.0,0.0,0.0,0.0,0.0,65.35,0.0,0.0,0.0,0,0.0,0.0,0.0,0.0,0.0,0.0,0.0,0,0.0,0.0,0.0,0.0,0.0,0.0,0.0,0,0.0,0.0,0.0,0.0,0.0,0,0.0,0.0,0.0,0.0,0.0,0,0.0,0.0,0.0,0.0,0,0.0,0.0,0.0,0,0,0,0.0,0.0,0.0,0.0,0.0,0.0,0.0,0.0,0.0,0.0,0.0,0.0,0.0,0.0,0.0,0,0.0,0.0,48.4,19.86,0.21899999999999997
# 4444,7830,74164,Patel N.D.,1983,nan,(MoO3)44.2 (P2O5)55.8 ,0.0,0,0.0,0.0,0.0,0.0,0.0,0.0,0.0,0,0,0,0.0,0.0,0,0.0,0.0,0.0,0.0,0.0,0.0,0,0.0,0.0,0.0,0.0,0,0,0.0,0.0,0,0.0,0.0,0.0,0.0,0.0,0.0,0,0.0,0.0,0.0,0.0,0.0,0.0,0,0.0,0.0,0,0.0,0.0,0.0,0.0,0.0,0.0,0,0,0,0.0,0,0.0,0.0,0,0,0.0,0,0.0,0.0,0.0,0,0.0,0.0,0.0,0,0,0.0,0.0,0,0.0,0.0,0.0,0,0.0,0.0,0.0,0,0,0,0.0,0.0,0,0.0,0.0,0.0,0,0.0,0.0,0.0,44.2,0.0,0.0,0.0,0.0,0.0,0.0,0.0,0.0,0.0,0.0,0.0,0.0,0.0,0.0,0.0,0.0,0.0,55.8,0.0,0.0,0.0,0.0,0.0,0.0,0.0,0,0.0,0.0,0.0,0.0,0.0,0.0,0.0,0,0.0,0.0,0.0,0.0,0.0,0.0,0.0,0,0.0,0.0,0.0,0.0,0.0,0,0.0,0.0,0.0,0.0,0.0,0,0.0,0.0,0.0,0.0,0,0.0,0.0,0.0,0,0,0,0.0,0.0,0.0,0.0,0.0,0.0,0.0,0.0,0.0,0.0,0.0,0.0,0.0,0.0,0.0,0,0.0,0.0,47.3,19.4,0.21899999999999997
