Repository: jacobergzhou/Poisson-Ratio

File: Non_metal_07242019.csv (part 76 of 91)
Index,Code,Glass #,Author,Year,Trademark,glass_comp,Ag2O,AgI,Al,Al2O3,AlF3,AlN,As,As2O3,As2O5,As2S3,As2Se3,AsSe,B,B2O3,BaCl2,BaF2,BaO,BeF2,BeO,Bi2O3,BiCl3,Br,Ca,CaF2,CaO,Cd,CdCl2,CdF2,CdO,Ce2O3,CeF3,CeO2,Cl,Co3O4,CoO,Cr2O3,Cs2O,CsCl,CsF,Cu2O,CuO,Dy2O3,Er,Er2O3,ErF3,Eu,Eu2O3,EuF3,F,Fe,Fe2O3,FeO,Ga,Ga2O3,Ga2S3,Ga2Se3,GaF3,Gd2O3,GdF3,Ge,GeO2,GeS2,GeSe2,H2O,HfF4,HfO2,Hg,Ho2O3,I,InF3,K,K2O,K2S,K2SO4,KBr,KCl,KF,KHF2,La,La2O3,La2S3,LaF3,Li,Li2O,Li2S,Li2SO4,LiBr,LiCl,LiF,LiI,MgF2,MgO,Mn2O3,MnF2,MnO,MnO2,MoO2,MoO3,N,Na,Na2O,Na2S,Na2SO4,NaCl,NaF,NaPO3,Nb2O5,Nd,Nd2O3,NdF3,NH4NO3,NiO,O,OH,P,P2O5,Pb,PbCl2,PbF2,PbO,PdO,Pr2O3,Pr6O11,PrF3,Rb2O,RbF,Rh2O3,RuO2,S,Sb,Sb2O3,Sb2S3,Sc2O3,Se,Si,Si3N4,SiC,SiO2,Sm2O3,Sn,SnO,SnO2,SO2,SO3,Sr,SrCl2,SrF2,SrO,Ta2O3,Ta2O5,Tb2O3,TbF3,Te,TeO2,Th,ThF4,ThO2,TiO2,Tl,Tl2O,Tl2Se,TlSe,Tm2O3,U,U3O8,UO2,V,V2O5,VO6,WO3,Y,Y2O3,Yb2O3,YbF3,YF3,ZnCl2,ZnF2,ZnO,ZnSO4,ZrF4,ZrO2,Young's modulus E (GPa),Shear modulus G (GPa),Poisson's ratio v
# 4445,7830,74166,Patel N.D.,1983,nan,(MoO3)47.2 (P2O5)52.8 ,0.0,0,0.0,0.0,0.0,0.0,0.0,0.0,0.0,0,0,0,0.0,0.0,0,0.0,0.0,0.0,0.0,0.0,0.0,0,0.0,0.0,0.0,0.0,0,0,0.0,0.0,0,0.0,0.0,0.0,0.0,0.0,0.0,0,0.0,0.0,0.0,0.0,0.0,0.0,0,0.0,0.0,0,0.0,0.0,0.0,0.0,0.0,0.0,0,0,0,0.0,0,0.0,0.0,0,0,0.0,0,0.0,0.0,0.0,0,0.0,0.0,0.0,0,0,0.0,0.0,0,0.0,0.0,0.0,0,0.0,0.0,0.0,0,0,0,0.0,0.0,0,0.0,0.0,0.0,0,0.0,0.0,0.0,47.2,0.0,0.0,0.0,0.0,0.0,0.0,0.0,0.0,0.0,0.0,0.0,0.0,0.0,0.0,0.0,0.0,0.0,52.8,0.0,0.0,0.0,0.0,0.0,0.0,0.0,0,0.0,0.0,0.0,0.0,0.0,0.0,0.0,0,0.0,0.0,0.0,0.0,0.0,0.0,0.0,0,0.0,0.0,0.0,0.0,0.0,0,0.0,0.0,0.0,0.0,0.0,0,0.0,0.0,0.0,0.0,0,0.0,0.0,0.0,0,0,0,0.0,0.0,0.0,0.0,0.0,0.0,0.0,0.0,0.0,0.0,0.0,0.0,0.0,0.0,0.0,0,0.0,0.0,48.3,19.8,0.21899999999999997
# 4446,8696,60000,Vaills Y.,1992,nan,(CaO)19.946089800000003 (Na2O)7.816710922 (SiO2)72.23719928 ,0.0,0,0.0,0.0,0.0,0.0,0.0,0.0,0.0,0,0,0,0.0,0.0,0,0.0,0.0,0.0,0.0,0.0,0.0,0,0.0,0.0,19.946089800000003,0.0,0,0,0.0,0.0,0,0.0,0.0,0.0,0.0,0.0,0.0,0,0.0,0.0,0.0,0.0,0.0,0.0,0,0.0,0.0,0,0.0,0.0,0.0,0.0,0.0,0.0,0,0,0,0.0,0,0.0,0.0,0,0,0.0,0,0.0,0.0,0.0,0,0.0,0.0,0.0,0,0,0.0,0.0,0,0.0,0.0,0.0,0,0.0,0.0,0.0,0,0,0,0.0,0.0,0,0.0,0.0,0.0,0,0.0,0.0,0.0,0.0,0.0,0.0,7.816710922,0.0,0.0,0.0,0.0,0.0,0.0,0.0,0.0,0.0,0.0,0.0,0.0,0.0,0.0,0.0,0.0,0.0,0.0,0.0,0.0,0.0,0.0,0,0.0,0.0,0.0,0.0,0.0,0.0,0.0,0,0.0,0.0,0.0,0.0,0.0,72.23719928,0.0,0,0.0,0.0,0.0,0.0,0.0,0,0.0,0.0,0.0,0.0,0.0,0,0.0,0.0,0.0,0.0,0,0.0,0.0,0.0,0,0,0,0.0,0.0,0.0,0.0,0.0,0.0,0.0,0.0,0.0,0.0,0.0,0.0,0.0,0.0,0.0,0,0.0,0.0,82.3,33.75,0.21899999999999997
# 4447,11648,76109,Hanada T.,1973,nan,(GeO2)96.0 (Na2S)4.0 ,0.0,0,0.0,0.0,0.0,0.0,0.0,0.0,0.0,0,0,0,0.0,0.0,0,0.0,0.0,0.0,0.0,0.0,0.0,0,0.0,0.0,0.0,0.0,0,0,0.0,0.0,0,0.0,0.0,0.0,0.0,0.0,0.0,0,0.0,0.0,0.0,0.0,0.0,0.0,0,0.0,0.0,0,0.0,0.0,0.0,0.0,0.0,0.0,0,0,0,0.0,0,0.0,96.0,0,0,0.0,0,0.0,0.0,0.0,0,0.0,0.0,0.0,0,0,0.0,0.0,0,0.0,0.0,0.0,0,0.0,0.0,0.0,0,0,0,0.0,0.0,0,0.0,0.0,0.0,0,0.0,0.0,0.0,0.0,0.0,0.0,0.0,4.0,0.0,0.0,0.0,0.0,0.0,0.0,0.0,0.0,0.0,0.0,0.0,0.0,0.0,0.0,0.0,0.0,0.0,0.0,0.0,0.0,0.0,0,0.0,0.0,0.0,0.0,0.0,0.0,0.0,0,0.0,0.0,0.0,0.0,0.0,0.0,0.0,0,0.0,0.0,0.0,0.0,0.0,0,0.0,0.0,0.0,0.0,0.0,0,0.0,0.0,0.0,0.0,0,0.0,0.0,0.0,0,0,0,0.0,0.0,0.0,0.0,0.0,0.0,0.0,0.0,0.0,0.0,0.0,0.0,0.0,0.0,0.0,0,0.0,0.0,47.8,19.63,0.21899999999999997
# 4448,13204,78421,Bokin P.Ya.,1963,TF3,(As2O3)0.142099959 (B2O3)0.597529429 (K2O)5.013137566 (PbO)30.7528512 (Sb2O3)0.09642997199999999 (SiO2)63.39795187 ,0.0,0,0.0,0.0,0.0,0.0,0.0,0.142099959,0.0,0,0,0,0.0,0.597529429,0,0.0,0.0,0.0,0.0,0.0,0.0,0,0.0,0.0,0.0,0.0,0,0,0.0,0.0,0,0.0,0.0,0.0,0.0,0.0,0.0,0,0.0,0.0,0.0,0.0,0.0,0.0,0,0.0,0.0,0,0.0,0.0,0.0,0.0,0.0,0.0,0,0,0,0.0,0,0.0,0.0,0,0,0.0,0,0.0,0.0,0.0,0,0.0,0.0,5.013137566,0,0,0.0,0.0,0,0.0,0.0,0.0,0,0.0,0.0,0.0,0,0,0,0.0,0.0,0,0.0,0.0,0.0,0,0.0,0.0,0.0,0.0,0.0,0.0,0.0,0.0,0.0,0.0,0.0,0.0,0.0,0.0,0.0,0.0,0.0,0.0,0.0,0.0,0.0,0.0,0.0,0.0,0.0,30.7528512,0.0,0.0,0.0,0,0.0,0.0,0.0,0.0,0.0,0.0,0.09642997199999999,0,0.0,0.0,0.0,0.0,0.0,63.39795187,0.0,0,0.0,0.0,0.0,0.0,0.0,0,0.0,0.0,0.0,0.0,0.0,0,0.0,0.0,0.0,0.0,0,0.0,0.0,0.0,0,0,0,0.0,0.0,0.0,0.0,0.0,0.0,0.0,0.0,0.0,0.0,0.0,0.0,0.0,0.0,0.0,0,0.0,0.0,53.6,21.98,0.21899999999999997
# 4449,14312,119663,Novotny V.,1978,0,(Al2O3)0.289392107 (CaO)8.103169203 (Fe2O3)0.029560001000000002 (K2O)0.187949405 (MgO)6.881727172000001 (Na2O)14.28233036 (SiO2)70.22587176 ,0.0,0,0.0,0.289392107,0.0,0.0,0.0,0.0,0.0,0,0,0,0.0,0.0,0,0.0,0.0,0.0,0.0,0.0,0.0,0,0.0,0.0,8.103169203,0.0,0,0,0.0,0.0,0,0.0,0.0,0.0,0.0,0.0,0.0,0,0.0,0.0,0.0,0.0,0.0,0.0,0,0.0,0.0,0,0.0,0.0,0.029560001000000002,0.0,0.0,0.0,0,0,0,0.0,0,0.0,0.0,0,0,0.0,0,0.0,0.0,0.0,0,0.0,0.0,0.187949405,0,0,0.0,0.0,0,0.0,0.0,0.0,0,0.0,0.0,0.0,0,0,0,0.0,0.0,0,0.0,6.881727172000001,0.0,0,0.0,0.0,0.0,0.0,0.0,0.0,14.28233036,0.0,0.0,0.0,0.0,0.0,0.0,0.0,0.0,0.0,0.0,0.0,0.0,0.0,0.0,0.0,0.0,0.0,0.0,0.0,0.0,0.0,0.0,0,0.0,0.0,0.0,0.0,0.0,0.0,0.0,0,0.0,0.0,0.0,0.0,0.0,70.22587176,0.0,0,0.0,0.0,0.0,0.0,0.0,0,0.0,0.0,0.0,0.0,0.0,0,0.0,0.0,0.0,0.0,0,0.0,0.0,0.0,0,0,0,0.0,0.0,0.0,0.0,0.0,0.0,0.0,0.0,0.0,0.0,0.0,0.0,0.0,0.0,0.0,0,0.0,0.0,72.3,29.65,0.21899999999999997
# 4451,14970,152276,Abd El0Moneim A,1998,nan,(CaO)5.0 (K2O)12.0 (Na2O)3.0 (PbO)15.0 (SiO2)65.0 ,0.0,0,0.0,0.0,0.0,0.0,0.0,0.0,0.0,0,0,0,0.0,0.0,0,0.0,0.0,0.0,0.0,0.0,0.0,0,0.0,0.0,5.0,0.0,0,0,0.0,0.0,0,0.0,0.0,0.0,0.0,0.0,0.0,0,0.0,0.0,0.0,0.0,0.0,0.0,0,0.0,0.0,0,0.0,0.0,0.0,0.0,0.0,0.0,0,0,0,0.0,0,0.0,0.0,0,0,0.0,0,0.0,0.0,0.0,0,0.0,0.0,12.0,0,0,0.0,0.0,0,0.0,0.0,0.0,0,0.0,0.0,0.0,0,0,0,0.0,0.0,0,0.0,0.0,0.0,0,0.0,0.0,0.0,0.0,0.0,0.0,3.0,0.0,0.0,0.0,0.0,0.0,0.0,0.0,0.0,0.0,0.0,0.0,0.0,0.0,0.0,0.0,0.0,0.0,0.0,15.0,0.0,0.0,0.0,0,0.0,0.0,0.0,0.0,0.0,0.0,0.0,0,0.0,0.0,0.0,0.0,0.0,65.0,0.0,0,0.0,0.0,0.0,0.0,0.0,0,0.0,0.0,0.0,0.0,0.0,0,0.0,0.0,0.0,0.0,0,0.0,0.0,0.0,0,0,0,0.0,0.0,0.0,0.0,0.0,0.0,0.0,0.0,0.0,0.0,0.0,0.0,0.0,0.0,0.0,0,0.0,0.0,59.7,24.5,0.21899999999999997
# 4452,14970,152278,Abd El0Moneim A,1998,nan,(CaO)5.0 (K2O)7.5 (Na2O)7.5 (PbO)15.0 (SiO2)65.0 ,0.0,0,0.0,0.0,0.0,0.0,0.0,0.0,0.0,0,0,0,0.0,0.0,0,0.0,0.0,0.0,0.0,0.0,0.0,0,0.0,0.0,5.0,0.0,0,0,0.0,0.0,0,0.0,0.0,0.0,0.0,0.0,0.0,0,0.0,0.0,0.0,0.0,0.0,0.0,0,0.0,0.0,0,0.0,0.0,0.0,0.0,0.0,0.0,0,0,0,0.0,0,0.0,0.0,0,0,0.0,0,0.0,0.0,0.0,0,0.0,0.0,7.5,0,0,0.0,0.0,0,0.0,0.0,0.0,0,0.0,0.0,0.0,0,0,0,0.0,0.0,0,0.0,0.0,0.0,0,0.0,0.0,0.0,0.0,0.0,0.0,7.5,0.0,0.0,0.0,0.0,0.0,0.0,0.0,0.0,0.0,0.0,0.0,0.0,0.0,0.0,0.0,0.0,0.0,0.0,15.0,0.0,0.0,0.0,0,0.0,0.0,0.0,0.0,0.0,0.0,0.0,0,0.0,0.0,0.0,0.0,0.0,65.0,0.0,0,0.0,0.0,0.0,0.0,0.0,0,0.0,0.0,0.0,0.0,0.0,0,0.0,0.0,0.0,0.0,0,0.0,0.0,0.0,0,0,0,0.0,0.0,0.0,0.0,0.0,0.0,0.0,0.0,0.0,0.0,0.0,0.0,0.0,0.0,0.0,0,0.0,0.0,60.5,24.8,0.21899999999999997
# 4453,14970,152279,Abd El0Moneim A,1998,nan,(CaO)5.0 (K2O)6.0 (Na2O)9.0 (PbO)15.0 (SiO2)65.0 ,0.0,0,0.0,0.0,0.0,0.0,0.0,0.0,0.0,0,0,0,0.0,0.0,0,0.0,0.0,0.0,0.0,0.0,0.0,0,0.0,0.0,5.0,0.0,0,0,0.0,0.0,0,0.0,0.0,0.0,0.0,0.0,0.0,0,0.0,0.0,0.0,0.0,0.0,0.0,0,0.0,0.0,0,0.0,0.0,0.0,0.0,0.0,0.0,0,0,0,0.0,0,0.0,0.0,0,0,0.0,0,0.0,0.0,0.0,0,0.0,0.0,6.0,0,0,0.0,0.0,0,0.0,0.0,0.0,0,0.0,0.0,0.0,0,0,0,0.0,0.0,0,0.0,0.0,0.0,0,0.0,0.0,0.0,0.0,0.0,0.0,9.0,0.0,0.0,0.0,0.0,0.0,0.0,0.0,0.0,0.0,0.0,0.0,0.0,0.0,0.0,0.0,0.0,0.0,0.0,15.0,0.0,0.0,0.0,0,0.0,0.0,0.0,0.0,0.0,0.0,0.0,0,0.0,0.0,0.0,0.0,0.0,65.0,0.0,0,0.0,0.0,0.0,0.0,0.0,0,0.0,0.0,0.0,0.0,0.0,0,0.0,0.0,0.0,0.0,0,0.0,0.0,0.0,0,0,0,0.0,0.0,0.0,0.0,0.0,0.0,0.0,0.0,0.0,0.0,0.0,0.0,0.0,0.0,0.0,0,0.0,0.0,64.5,26.5,0.21899999999999997
# 4454,23675,190639,Ohara K.,2000,nan,(Al2O3)16.689850699999997 (BaO)1.398613059 (CaO)1.2335730520000001 (Li2O)9.491518399 (MgO)1.7163280719999998 (P2O5)3.996207168 (SiO2)65.04894273 (ZnO)0.42496681799999997 ,0.0,0,0.0,16.689850699999997,0.0,0.0,0.0,0.0,0.0,0,0,0,0.0,0.0,0,0.0,1.398613059,0.0,0.0,0.0,0.0,0,0.0,0.0,1.2335730520000001,0.0,0,0,0.0,0.0,0,0.0,0.0,0.0,0.0,0.0,0.0,0,0.0,0.0,0.0,0.0,0.0,0.0,0,0.0,0.0,0,0.0,0.0,0.0,0.0,0.0,0.0,0,0,0,0.0,0,0.0,0.0,0,0,0.0,0,0.0,0.0,0.0,0,0.0,0.0,0.0,0,0,0.0,0.0,0,0.0,0.0,0.0,0,0.0,0.0,9.491518399,0,0,0,0.0,0.0,0,0.0,1.7163280719999998,0.0,0,0.0,0.0,0.0,0.0,0.0,0.0,0.0,0.0,0.0,0.0,0.0,0.0,0.0,0.0,0.0,0.0,0.0,0.0,0.0,0.0,0.0,3.996207168,0.0,0.0,0.0,0.0,0.0,0.0,0.0,0,0.0,0.0,0.0,0.0,0.0,0.0,0.0,0,0.0,0.0,0.0,0.0,0.0,65.04894273,0.0,0,0.0,0.0,0.0,0.0,0.0,0,0.0,0.0,0.0,0.0,0.0,0,0.0,0.0,0.0,0.0,0,0.0,0.0,0.0,0,0,0,0.0,0.0,0.0,0.0,0.0,0.0,0.0,0.0,0.0,0.0,0.0,0.0,0.0,0.0,0.42496681799999997,0,0.0,0.0,83.1,34.08,0.21899999999999997
# 4455,27073,356802,Duddridge A.,2003,nan,(B2O3)18.564429999999998 (Li2O)10.29691 (Na2O)10.54684 (SiO2)60.59182 ,0.0,0,0.0,0.0,0.0,0.0,0.0,0.0,0.0,0,0,0,0.0,18.564429999999998,0,0.0,0.0,0.0,0.0,0.0,0.0,0,0.0,0.0,0.0,0.0,0,0,0.0,0.0,0,0.0,0.0,0.0,0.0,0.0,0.0,0,0.0,0.0,0.0,0.0,0.0,0.0,0,0.0,0.0,0,0.0,0.0,0.0,0.0,0.0,0.0,0,0,0,0.0,0,0.0,0.0,0,0,0.0,0,0.0,0.0,0.0,0,0.0,0.0,0.0,0,0,0.0,0.0,0,0.0,0.0,0.0,0,0.0,0.0,10.29691,0,0,0,0.0,0.0,0,0.0,0.0,0.0,0,0.0,0.0,0.0,0.0,0.0,0.0,10.54684,0.0,0.0,0.0,0.0,0.0,0.0,0.0,0.0,0.0,0.0,0.0,0.0,0.0,0.0,0.0,0.0,0.0,0.0,0.0,0.0,0.0,0.0,0,0.0,0.0,0.0,0.0,0.0,0.0,0.0,0,0.0,0.0,0.0,0.0,0.0,60.59182,0.0,0,0.0,0.0,0.0,0.0,0.0,0,0.0,0.0,0.0,0.0,0.0,0,0.0,0.0,0.0,0.0,0,0.0,0.0,0.0,0,0,0,0.0,0.0,0.0,0.0,0.0,0.0,0.0,0.0,0.0,0.0,0.0,0.0,0.0,0.0,0.0,0,0.0,0.0,91.4,37.48,0.21899999999999997
# 4456,27722,359723,Schrimpf C.,1984,nan,(CaO)10.0 (Na2O)16.0 (SiO2)74.0 ,0.0,0,0.0,0.0,0.0,0.0,0.0,0.0,0.0,0,0,0,0.0,0.0,0,0.0,0.0,0.0,0.0,0.0,0.0,0,0.0,0.0,10.0,0.0,0,0,0.0,0.0,0,0.0,0.0,0.0,0.0,0.0,0.0,0,0.0,0.0,0.0,0.0,0.0,0.0,0,0.0,0.0,0,0.0,0.0,0.0,0.0,0.0,0.0,0,0,0,0.0,0,0.0,0.0,0,0,0.0,0,0.0,0.0,0.0,0,0.0,0.0,0.0,0,0,0.0,0.0,0,0.0,0.0,0.0,0,0.0,0.0,0.0,0,0,0,0.0,0.0,0,0.0,0.0,0.0,0,0.0,0.0,0.0,0.0,0.0,0.0,16.0,0.0,0.0,0.0,0.0,0.0,0.0,0.0,0.0,0.0,0.0,0.0,0.0,0.0,0.0,0.0,0.0,0.0,0.0,0.0,0.0,0.0,0.0,0,0.0,0.0,0.0,0.0,0.0,0.0,0.0,0,0.0,0.0,0.0,0.0,0.0,74.0,0.0,0,0.0,0.0,0.0,0.0,0.0,0,0.0,0.0,0.0,0.0,0.0,0,0.0,0.0,0.0,0.0,0,0.0,0.0,0.0,0,0,0,0.0,0.0,0.0,0.0,0.0,0.0,0.0,0.0,0.0,0.0,0.0,0.0,0.0,0.0,0.0,0,0.0,0.0,71.6,29.3,0.21899999999999997
# 4457,27975,370787,Lagakos N.,1980,nan,(B2O3)13.217 (SiO2)86.78299999999999 ,0.0,0,0.0,0.0,0.0,0.0,0.0,0.0,0.0,0,0,0,0.0,13.217,0,0.0,0.0,0.0,0.0,0.0,0.0,0,0.0,0.0,0.0,0.0,0,0,0.0,0.0,0,0.0,0.0,0.0,0.0,0.0,0.0,0,0.0,0.0,0.0,0.0,0.0,0.0,0,0.0,0.0,0,0.0,0.0,0.0,0.0,0.0,0.0,0,0,0,0.0,0,0.0,0.0,0,0,0.0,0,0.0,0.0,0.0,0,0.0,0.0,0.0,0,0,0.0,0.0,0,0.0,0.0,0.0,0,0.0,0.0,0.0,0,0,0,0.0,0.0,0,0.0,0.0,0.0,0,0.0,0.0,0.0,0.0,0.0,0.0,0.0,0.0,0.0,0.0,0.0,0.0,0.0,0.0,0.0,0.0,0.0,0.0,0.0,0.0,0.0,0.0,0.0,0.0,0.0,0.0,0.0,0.0,0.0,0,0.0,0.0,0.0,0.0,0.0,0.0,0.0,0,0.0,0.0,0.0,0.0,0.0,86.78299999999999,0.0,0,0.0,0.0,0.0,0.0,0.0,0,0.0,0.0,0.0,0.0,0.0,0,0.0,0.0,0.0,0.0,0,0.0,0.0,0.0,0,0,0,0.0,0.0,0.0,0.0,0.0,0.0,0.0,0.0,0.0,0.0,0.0,0.0,0.0,0.0,0.0,0,0.0,0.0,50.7,20.79,0.21899999999999997
# 4458,28292,380185,Abd El0Moneim A,2003,nan,(Al2O3)28.57142857 (B2O3)38.095238099999996 (CaO)28.57142857 (TiO2)4.7619047619999995 ,0.0,0,0.0,28.57142857,0.0,0.0,0.0,0.0,0.0,0,0,0,0.0,38.095238099999996,0,0.0,0.0,0.0,0.0,0.0,0.0,0,0.0,0.0,28.57142857,0.0,0,0,0.0,0.0,0,0.0,0.0,0.0,0.0,0.0,0.0,0,0.0,0.0,0.0,0.0,0.0,0.0,0,0.0,0.0,0,0.0,0.0,0.0,0.0,0.0,0.0,0,0,0,0.0,0,0.0,0.0,0,0,0.0,0,0.0,0.0,0.0,0,0.0,0.0,0.0,0,0,0.0,0.0,0,0.0,0.0,0.0,0,0.0,0.0,0.0,0,0,0,0.0,0.0,0,0.0,0.0,0.0,0,0.0,0.0,0.0,0.0,0.0,0.0,0.0,0.0,0.0,0.0,0.0,0.0,0.0,0.0,0.0,0.0,0.0,0.0,0.0,0.0,0.0,0.0,0.0,0.0,0.0,0.0,0.0,0.0,0.0,0,0.0,0.0,0.0,0.0,0.0,0.0,0.0,0,0.0,0.0,0.0,0.0,0.0,0.0,0.0,0,0.0,0.0,0.0,0.0,0.0,0,0.0,0.0,0.0,0.0,0.0,0,0.0,0.0,0.0,0.0,0,4.7619047619999995,0.0,0.0,0,0,0,0.0,0.0,0.0,0.0,0.0,0.0,0.0,0.0,0.0,0.0,0.0,0.0,0.0,0.0,0.0,0,0.0,0.0,98.5,36.7,0.21899999999999997
# 4459,28292,380186,Abd El0Moneim A,2003,nan,(Al2O3)27.27272755 (B2O3)36.36363673 (CaO)27.27272755 (TiO2)9.090908182 ,0.0,0,0.0,27.27272755,0.0,0.0,0.0,0.0,0.0,0,0,0,0.0,36.36363673,0,0.0,0.0,0.0,0.0,0.0,0.0,0,0.0,0.0,27.27272755,0.0,0,0,0.0,0.0,0,0.0,0.0,0.0,0.0,0.0,0.0,0,0.0,0.0,0.0,0.0,0.0,0.0,0,0.0,0.0,0,0.0,0.0,0.0,0.0,0.0,0.0,0,0,0,0.0,0,0.0,0.0,0,0,0.0,0,0.0,0.0,0.0,0,0.0,0.0,0.0,0,0,0.0,0.0,0,0.0,0.0,0.0,0,0.0,0.0,0.0,0,0,0,0.0,0.0,0,0.0,0.0,0.0,0,0.0,0.0,0.0,0.0,0.0,0.0,0.0,0.0,0.0,0.0,0.0,0.0,0.0,0.0,0.0,0.0,0.0,0.0,0.0,0.0,0.0,0.0,0.0,0.0,0.0,0.0,0.0,0.0,0.0,0,0.0,0.0,0.0,0.0,0.0,0.0,0.0,0,0.0,0.0,0.0,0.0,0.0,0.0,0.0,0,0.0,0.0,0.0,0.0,0.0,0,0.0,0.0,0.0,0.0,0.0,0,0.0,0.0,0.0,0.0,0,9.090908182,0.0,0.0,0,0,0,0.0,0.0,0.0,0.0,0.0,0.0,0.0,0.0,0.0,0.0,0.0,0.0,0.0,0.0,0.0,0,0.0,0.0,100.0,41.4,0.21899999999999997
# 4460,28292,380188,Abd El0Moneim A,2003,nan,(Al2O3)25.0 (B2O3)33.33333 (CaO)25.0 (TiO2)16.66667 ,0.0,0,0.0,25.0,0.0,0.0,0.0,0.0,0.0,0,0,0,0.0,33.33333,0,0.0,0.0,0.0,0.0,0.0,0.0,0,0.0,0.0,25.0,0.0,0,0,0.0,0.0,0,0.0,0.0,0.0,0.0,0.0,0.0,0,0.0,0.0,0.0,0.0,0.0,0.0,0,0.0,0.0,0,0.0,0.0,0.0,0.0,0.0,0.0,0,0,0,0.0,0,0.0,0.0,0,0,0.0,0,0.0,0.0,0.0,0,0.0,0.0,0.0,0,0,0.0,0.0,0,0.0,0.0,0.0,0,0.0,0.0,0.0,0,0,0,0.0,0.0,0,0.0,0.0,0.0,0,0.0,0.0,0.0,0.0,0.0,0.0,0.0,0.0,0.0,0.0,0.0,0.0,0.0,0.0,0.0,0.0,0.0,0.0,0.0,0.0,0.0,0.0,0.0,0.0,0.0,0.0,0.0,0.0,0.0,0,0.0,0.0,0.0,0.0,0.0,0.0,0.0,0,0.0,0.0,0.0,0.0,0.0,0.0,0.0,0,0.0,0.0,0.0,0.0,0.0,0,0.0,0.0,0.0,0.0,0.0,0,0.0,0.0,0.0,0.0,0,16.66667,0.0,0.0,0,0,0,0.0,0.0,0.0,0.0,0.0,0.0,0.0,0.0,0.0,0.0,0.0,0.0,0.0,0.0,0.0,0,0.0,0.0,112.0,46.1,0.21899999999999997
# 4461,29141,382251,Abd El0Moneim A,2005,nan,(Al2O3)20.9 (B2O3)41.0 (CaO)38.1 ,0.0,0,0.0,20.9,0.0,0.0,0.0,0.0,0.0,0,0,0,0.0,41.0,0,0.0,0.0,0.0,0.0,0.0,0.0,0,0.0,0.0,38.1,0.0,0,0,0.0,0.0,0,0.0,0.0,0.0,0.0,0.0,0.0,0,0.0,0.0,0.0,0.0,0.0,0.0,0,0.0,0.0,0,0.0,0.0,0.0,0.0,0.0,0.0,0,0,0,0.0,0,0.0,0.0,0,0,0.0,0,0.0,0.0,0.0,0,0.0,0.0,0.0,0,0,0.0,0.0,0,0.0,0.0,0.0,0,0.0,0.0,0.0,0,0,0,0.0,0.0,0,0.0,0.0,0.0,0,0.0,0.0,0.0,0.0,0.0,0.0,0.0,0.0,0.0,0.0,0.0,0.0,0.0,0.0,0.0,0.0,0.0,0.0,0.0,0.0,0.0,0.0,0.0,0.0,0.0,0.0,0.0,0.0,0.0,0,0.0,0.0,0.0,0.0,0.0,0.0,0.0,0,0.0,0.0,0.0,0.0,0.0,0.0,0.0,0,0.0,0.0,0.0,0.0,0.0,0,0.0,0.0,0.0,0.0,0.0,0,0.0,0.0,0.0,0.0,0,0.0,0.0,0.0,0,0,0,0.0,0.0,0.0,0.0,0.0,0.0,0.0,0.0,0.0,0.0,0.0,0.0,0.0,0.0,0.0,0,0.0,0.0,112.0,46.2,0.21899999999999997
# 4462,29141,382252,Abd El0Moneim A,2005,nan,(Al2O3)20.64197835 (B2O3)40.49382676 (CaO)37.62962699 (TiO2)1.234567901 ,0.0,0,0.0,20.64197835,0.0,0.0,0.0,0.0,0.0,0,0,0,0.0,40.49382676,0,0.0,0.0,0.0,0.0,0.0,0.0,0,0.0,0.0,37.62962699,0.0,0,0,0.0,0.0,0,0.0,0.0,0.0,0.0,0.0,0.0,0,0.0,0.0,0.0,0.0,0.0,0.0,0,0.0,0.0,0,0.0,0.0,0.0,0.0,0.0,0.0,0,0,0,0.0,0,0.0,0.0,0,0,0.0,0,0.0,0.0,0.0,0,0.0,0.0,0.0,0,0,0.0,0.0,0,0.0,0.0,0.0,0,0.0,0.0,0.0,0,0,0,0.0,0.0,0,0.0,0.0,0.0,0,0.0,0.0,0.0,0.0,0.0,0.0,0.0,0.0,0.0,0.0,0.0,0.0,0.0,0.0,0.0,0.0,0.0,0.0,0.0,0.0,0.0,0.0,0.0,0.0,0.0,0.0,0.0,0.0,0.0,0,0.0,0.0,0.0,0.0,0.0,0.0,0.0,0,0.0,0.0,0.0,0.0,0.0,0.0,0.0,0,0.0,0.0,0.0,0.0,0.0,0,0.0,0.0,0.0,0.0,0.0,0,0.0,0.0,0.0,0.0,0,1.234567901,0.0,0.0,0,0,0,0.0,0.0,0.0,0.0,0.0,0.0,0.0,0.0,0.0,0.0,0.0,0.0,0.0,0.0,0.0,0,0.0,0.0,108.0,44.6,0.21899999999999997
# 4463,34275,417272,Reddy C.N.,2008,nan,(B2O3)50.0 (Li2O)40.0 (V2O5)10.0 ,0.0,0,0.0,0.0,0.0,0.0,0.0,0.0,0.0,0,0,0,0.0,50.0,0,0.0,0.0,0.0,0.0,0.0,0.0,0,0.0,0.0,0.0,0.0,0,0,0.0,0.0,0,0.0,0.0,0.0,0.0,0.0,0.0,0,0.0,0.0,0.0,0.0,0.0,0.0,0,0.0,0.0,0,0.0,0.0,0.0,0.0,0.0,0.0,0,0,0,0.0,0,0.0,0.0,0,0,0.0,0,0.0,0.0,0.0,0,0.0,0.0,0.0,0,0,0.0,0.0,0,0.0,0.0,0.0,0,0.0,0.0,40.0,0,0,0,0.0,0.0,0,0.0,0.0,0.0,0,0.0,0.0,0.0,0.0,0.0,0.0,0.0,0.0,0.0,0.0,0.0,0.0,0.0,0.0,0.0,0.0,0.0,0.0,0.0,0.0,0.0,0.0,0.0,0.0,0.0,0.0,0.0,0.0,0.0,0,0.0,0.0,0.0,0.0,0.0,0.0,0.0,0,0.0,0.0,0.0,0.0,0.0,0.0,0.0,0,0.0,0.0,0.0,0.0,0.0,0,0.0,0.0,0.0,0.0,0.0,0,0.0,0.0,0.0,0.0,0,0.0,0.0,0.0,0,0,0,0.0,0.0,0.0,0.0,10.0,0.0,0.0,0.0,0.0,0.0,0.0,0.0,0.0,0.0,0.0,0,0.0,0.0,56.2,23.09,0.21899999999999997
# 4464,35599,427694,Reddy M.V.S.,2009,nan,(B2O3)60.0 (Na2O)15.0 (V2O5)25.0 ,0.0,0,0.0,0.0,0.0,0.0,0.0,0.0,0.0,0,0,0,0.0,60.0,0,0.0,0.0,0.0,0.0,0.0,0.0,0,0.0,0.0,0.0,0.0,0,0,0.0,0.0,0,0.0,0.0,0.0,0.0,0.0,0.0,0,0.0,0.0,0.0,0.0,0.0,0.0,0,0.0,0.0,0,0.0,0.0,0.0,0.0,0.0,0.0,0,0,0,0.0,0,0.0,0.0,0,0,0.0,0,0.0,0.0,0.0,0,0.0,0.0,0.0,0,0,0.0,0.0,0,0.0,0.0,0.0,0,0.0,0.0,0.0,0,0,0,0.0,0.0,0,0.0,0.0,0.0,0,0.0,0.0,0.0,0.0,0.0,0.0,15.0,0.0,0.0,0.0,0.0,0.0,0.0,0.0,0.0,0.0,0.0,0.0,0.0,0.0,0.0,0.0,0.0,0.0,0.0,0.0,0.0,0.0,0.0,0,0.0,0.0,0.0,0.0,0.0,0.0,0.0,0,0.0,0.0,0.0,0.0,0.0,0.0,0.0,0,0.0,0.0,0.0,0.0,0.0,0,0.0,0.0,0.0,0.0,0.0,0,0.0,0.0,0.0,0.0,0,0.0,0.0,0.0,0,0,0,0.0,0.0,0.0,0.0,25.0,0.0,0.0,0.0,0.0,0.0,0.0,0.0,0.0,0.0,0.0,0,0.0,0.0,50.6,20.76,0.21899999999999997
# 4465,36445,435470,Eraiah B.,2010,nan,(P2O5)60.0 (PbO)39.9 (Sm2O3)0.1 ,0.0,0,0.0,0.0,0.0,0.0,0.0,0.0,0.0,0,0,0,0.0,0.0,0,0.0,0.0,0.0,0.0,0.0,0.0,0,0.0,0.0,0.0,0.0,0,0,0.0,0.0,0,0.0,0.0,0.0,0.0,0.0,0.0,0,0.0,0.0,0.0,0.0,0.0,0.0,0,0.0,0.0,0,0.0,0.0,0.0,0.0,0.0,0.0,0,0,0,0.0,0,0.0,0.0,0,0,0.0,0,0.0,0.0,0.0,0,0.0,0.0,0.0,0,0,0.0,0.0,0,0.0,0.0,0.0,0,0.0,0.0,0.0,0,0,0,0.0,0.0,0,0.0,0.0,0.0,0,0.0,0.0,0.0,0.0,0.0,0.0,0.0,0.0,0.0,0.0,0.0,0.0,0.0,0.0,0.0,0.0,0.0,0.0,0.0,0.0,0.0,60.0,0.0,0.0,0.0,39.9,0.0,0.0,0.0,0,0.0,0.0,0.0,0.0,0.0,0.0,0.0,0,0.0,0.0,0.0,0.0,0.0,0.0,0.1,0,0.0,0.0,0.0,0.0,0.0,0,0.0,0.0,0.0,0.0,0.0,0,0.0,0.0,0.0,0.0,0,0.0,0.0,0.0,0,0,0,0.0,0.0,0.0,0.0,0.0,0.0,0.0,0.0,0.0,0.0,0.0,0.0,0.0,0.0,0.0,0,0.0,0.0,29.7,12.19,0.21899999999999997
# 4466,41095,480288,Sidek H.A.A.,2008,nan,(B2O3)50.0 (Bi2O3)50.0 ,0.0,0,0.0,0.0,0.0,0.0,0.0,0.0,0.0,0,0,0,0.0,50.0,0,0.0,0.0,0.0,0.0,50.0,0.0,0,0.0,0.0,0.0,0.0,0,0,0.0,0.0,0,0.0,0.0,0.0,0.0,0.0,0.0,0,0.0,0.0,0.0,0.0,0.0,0.0,0,0.0,0.0,0,0.0,0.0,0.0,0.0,0.0,0.0,0,0,0,0.0,0,0.0,0.0,0,0,0.0,0,0.0,0.0,0.0,0,0.0,0.0,0.0,0,0,0.0,0.0,0,0.0,0.0,0.0,0,0.0,0.0,0.0,0,0,0,0.0,0.0,0,0.0,0.0,0.0,0,0.0,0.0,0.0,0.0,0.0,0.0,0.0,0.0,0.0,0.0,0.0,0.0,0.0,0.0,0.0,0.0,0.0,0.0,0.0,0.0,0.0,0.0,0.0,0.0,0.0,0.0,0.0,0.0,0.0,0,0.0,0.0,0.0,0.0,0.0,0.0,0.0,0,0.0,0.0,0.0,0.0,0.0,0.0,0.0,0,0.0,0.0,0.0,0.0,0.0,0,0.0,0.0,0.0,0.0,0.0,0,0.0,0.0,0.0,0.0,0,0.0,0.0,0.0,0,0,0,0.0,0.0,0.0,0.0,0.0,0.0,0.0,0.0,0.0,0.0,0.0,0.0,0.0,0.0,0.0,0,0.0,0.0,67.0,27.5,0.21899999999999997
# 4467,1978,110644,State Optical I,1975,K19,(As2O3)0.125899955 (B2O3)4.9009482360000005 (BaO)2.44481312 (K2O)9.19503869 (Na2O)3.63754269 (SiO2)74.58567315 (ZnO)5.11008416 ,0.0,0,0.0,0.0,0.0,0.0,0.0,0.125899955,0.0,0,0,0,0.0,4.9009482360000005,0,0.0,2.44481312,0.0,0.0,0.0,0.0,0,0.0,0.0,0.0,0.0,0,0,0.0,0.0,0,0.0,0.0,0.0,0.0,0.0,0.0,0,0.0,0.0,0.0,0.0,0.0,0.0,0,0.0,0.0,0,0.0,0.0,0.0,0.0,0.0,0.0,0,0,0,0.0,0,0.0,0.0,0,0,0.0,0,0.0,0.0,0.0,0,0.0,0.0,9.19503869,0,0,0.0,0.0,0,0.0,0.0,0.0,0,0.0,0.0,0.0,0,0,0,0.0,0.0,0,0.0,0.0,0.0,0,0.0,0.0,0.0,0.0,0.0,0.0,3.63754269,0.0,0.0,0.0,0.0,0.0,0.0,0.0,0.0,0.0,0.0,0.0,0.0,0.0,0.0,0.0,0.0,0.0,0.0,0.0,0.0,0.0,0.0,0,0.0,0.0,0.0,0.0,0.0,0.0,0.0,0,0.0,0.0,0.0,0.0,0.0,74.58567315,0.0,0,0.0,0.0,0.0,0.0,0.0,0,0.0,0.0,0.0,0.0,0.0,0,0.0,0.0,0.0,0.0,0,0.0,0.0,0.0,0,0,0,0.0,0.0,0.0,0.0,0.0,0.0,0.0,0.0,0.0,0.0,0.0,0.0,0.0,0.0,5.11008416,0,0.0,0.0,70.6,28.96,0.21892270000000003
# 4468,3861,12500,Takahashi K.,1983,nan,(B2O3)28.169009999999997 (Na2O)15.49296 (SiO2)56.33803 ,0.0,0,0.0,0.0,0.0,0.0,0.0,0.0,0.0,0,0,0,0.0,28.169009999999997,0,0.0,0.0,0.0,0.0,0.0,0.0,0,0.0,0.0,0.0,0.0,0,0,0.0,0.0,0,0.0,0.0,0.0,0.0,0.0,0.0,0,0.0,0.0,0.0,0.0,0.0,0.0,0,0.0,0.0,0,0.0,0.0,0.0,0.0,0.0,0.0,0,0,0,0.0,0,0.0,0.0,0,0,0.0,0,0.0,0.0,0.0,0,0.0,0.0,0.0,0,0,0.0,0.0,0,0.0,0.0,0.0,0,0.0,0.0,0.0,0,0,0,0.0,0.0,0,0.0,0.0,0.0,0,0.0,0.0,0.0,0.0,0.0,0.0,15.49296,0.0,0.0,0.0,0.0,0.0,0.0,0.0,0.0,0.0,0.0,0.0,0.0,0.0,0.0,0.0,0.0,0.0,0.0,0.0,0.0,0.0,0.0,0,0.0,0.0,0.0,0.0,0.0,0.0,0.0,0,0.0,0.0,0.0,0.0,0.0,56.33803,0.0,0,0.0,0.0,0.0,0.0,0.0,0,0.0,0.0,0.0,0.0,0.0,0,0.0,0.0,0.0,0.0,0,0.0,0.0,0.0,0,0,0,0.0,0.0,0.0,0.0,0.0,0.0,0.0,0.0,0.0,0.0,0.0,0.0,0.0,0.0,0.0,0,0.0,0.0,75.3,30.89,0.2188411
# 4469,26687,161451,LaCourse W.C.,1996,nan,(Li2O)33.3 (SiO2)66.7 ,0.0,0,0.0,0.0,0.0,0.0,0.0,0.0,0.0,0,0,0,0.0,0.0,0,0.0,0.0,0.0,0.0,0.0,0.0,0,0.0,0.0,0.0,0.0,0,0,0.0,0.0,0,0.0,0.0,0.0,0.0,0.0,0.0,0,0.0,0.0,0.0,0.0,0.0,0.0,0,0.0,0.0,0,0.0,0.0,0.0,0.0,0.0,0.0,0,0,0,0.0,0,0.0,0.0,0,0,0.0,0,0.0,0.0,0.0,0,0.0,0.0,0.0,0,0,0.0,0.0,0,0.0,0.0,0.0,0,0.0,0.0,33.3,0,0,0,0.0,0.0,0,0.0,0.0,0.0,0,0.0,0.0,0.0,0.0,0.0,0.0,0.0,0.0,0.0,0.0,0.0,0.0,0.0,0.0,0.0,0.0,0.0,0.0,0.0,0.0,0.0,0.0,0.0,0.0,0.0,0.0,0.0,0.0,0.0,0,0.0,0.0,0.0,0.0,0.0,0.0,0.0,0,0.0,0.0,0.0,0.0,0.0,66.7,0.0,0,0.0,0.0,0.0,0.0,0.0,0,0.0,0.0,0.0,0.0,0.0,0,0.0,0.0,0.0,0.0,0,0.0,0.0,0.0,0,0,0,0.0,0.0,0.0,0.0,0.0,0.0,0.0,0.0,0.0,0.0,0.0,0.0,0.0,0.0,0.0,0,0.0,0.0,78.0,32.0,0.21875
# 4470,6619,38500,Gan Fuxi,1959,nan,(Al2O3)4.0 (B2O3)32.0 (Li2O)16.0 (SiO2)48.0 ,0.0,0,0.0,4.0,0.0,0.0,0.0,0.0,0.0,0,0,0,0.0,32.0,0,0.0,0.0,0.0,0.0,0.0,0.0,0,0.0,0.0,0.0,0.0,0,0,0.0,0.0,0,0.0,0.0,0.0,0.0,0.0,0.0,0,0.0,0.0,0.0,0.0,0.0,0.0,0,0.0,0.0,0,0.0,0.0,0.0,0.0,0.0,0.0,0,0,0,0.0,0,0.0,0.0,0,0,0.0,0,0.0,0.0,0.0,0,0.0,0.0,0.0,0,0,0.0,0.0,0,0.0,0.0,0.0,0,0.0,0.0,16.0,0,0,0,0.0,0.0,0,0.0,0.0,0.0,0,0.0,0.0,0.0,0.0,0.0,0.0,0.0,0.0,0.0,0.0,0.0,0.0,0.0,0.0,0.0,0.0,0.0,0.0,0.0,0.0,0.0,0.0,0.0,0.0,0.0,0.0,0.0,0.0,0.0,0,0.0,0.0,0.0,0.0,0.0,0.0,0.0,0,0.0,0.0,0.0,0.0,0.0,48.0,0.0,0,0.0,0.0,0.0,0.0,0.0,0,0.0,0.0,0.0,0.0,0.0,0,0.0,0.0,0.0,0.0,0,0.0,0.0,0.0,0,0,0,0.0,0.0,0.0,0.0,0.0,0.0,0.0,0.0,0.0,0.0,0.0,0.0,0.0,0.0,0.0,0,0.0,0.0,69.1,28.35,0.2186948
# 4471,6619,38490,Gan Fuxi,1959,nan,(Al2O3)8.0 (B2O3)8.0 (Li2O)16.0 (SiO2)68.0 ,0.0,0,0.0,8.0,0.0,0.0,0.0,0.0,0.0,0,0,0,0.0,8.0,0,0.0,0.0,0.0,0.0,0.0,0.0,0,0.0,0.0,0.0,0.0,0,0,0.0,0.0,0,0.0,0.0,0.0,0.0,0.0,0.0,0,0.0,0.0,0.0,0.0,0.0,0.0,0,0.0,0.0,0,0.0,0.0,0.0,0.0,0.0,0.0,0,0,0,0.0,0,0.0,0.0,0,0,0.0,0,0.0,0.0,0.0,0,0.0,0.0,0.0,0,0,0.0,0.0,0,0.0,0.0,0.0,0,0.0,0.0,16.0,0,0,0,0.0,0.0,0,0.0,0.0,0.0,0,0.0,0.0,0.0,0.0,0.0,0.0,0.0,0.0,0.0,0.0,0.0,0.0,0.0,0.0,0.0,0.0,0.0,0.0,0.0,0.0,0.0,0.0,0.0,0.0,0.0,0.0,0.0,0.0,0.0,0,0.0,0.0,0.0,0.0,0.0,0.0,0.0,0,0.0,0.0,0.0,0.0,0.0,68.0,0.0,0,0.0,0.0,0.0,0.0,0.0,0,0.0,0.0,0.0,0.0,0.0,0,0.0,0.0,0.0,0.0,0,0.0,0.0,0.0,0,0,0,0.0,0.0,0.0,0.0,0.0,0.0,0.0,0.0,0.0,0.0,0.0,0.0,0.0,0.0,0.0,0,0.0,0.0,77.7,31.88,0.2186324
# 4472,3122,110704,State Optical I,1975,LF10,(Al2O3)1.989519826 (B2O3)1.265169385 (F)9.979537647999999 (K2O)8.621209579 (Na2O)3.6174724030000003 (PbO)3.183952487 (Sb2O3)0.242688756 (SiO2)65.91280626 (TiO2)5.1876436560000005 ,0.0,0,0.0,1.989519826,0.0,0.0,0.0,0.0,0.0,0,0,0,0.0,1.265169385,0,0.0,0.0,0.0,0.0,0.0,0.0,0,0.0,0.0,0.0,0.0,0,0,0.0,0.0,0,0.0,0.0,0.0,0.0,0.0,0.0,0,0.0,0.0,0.0,0.0,0.0,0.0,0,0.0,0.0,0,9.979537647999999,0.0,0.0,0.0,0.0,0.0,0,0,0,0.0,0,0.0,0.0,0,0,0.0,0,0.0,0.0,0.0,0,0.0,0.0,8.621209579,0,0,0.0,0.0,0,0.0,0.0,0.0,0,0.0,0.0,0.0,0,0,0,0.0,0.0,0,0.0,0.0,0.0,0,0.0,0.0,0.0,0.0,0.0,0.0,3.6174724030000003,0.0,0.0,0.0,0.0,0.0,0.0,0.0,0.0,0.0,0.0,0.0,0.0,0.0,0.0,0.0,0.0,0.0,0.0,3.183952487,0.0,0.0,0.0,0,0.0,0.0,0.0,0.0,0.0,0.0,0.242688756,0,0.0,0.0,0.0,0.0,0.0,65.91280626,0.0,0,0.0,0.0,0.0,0.0,0.0,0,0.0,0.0,0.0,0.0,0.0,0,0.0,0.0,0.0,0.0,0,5.1876436560000005,0.0,0.0,0,0,0,0.0,0.0,0.0,0.0,0.0,0.0,0.0,0.0,0.0,0.0,0.0,0.0,0.0,0.0,0.0,0,0.0,0.0,66.7,27.37,0.2184873
# 4473,218,20112,Polukhin V.N.,1983,nan,(GeO2)53.79235839 (Na2O)7.584722772 (SiO2)38.62291884 ,0.0,0,0.0,0.0,0.0,0.0,0.0,0.0,0.0,0,0,0,0.0,0.0,0,0.0,0.0,0.0,0.0,0.0,0.0,0,0.0,0.0,0.0,0.0,0,0,0.0,0.0,0,0.0,0.0,0.0,0.0,0.0,0.0,0,0.0,0.0,0.0,0.0,0.0,0.0,0,0.0,0.0,0,0.0,0.0,0.0,0.0,0.0,0.0,0,0,0,0.0,0,0.0,53.79235839,0,0,0.0,0,0.0,0.0,0.0,0,0.0,0.0,0.0,0,0,0.0,0.0,0,0.0,0.0,0.0,0,0.0,0.0,0.0,0,0,0,0.0,0.0,0,0.0,0.0,0.0,0,0.0,0.0,0.0,0.0,0.0,0.0,7.584722772,0.0,0.0,0.0,0.0,0.0,0.0,0.0,0.0,0.0,0.0,0.0,0.0,0.0,0.0,0.0,0.0,0.0,0.0,0.0,0.0,0.0,0.0,0,0.0,0.0,0.0,0.0,0.0,0.0,0.0,0,0.0,0.0,0.0,0.0,0.0,38.62291884,0.0,0,0.0,0.0,0.0,0.0,0.0,0,0.0,0.0,0.0,0.0,0.0,0,0.0,0.0,0.0,0.0,0,0.0,0.0,0.0,0,0,0,0.0,0.0,0.0,0.0,0.0,0.0,0.0,0.0,0.0,0.0,0.0,0.0,0.0,0.0,0.0,0,0.0,0.0,68.1,27.9,0.218
# 4474,292,21075,Karapetyan G.O.,1980,nan,(Al2O3)14.41357971 (Li2O)13.45148973 (SiO2)68.36093863 (TiO2)3.773991925 ,0.0,0,0.0,14.41357971,0.0,0.0,0.0,0.0,0.0,0,0,0,0.0,0.0,0,0.0,0.0,0.0,0.0,0.0,0.0,0,0.0,0.0,0.0,0.0,0,0,0.0,0.0,0,0.0,0.0,0.0,0.0,0.0,0.0,0,0.0,0.0,0.0,0.0,0.0,0.0,0,0.0,0.0,0,0.0,0.0,0.0,0.0,0.0,0.0,0,0,0,0.0,0,0.0,0.0,0,0,0.0,0,0.0,0.0,0.0,0,0.0,0.0,0.0,0,0,0.0,0.0,0,0.0,0.0,0.0,0,0.0,0.0,13.45148973,0,0,0,0.0,0.0,0,0.0,0.0,0.0,0,0.0,0.0,0.0,0.0,0.0,0.0,0.0,0.0,0.0,0.0,0.0,0.0,0.0,0.0,0.0,0.0,0.0,0.0,0.0,0.0,0.0,0.0,0.0,0.0,0.0,0.0,0.0,0.0,0.0,0,0.0,0.0,0.0,0.0,0.0,0.0,0.0,0,0.0,0.0,0.0,0.0,0.0,68.36093863,0.0,0,0.0,0.0,0.0,0.0,0.0,0,0.0,0.0,0.0,0.0,0.0,0,0.0,0.0,0.0,0.0,0,3.773991925,0.0,0.0,0,0,0,0.0,0.0,0.0,0.0,0.0,0.0,0.0,0.0,0.0,0.0,0.0,0.0,0.0,0.0,0.0,0,0.0,0.0,82.6,34.0,0.218
# 4475,1576,9755,Bokin P.Ya.,1970,nan,(Na2O)16.0 (SiO2)84.0 ,0.0,0,0.0,0.0,0.0,0.0,0.0,0.0,0.0,0,0,0,0.0,0.0,0,0.0,0.0,0.0,0.0,0.0,0.0,0,0.0,0.0,0.0,0.0,0,0,0.0,0.0,0,0.0,0.0,0.0,0.0,0.0,0.0,0,0.0,0.0,0.0,0.0,0.0,0.0,0,0.0,0.0,0,0.0,0.0,0.0,0.0,0.0,0.0,0,0,0,0.0,0,0.0,0.0,0,0,0.0,0,0.0,0.0,0.0,0,0.0,0.0,0.0,0,0,0.0,0.0,0,0.0,0.0,0.0,0,0.0,0.0,0.0,0,0,0,0.0,0.0,0,0.0,0.0,0.0,0,0.0,0.0,0.0,0.0,0.0,0.0,16.0,0.0,0.0,0.0,0.0,0.0,0.0,0.0,0.0,0.0,0.0,0.0,0.0,0.0,0.0,0.0,0.0,0.0,0.0,0.0,0.0,0.0,0.0,0,0.0,0.0,0.0,0.0,0.0,0.0,0.0,0,0.0,0.0,0.0,0.0,0.0,84.0,0.0,0,0.0,0.0,0.0,0.0,0.0,0,0.0,0.0,0.0,0.0,0.0,0,0.0,0.0,0.0,0.0,0,0.0,0.0,0.0,0,0,0,0.0,0.0,0.0,0.0,0.0,0.0,0.0,0.0,0.0,0.0,0.0,0.0,0.0,0.0,0.0,0,0.0,0.0,60.2,24.7,0.218
# 4476,1966,110914,Kisin B.I.,1959,BF19,(Al2O3)0.8102719429999999 (As2O3)0.206699986 (B2O3)1.6566418840000001 (BaO)13.06521909 (K2O)4.00325572 (Na2O)2.520774824 (PbO)2.810911803 (Sb2O3)0.168399988 (SiO2)63.67239554 (ZnO)11.08542922 ,0.0,0,0.0,0.8102719429999999,0.0,0.0,0.0,0.206699986,0.0,0,0,0,0.0,1.6566418840000001,0,0.0,13.06521909,0.0,0.0,0.0,0.0,0,0.0,0.0,0.0,0.0,0,0,0.0,0.0,0,0.0,0.0,0.0,0.0,0.0,0.0,0,0.0,0.0,0.0,0.0,0.0,0.0,0,0.0,0.0,0,0.0,0.0,0.0,0.0,0.0,0.0,0,0,0,0.0,0,0.0,0.0,0,0,0.0,0,0.0,0.0,0.0,0,0.0,0.0,4.00325572,0,0,0.0,0.0,0,0.0,0.0,0.0,0,0.0,0.0,0.0,0,0,0,0.0,0.0,0,0.0,0.0,0.0,0,0.0,0.0,0.0,0.0,0.0,0.0,2.520774824,0.0,0.0,0.0,0.0,0.0,0.0,0.0,0.0,0.0,0.0,0.0,0.0,0.0,0.0,0.0,0.0,0.0,0.0,2.810911803,0.0,0.0,0.0,0,0.0,0.0,0.0,0.0,0.0,0.0,0.168399988,0,0.0,0.0,0.0,0.0,0.0,63.67239554,0.0,0,0.0,0.0,0.0,0.0,0.0,0,0.0,0.0,0.0,0.0,0.0,0,0.0,0.0,0.0,0.0,0,0.0,0.0,0.0,0,0,0,0.0,0.0,0.0,0.0,0.0,0.0,0.0,0.0,0.0,0.0,0.0,0.0,0.0,0.0,11.08542922,0,0.0,0.0,71.2,29.22,0.218
# 4478,2027,9460,Shaw R.R.,1971,nan,(Li2O)10.0 (SiO2)90.0 ,0.0,0,0.0,0.0,0.0,0.0,0.0,0.0,0.0,0,0,0,0.0,0.0,0,0.0,0.0,0.0,0.0,0.0,0.0,0,0.0,0.0,0.0,0.0,0,0,0.0,0.0,0,0.0,0.0,0.0,0.0,0.0,0.0,0,0.0,0.0,0.0,0.0,0.0,0.0,0,0.0,0.0,0,0.0,0.0,0.0,0.0,0.0,0.0,0,0,0,0.0,0,0.0,0.0,0,0,0.0,0,0.0,0.0,0.0,0,0.0,0.0,0.0,0,0,0.0,0.0,0,0.0,0.0,0.0,0,0.0,0.0,10.0,0,0,0,0.0,0.0,0,0.0,0.0,0.0,0,0.0,0.0,0.0,0.0,0.0,0.0,0.0,0.0,0.0,0.0,0.0,0.0,0.0,0.0,0.0,0.0,0.0,0.0,0.0,0.0,0.0,0.0,0.0,0.0,0.0,0.0,0.0,0.0,0.0,0,0.0,0.0,0.0,0.0,0.0,0.0,0.0,0,0.0,0.0,0.0,0.0,0.0,90.0,0.0,0,0.0,0.0,0.0,0.0,0.0,0,0.0,0.0,0.0,0.0,0.0,0,0.0,0.0,0.0,0.0,0,0.0,0.0,0.0,0,0,0,0.0,0.0,0.0,0.0,0.0,0.0,0.0,0.0,0.0,0.0,0.0,0.0,0.0,0.0,0.0,0,0.0,0.0,74.2,30.48,0.218
# 4479,2314,31323,Tennison D.G.,1981,nan,(Na2O)25.0 (SiO2)75.0 ,0.0,0,0.0,0.0,0.0,0.0,0.0,0.0,0.0,0,0,0,0.0,0.0,0,0.0,0.0,0.0,0.0,0.0,0.0,0,0.0,0.0,0.0,0.0,0,0,0.0,0.0,0,0.0,0.0,0.0,0.0,0.0,0.0,0,0.0,0.0,0.0,0.0,0.0,0.0,0,0.0,0.0,0,0.0,0.0,0.0,0.0,0.0,0.0,0,0,0,0.0,0,0.0,0.0,0,0,0.0,0,0.0,0.0,0.0,0,0.0,0.0,0.0,0,0,0.0,0.0,0,0.0,0.0,0.0,0,0.0,0.0,0.0,0,0,0,0.0,0.0,0,0.0,0.0,0.0,0,0.0,0.0,0.0,0.0,0.0,0.0,25.0,0.0,0.0,0.0,0.0,0.0,0.0,0.0,0.0,0.0,0.0,0.0,0.0,0.0,0.0,0.0,0.0,0.0,0.0,0.0,0.0,0.0,0.0,0,0.0,0.0,0.0,0.0,0.0,0.0,0.0,0,0.0,0.0,0.0,0.0,0.0,75.0,0.0,0,0.0,0.0,0.0,0.0,0.0,0,0.0,0.0,0.0,0.0,0.0,0,0.0,0.0,0.0,0.0,0,0.0,0.0,0.0,0,0,0,0.0,0.0,0.0,0.0,0.0,0.0,0.0,0.0,0.0,0.0,0.0,0.0,0.0,0.0,0.0,0,0.0,0.0,61.3,25.1,0.218
# 4480,2314,31324,Tennison D.G.,1981,nan,(Na2O)20.0 (Rb2O)5.0 (SiO2)75.0 ,0.0,0,0.0,0.0,0.0,0.0,0.0,0.0,0.0,0,0,0,0.0,0.0,0,0.0,0.0,0.0,0.0,0.0,0.0,0,0.0,0.0,0.0,0.0,0,0,0.0,0.0,0,0.0,0.0,0.0,0.0,0.0,0.0,0,0.0,0.0,0.0,0.0,0.0,0.0,0,0.0,0.0,0,0.0,0.0,0.0,0.0,0.0,0.0,0,0,0,0.0,0,0.0,0.0,0,0,0.0,0,0.0,0.0,0.0,0,0.0,0.0,0.0,0,0,0.0,0.0,0,0.0,0.0,0.0,0,0.0,0.0,0.0,0,0,0,0.0,0.0,0,0.0,0.0,0.0,0,0.0,0.0,0.0,0.0,0.0,0.0,20.0,0.0,0.0,0.0,0.0,0.0,0.0,0.0,0.0,0.0,0.0,0.0,0.0,0.0,0.0,0.0,0.0,0.0,0.0,0.0,0.0,0.0,0.0,0,5.0,0.0,0.0,0.0,0.0,0.0,0.0,0,0.0,0.0,0.0,0.0,0.0,75.0,0.0,0,0.0,0.0,0.0,0.0,0.0,0,0.0,0.0,0.0,0.0,0.0,0,0.0,0.0,0.0,0.0,0,0.0,0.0,0.0,0,0,0,0.0,0.0,0.0,0.0,0.0,0.0,0.0,0.0,0.0,0.0,0.0,0.0,0.0,0.0,0.0,0,0.0,0.0,60.6,24.8,0.218
# 4481,3066,1796,Jagdt R.,1960,nan,(Na2O)24.42241244 (SiO2)75.57758756 ,0.0,0,0.0,0.0,0.0,0.0,0.0,0.0,0.0,0,0,0,0.0,0.0,0,0.0,0.0,0.0,0.0,0.0,0.0,0,0.0,0.0,0.0,0.0,0,0,0.0,0.0,0,0.0,0.0,0.0,0.0,0.0,0.0,0,0.0,0.0,0.0,0.0,0.0,0.0,0,0.0,0.0,0,0.0,0.0,0.0,0.0,0.0,0.0,0,0,0,0.0,0,0.0,0.0,0,0,0.0,0,0.0,0.0,0.0,0,0.0,0.0,0.0,0,0,0.0,0.0,0,0.0,0.0,0.0,0,0.0,0.0,0.0,0,0,0,0.0,0.0,0,0.0,0.0,0.0,0,0.0,0.0,0.0,0.0,0.0,0.0,24.42241244,0.0,0.0,0.0,0.0,0.0,0.0,0.0,0.0,0.0,0.0,0.0,0.0,0.0,0.0,0.0,0.0,0.0,0.0,0.0,0.0,0.0,0.0,0,0.0,0.0,0.0,0.0,0.0,0.0,0.0,0,0.0,0.0,0.0,0.0,0.0,75.57758756,0.0,0,0.0,0.0,0.0,0.0,0.0,0,0.0,0.0,0.0,0.0,0.0,0,0.0,0.0,0.0,0.0,0,0.0,0.0,0.0,0,0,0,0.0,0.0,0.0,0.0,0.0,0.0,0.0,0.0,0.0,0.0,0.0,0.0,0.0,0.0,0.0,0,0.0,0.0,nan,nan,0.218
# 4482,3846,12321,Gan Fuxi,1959,nan,(CaO)18.0 (Na2O)12.0 (SiO2)70.0 ,0.0,0,0.0,0.0,0.0,0.0,0.0,0.0,0.0,0,0,0,0.0,0.0,0,0.0,0.0,0.0,0.0,0.0,0.0,0,0.0,0.0,18.0,0.0,0,0,0.0,0.0,0,0.0,0.0,0.0,0.0,0.0,0.0,0,0.0,0.0,0.0,0.0,0.0,0.0,0,0.0,0.0,0,0.0,0.0,0.0,0.0,0.0,0.0,0,0,0,0.0,0,0.0,0.0,0,0,0.0,0,0.0,0.0,0.0,0,0.0,0.0,0.0,0,0,0.0,0.0,0,0.0,0.0,0.0,0,0.0,0.0,0.0,0,0,0,0.0,0.0,0,0.0,0.0,0.0,0,0.0,0.0,0.0,0.0,0.0,0.0,12.0,0.0,0.0,0.0,0.0,0.0,0.0,0.0,0.0,0.0,0.0,0.0,0.0,0.0,0.0,0.0,0.0,0.0,0.0,0.0,0.0,0.0,0.0,0,0.0,0.0,0.0,0.0,0.0,0.0,0.0,0,0.0,0.0,0.0,0.0,0.0,70.0,0.0,0,0.0,0.0,0.0,0.0,0.0,0,0.0,0.0,0.0,0.0,0.0,0,0.0,0.0,0.0,0.0,0,0.0,0.0,0.0,0,0,0,0.0,0.0,0.0,0.0,0.0,0.0,0.0,0.0,0.0,0.0,0.0,0.0,0.0,0.0,0.0,0,0.0,0.0,77.7,32.07,0.218
# 4483,3849,12372,Tille U.,1978,nan,(CaO)18.6 (Na2O)11.2 (SiO2)70.2 ,0.0,0,0.0,0.0,0.0,0.0,0.0,0.0,0.0,0,0,0,0.0,0.0,0,0.0,0.0,0.0,0.0,0.0,0.0,0,0.0,0.0,18.6,0.0,0,0,0.0,0.0,0,0.0,0.0,0.0,0.0,0.0,0.0,0,0.0,0.0,0.0,0.0,0.0,0.0,0,0.0,0.0,0,0.0,0.0,0.0,0.0,0.0,0.0,0,0,0,0.0,0,0.0,0.0,0,0,0.0,0,0.0,0.0,0.0,0,0.0,0.0,0.0,0,0,0.0,0.0,0,0.0,0.0,0.0,0,0.0,0.0,0.0,0,0,0,0.0,0.0,0,0.0,0.0,0.0,0,0.0,0.0,0.0,0.0,0.0,0.0,11.2,0.0,0.0,0.0,0.0,0.0,0.0,0.0,0.0,0.0,0.0,0.0,0.0,0.0,0.0,0.0,0.0,0.0,0.0,0.0,0.0,0.0,0.0,0,0.0,0.0,0.0,0.0,0.0,0.0,0.0,0,0.0,0.0,0.0,0.0,0.0,70.2,0.0,0,0.0,0.0,0.0,0.0,0.0,0,0.0,0.0,0.0,0.0,0.0,0,0.0,0.0,0.0,0.0,0,0.0,0.0,0.0,0,0,0,0.0,0.0,0.0,0.0,0.0,0.0,0.0,0.0,0.0,0.0,0.0,0.0,0.0,0.0,0.0,0,0.0,0.0,75.8,31.1,0.218
# 4484,7830,74173,Patel N.D.,1983,nan,(MoO3)53.0 (P2O5)47.0 ,0.0,0,0.0,0.0,0.0,0.0,0.0,0.0,0.0,0,0,0,0.0,0.0,0,0.0,0.0,0.0,0.0,0.0,0.0,0,0.0,0.0,0.0,0.0,0,0,0.0,0.0,0,0.0,0.0,0.0,0.0,0.0,0.0,0,0.0,0.0,0.0,0.0,0.0,0.0,0,0.0,0.0,0,0.0,0.0,0.0,0.0,0.0,0.0,0,0,0,0.0,0,0.0,0.0,0,0,0.0,0,0.0,0.0,0.0,0,0.0,0.0,0.0,0,0,0.0,0.0,0,0.0,0.0,0.0,0,0.0,0.0,0.0,0,0,0,0.0,0.0,0,0.0,0.0,0.0,0,0.0,0.0,0.0,53.0,0.0,0.0,0.0,0.0,0.0,0.0,0.0,0.0,0.0,0.0,0.0,0.0,0.0,0.0,0.0,0.0,0.0,47.0,0.0,0.0,0.0,0.0,0.0,0.0,0.0,0,0.0,0.0,0.0,0.0,0.0,0.0,0.0,0,0.0,0.0,0.0,0.0,0.0,0.0,0.0,0,0.0,0.0,0.0,0.0,0.0,0,0.0,0.0,0.0,0.0,0.0,0,0.0,0.0,0.0,0.0,0,0.0,0.0,0.0,0,0,0,0.0,0.0,0.0,0.0,0.0,0.0,0.0,0.0,0.0,0.0,0.0,0.0,0.0,0.0,0.0,0,0.0,0.0,51.4,21.1,0.218
# 4485,8696,80067,Vaills Y.,1992,nan,(CaO)22.34042799 (Na2O)6.382978426 (SiO2)71.27659359 ,0.0,0,0.0,0.0,0.0,0.0,0.0,0.0,0.0,0,0,0,0.0,0.0,0,0.0,0.0,0.0,0.0,0.0,0.0,0,0.0,0.0,22.34042799,0.0,0,0,0.0,0.0,0,0.0,0.0,0.0,0.0,0.0,0.0,0,0.0,0.0,0.0,0.0,0.0,0.0,0,0.0,0.0,0,0.0,0.0,0.0,0.0,0.0,0.0,0,0,0,0.0,0,0.0,0.0,0,0,0.0,0,0.0,0.0,0.0,0,0.0,0.0,0.0,0,0,0.0,0.0,0,0.0,0.0,0.0,0,0.0,0.0,0.0,0,0,0,0.0,0.0,0,0.0,0.0,0.0,0,0.0,0.0,0.0,0.0,0.0,0.0,6.382978426,0.0,0.0,0.0,0.0,0.0,0.0,0.0,0.0,0.0,0.0,0.0,0.0,0.0,0.0,0.0,0.0,0.0,0.0,0.0,0.0,0.0,0.0,0,0.0,0.0,0.0,0.0,0.0,0.0,0.0,0,0.0,0.0,0.0,0.0,0.0,71.27659359,0.0,0,0.0,0.0,0.0,0.0,0.0,0,0.0,0.0,0.0,0.0,0.0,0,0.0,0.0,0.0,0.0,0,0.0,0.0,0.0,0,0,0,0.0,0.0,0.0,0.0,0.0,0.0,0.0,0.0,0.0,0.0,0.0,0.0,0.0,0.0,0.0,0,0.0,0.0,83.9,34.44,0.218
# 4486,8910,81805,Bornhoft H.,1994,nan,(CaO)10.0 (Na2O)16.0 (SiO2)74.0 ,0.0,0,0.0,0.0,0.0,0.0,0.0,0.0,0.0,0,0,0,0.0,0.0,0,0.0,0.0,0.0,0.0,0.0,0.0,0,0.0,0.0,10.0,0.0,0,0,0.0,0.0,0,0.0,0.0,0.0,0.0,0.0,0.0,0,0.0,0.0,0.0,0.0,0.0,0.0,0,0.0,0.0,0,0.0,0.0,0.0,0.0,0.0,0.0,0,0,0,0.0,0,0.0,0.0,0,0,0.0,0,0.0,0.0,0.0,0,0.0,0.0,0.0,0,0,0.0,0.0,0,0.0,0.0,0.0,0,0.0,0.0,0.0,0,0,0,0.0,0.0,0,0.0,0.0,0.0,0,0.0,0.0,0.0,0.0,0.0,0.0,16.0,0.0,0.0,0.0,0.0,0.0,0.0,0.0,0.0,0.0,0.0,0.0,0.0,0.0,0.0,0.0,0.0,0.0,0.0,0.0,0.0,0.0,0.0,0,0.0,0.0,0.0,0.0,0.0,0.0,0.0,0,0.0,0.0,0.0,0.0,0.0,74.0,0.0,0,0.0,0.0,0.0,0.0,0.0,0,0.0,0.0,0.0,0.0,0.0,0,0.0,0.0,0.0,0.0,0,0.0,0.0,0.0,0,0,0,0.0,0.0,0.0,0.0,0.0,0.0,0.0,0.0,0.0,0.0,0.0,0.0,0.0,0.0,0.0,0,0.0,0.0,70.9,29.1,0.218
# 4487,14762,151380,Waxler R.M.,1971,nan,(Al2O3)1.219001999 (BaO)2.476926062 (Fe2O3)0.004756008 (K2O)7.330520022000001 (Li2O)2.31082079 (Na2O)7.464451242000001 (Nd2O3)1.108001817 (Sb2O3)0.189500311 (SiO2)76.53858552 (ZnO)1.357436226 ,0.0,0,0.0,1.219001999,0.0,0.0,0.0,0.0,0.0,0,0,0,0.0,0.0,0,0.0,2.476926062,0.0,0.0,0.0,0.0,0,0.0,0.0,0.0,0.0,0,0,0.0,0.0,0,0.0,0.0,0.0,0.0,0.0,0.0,0,0.0,0.0,0.0,0.0,0.0,0.0,0,0.0,0.0,0,0.0,0.0,0.004756008,0.0,0.0,0.0,0,0,0,0.0,0,0.0,0.0,0,0,0.0,0,0.0,0.0,0.0,0,0.0,0.0,7.330520022000001,0,0,0.0,0.0,0,0.0,0.0,0.0,0,0.0,0.0,2.31082079,0,0,0,0.0,0.0,0,0.0,0.0,0.0,0,0.0,0.0,0.0,0.0,0.0,0.0,7.464451242000001,0.0,0.0,0.0,0.0,0.0,0.0,0.0,1.108001817,0.0,0.0,0.0,0.0,0.0,0.0,0.0,0.0,0.0,0.0,0.0,0.0,0.0,0.0,0,0.0,0.0,0.0,0.0,0.0,0.0,0.189500311,0,0.0,0.0,0.0,0.0,0.0,76.53858552,0.0,0,0.0,0.0,0.0,0.0,0.0,0,0.0,0.0,0.0,0.0,0.0,0,0.0,0.0,0.0,0.0,0,0.0,0.0,0.0,0,0,0,0.0,0.0,0.0,0.0,0.0,0.0,0.0,0.0,0.0,0.0,0.0,0.0,0.0,0.0,1.357436226,0,0.0,0.0,68.1,27.9,0.218
# 4488,16763,171302,Livshits V.Ya.,1990,nan,(Al2O3)11.5 (BaO)10.35 (Li2O)20.25 (P2O5)57.9 ,0.0,0,0.0,11.5,0.0,0.0,0.0,0.0,0.0,0,0,0,0.0,0.0,0,0.0,10.35,0.0,0.0,0.0,0.0,0,0.0,0.0,0.0,0.0,0,0,0.0,0.0,0,0.0,0.0,0.0,0.0,0.0,0.0,0,0.0,0.0,0.0,0.0,0.0,0.0,0,0.0,0.0,0,0.0,0.0,0.0,0.0,0.0,0.0,0,0,0,0.0,0,0.0,0.0,0,0,0.0,0,0.0,0.0,0.0,0,0.0,0.0,0.0,0,0,0.0,0.0,0,0.0,0.0,0.0,0,0.0,0.0,20.25,0,0,0,0.0,0.0,0,0.0,0.0,0.0,0,0.0,0.0,0.0,0.0,0.0,0.0,0.0,0.0,0.0,0.0,0.0,0.0,0.0,0.0,0.0,0.0,0.0,0.0,0.0,0.0,0.0,57.9,0.0,0.0,0.0,0.0,0.0,0.0,0.0,0,0.0,0.0,0.0,0.0,0.0,0.0,0.0,0,0.0,0.0,0.0,0.0,0.0,0.0,0.0,0,0.0,0.0,0.0,0.0,0.0,0,0.0,0.0,0.0,0.0,0.0,0,0.0,0.0,0.0,0.0,0,0.0,0.0,0.0,0,0,0,0.0,0.0,0.0,0.0,0.0,0.0,0.0,0.0,0.0,0.0,0.0,0.0,0.0,0.0,0.0,0,0.0,0.0,67.2,27.6,0.218
# 4489,28292,380187,Abd El0Moneim A,2003,nan,(Al2O3)26.08695739 (B2O3)34.78260652 (CaO)26.08695739 (TiO2)13.0434787 ,0.0,0,0.0,26.08695739,0.0,0.0,0.0,0.0,0.0,0,0,0,0.0,34.78260652,0,0.0,0.0,0.0,0.0,0.0,0.0,0,0.0,0.0,26.08695739,0.0,0,0,0.0,0.0,0,0.0,0.0,0.0,0.0,0.0,0.0,0,0.0,0.0,0.0,0.0,0.0,0.0,0,0.0,0.0,0,0.0,0.0,0.0,0.0,0.0,0.0,0,0,0,0.0,0,0.0,0.0,0,0,0.0,0,0.0,0.0,0.0,0,0.0,0.0,0.0,0,0,0.0,0.0,0,0.0,0.0,0.0,0,0.0,0.0,0.0,0,0,0,0.0,0.0,0,0.0,0.0,0.0,0,0.0,0.0,0.0,0.0,0.0,0.0,0.0,0.0,0.0,0.0,0.0,0.0,0.0,0.0,0.0,0.0,0.0,0.0,0.0,0.0,0.0,0.0,0.0,0.0,0.0,0.0,0.0,0.0,0.0,0,0.0,0.0,0.0,0.0,0.0,0.0,0.0,0,0.0,0.0,0.0,0.0,0.0,0.0,0.0,0,0.0,0.0,0.0,0.0,0.0,0,0.0,0.0,0.0,0.0,0.0,0,0.0,0.0,0.0,0.0,0,13.0434787,0.0,0.0,0,0,0,0.0,0.0,0.0,0.0,0.0,0.0,0.0,0.0,0.0,0.0,0.0,0.0,0.0,0.0,0.0,0,0.0,0.0,101.0,41.8,0.218
# 4490,29141,382253,Abd El0Moneim A,2005,nan,(Al2O3)19.66133744 (B2O3)38.57008499 (CaO)35.84195534 (TiO2)5.92662223 ,0.0,0,0.0,19.66133744,0.0,0.0,0.0,0.0,0.0,0,0,0,0.0,38.57008499,0,0.0,0.0,0.0,0.0,0.0,0.0,0,0.0,0.0,35.84195534,0.0,0,0,0.0,0.0,0,0.0,0.0,0.0,0.0,0.0,0.0,0,0.0,0.0,0.0,0.0,0.0,0.0,0,0.0,0.0,0,0.0,0.0,0.0,0.0,0.0,0.0,0,0,0,0.0,0,0.0,0.0,0,0,0.0,0,0.0,0.0,0.0,0,0.0,0.0,0.0,0,0,0.0,0.0,0,0.0,0.0,0.0,0,0.0,0.0,0.0,0,0,0,0.0,0.0,0,0.0,0.0,0.0,0,0.0,0.0,0.0,0.0,0.0,0.0,0.0,0.0,0.0,0.0,0.0,0.0,0.0,0.0,0.0,0.0,0.0,0.0,0.0,0.0,0.0,0.0,0.0,0.0,0.0,0.0,0.0,0.0,0.0,0,0.0,0.0,0.0,0.0,0.0,0.0,0.0,0,0.0,0.0,0.0,0.0,0.0,0.0,0.0,0,0.0,0.0,0.0,0.0,0.0,0,0.0,0.0,0.0,0.0,0.0,0,0.0,0.0,0.0,0.0,0,5.92662223,0.0,0.0,0,0,0,0.0,0.0,0.0,0.0,0.0,0.0,0.0,0.0,0.0,0.0,0.0,0.0,0.0,0.0,0.0,0,0.0,0.0,90.1,37.0,0.218
# 4491,36159,433189,Eraiah B.,2010,nan,(Ag2O)5.0 (P2O5)45.0 (V2O5)50.0 ,5.0,0,0.0,0.0,0.0,0.0,0.0,0.0,0.0,0,0,0,0.0,0.0,0,0.0,0.0,0.0,0.0,0.0,0.0,0,0.0,0.0,0.0,0.0,0,0,0.0,0.0,0,0.0,0.0,0.0,0.0,0.0,0.0,0,0.0,0.0,0.0,0.0,0.0,0.0,0,0.0,0.0,0,0.0,0.0,0.0,0.0,0.0,0.0,0,0,0,0.0,0,0.0,0.0,0,0,0.0,0,0.0,0.0,0.0,0,0.0,0.0,0.0,0,0,0.0,0.0,0,0.0,0.0,0.0,0,0.0,0.0,0.0,0,0,0,0.0,0.0,0,0.0,0.0,0.0,0,0.0,0.0,0.0,0.0,0.0,0.0,0.0,0.0,0.0,0.0,0.0,0.0,0.0,0.0,0.0,0.0,0.0,0.0,0.0,0.0,0.0,45.0,0.0,0.0,0.0,0.0,0.0,0.0,0.0,0,0.0,0.0,0.0,0.0,0.0,0.0,0.0,0,0.0,0.0,0.0,0.0,0.0,0.0,0.0,0,0.0,0.0,0.0,0.0,0.0,0,0.0,0.0,0.0,0.0,0.0,0,0.0,0.0,0.0,0.0,0,0.0,0.0,0.0,0,0,0,0.0,0.0,0.0,0.0,50.0,0.0,0.0,0.0,0.0,0.0,0.0,0.0,0.0,0.0,0.0,0,0.0,0.0,57.7,23.71,0.218
# 4492,38258,450282,Sidek H.A.A.,2011,nan,(AlF3)5.0 (TeO2)90.0 (ZnO)5.0 ,0.0,0,0.0,0.0,5.0,0.0,0.0,0.0,0.0,0,0,0,0.0,0.0,0,0.0,0.0,0.0,0.0,0.0,0.0,0,0.0,0.0,0.0,0.0,0,0,0.0,0.0,0,0.0,0.0,0.0,0.0,0.0,0.0,0,0.0,0.0,0.0,0.0,0.0,0.0,0,0.0,0.0,0,0.0,0.0,0.0,0.0,0.0,0.0,0,0,0,0.0,0,0.0,0.0,0,0,0.0,0,0.0,0.0,0.0,0,0.0,0.0,0.0,0,0,0.0,0.0,0,0.0,0.0,0.0,0,0.0,0.0,0.0,0,0,0,0.0,0.0,0,0.0,0.0,0.0,0,0.0,0.0,0.0,0.0,0.0,0.0,0.0,0.0,0.0,0.0,0.0,0.0,0.0,0.0,0.0,0.0,0.0,0.0,0.0,0.0,0.0,0.0,0.0,0.0,0.0,0.0,0.0,0.0,0.0,0,0.0,0.0,0.0,0.0,0.0,0.0,0.0,0,0.0,0.0,0.0,0.0,0.0,0.0,0.0,0,0.0,0.0,0.0,0.0,0.0,0,0.0,0.0,0.0,0.0,0.0,0,0.0,90.0,0.0,0.0,0,0.0,0.0,0.0,0,0,0,0.0,0.0,0.0,0.0,0.0,0.0,0.0,0.0,0.0,0.0,0.0,0.0,0.0,0.0,5.0,0,0.0,0.0,50.2,20.61,0.218
# 4493,40613,476111,Akiba S.,2011,nan,(Al2O3)7.0 (MgO)5.5 (Na2O)14.0 (SiO2)73.2 (ZrO2)0.3 ,0.0,0,0.0,7.0,0.0,0.0,0.0,0.0,0.0,0,0,0,0.0,0.0,0,0.0,0.0,0.0,0.0,0.0,0.0,0,0.0,0.0,0.0,0.0,0,0,0.0,0.0,0,0.0,0.0,0.0,0.0,0.0,0.0,0,0.0,0.0,0.0,0.0,0.0,0.0,0,0.0,0.0,0,0.0,0.0,0.0,0.0,0.0,0.0,0,0,0,0.0,0,0.0,0.0,0,0,0.0,0,0.0,0.0,0.0,0,0.0,0.0,0.0,0,0,0.0,0.0,0,0.0,0.0,0.0,0,0.0,0.0,0.0,0,0,0,0.0,0.0,0,0.0,5.5,0.0,0,0.0,0.0,0.0,0.0,0.0,0.0,14.0,0.0,0.0,0.0,0.0,0.0,0.0,0.0,0.0,0.0,0.0,0.0,0.0,0.0,0.0,0.0,0.0,0.0,0.0,0.0,0.0,0.0,0.0,0,0.0,0.0,0.0,0.0,0.0,0.0,0.0,0,0.0,0.0,0.0,0.0,0.0,73.2,0.0,0,0.0,0.0,0.0,0.0,0.0,0,0.0,0.0,0.0,0.0,0.0,0,0.0,0.0,0.0,0.0,0,0.0,0.0,0.0,0,0,0,0.0,0.0,0.0,0.0,0.0,0.0,0.0,0.0,0.0,0.0,0.0,0.0,0.0,0.0,0.0,0,0.0,0.3,74.6,30.62,0.218
# 4494,40613,476115,Akiba S.,2011,nan,(Al2O3)6.0 (MgO)12.0 (Na2O)10.0 (SiO2)72.0 ,0.0,0,0.0,6.0,0.0,0.0,0.0,0.0,0.0,0,0,0,0.0,0.0,0,0.0,0.0,0.0,0.0,0.0,0.0,0,0.0,0.0,0.0,0.0,0,0,0.0,0.0,0,0.0,0.0,0.0,0.0,0.0,0.0,0,0.0,0.0,0.0,0.0,0.0,0.0,0,0.0,0.0,0,0.0,0.0,0.0,0.0,0.0,0.0,0,0,0,0.0,0,0.0,0.0,0,0,0.0,0,0.0,0.0,0.0,0,0.0,0.0,0.0,0,0,0.0,0.0,0,0.0,0.0,0.0,0,0.0,0.0,0.0,0,0,0,0.0,0.0,0,0.0,12.0,0.0,0,0.0,0.0,0.0,0.0,0.0,0.0,10.0,0.0,0.0,0.0,0.0,0.0,0.0,0.0,0.0,0.0,0.0,0.0,0.0,0.0,0.0,0.0,0.0,0.0,0.0,0.0,0.0,0.0,0.0,0,0.0,0.0,0.0,0.0,0.0,0.0,0.0,0,0.0,0.0,0.0,0.0,0.0,72.0,0.0,0,0.0,0.0,0.0,0.0,0.0,0,0.0,0.0,0.0,0.0,0.0,0,0.0,0.0,0.0,0.0,0,0.0,0.0,0.0,0,0,0,0.0,0.0,0.0,0.0,0.0,0.0,0.0,0.0,0.0,0.0,0.0,0.0,0.0,0.0,0.0,0,0.0,0.0,74.3,30.5,0.218
# 4495,39407,465150,Zheng Qiuju,2012,nan,(Al2O3)19.61 (B2O3)5.0 (Fe2O3)0.14 (Na2O)14.73 (SiO2)60.52 ,0.0,0,0.0,19.61,0.0,0.0,0.0,0.0,0.0,0,0,0,0.0,5.0,0,0.0,0.0,0.0,0.0,0.0,0.0,0,0.0,0.0,0.0,0.0,0,0,0.0,0.0,0,0.0,0.0,0.0,0.0,0.0,0.0,0,0.0,0.0,0.0,0.0,0.0,0.0,0,0.0,0.0,0,0.0,0.0,0.14,0.0,0.0,0.0,0,0,0,0.0,0,0.0,0.0,0,0,0.0,0,0.0,0.0,0.0,0,0.0,0.0,0.0,0,0,0.0,0.0,0,0.0,0.0,0.0,0,0.0,0.0,0.0,0,0,0,0.0,0.0,0,0.0,0.0,0.0,0,0.0,0.0,0.0,0.0,0.0,0.0,14.73,0.0,0.0,0.0,0.0,0.0,0.0,0.0,0.0,0.0,0.0,0.0,0.0,0.0,0.0,0.0,0.0,0.0,0.0,0.0,0.0,0.0,0.0,0,0.0,0.0,0.0,0.0,0.0,0.0,0.0,0,0.0,0.0,0.0,0.0,0.0,60.52,0.0,0,0.0,0.0,0.0,0.0,0.0,0,0.0,0.0,0.0,0.0,0.0,0,0.0,0.0,0.0,0.0,0,0.0,0.0,0.0,0,0,0,0.0,0.0,0.0,0.0,0.0,0.0,0.0,0.0,0.0,0.0,0.0,0.0,0.0,0.0,0.0,0,0.0,0.0,70.4,28.9,0.2179931
# 4496,4204,50419,Molot V.A.,1992,nan,(Ga2O3)5.094904745 (Na2O)25.07492875 (SiO2)69.83016651 ,0.0,0,0.0,0.0,0.0,0.0,0.0,0.0,0.0,0,0,0,0.0,0.0,0,0.0,0.0,0.0,0.0,0.0,0.0,0,0.0,0.0,0.0,0.0,0,0,0.0,0.0,0,0.0,0.0,0.0,0.0,0.0,0.0,0,0.0,0.0,0.0,0.0,0.0,0.0,0,0.0,0.0,0,0.0,0.0,0.0,0.0,0.0,5.094904745,0,0,0,0.0,0,0.0,0.0,0,0,0.0,0,0.0,0.0,0.0,0,0.0,0.0,0.0,0,0,0.0,0.0,0,0.0,0.0,0.0,0,0.0,0.0,0.0,0,0,0,0.0,0.0,0,0.0,0.0,0.0,0,0.0,0.0,0.0,0.0,0.0,0.0,25.07492875,0.0,0.0,0.0,0.0,0.0,0.0,0.0,0.0,0.0,0.0,0.0,0.0,0.0,0.0,0.0,0.0,0.0,0.0,0.0,0.0,0.0,0.0,0,0.0,0.0,0.0,0.0,0.0,0.0,0.0,0,0.0,0.0,0.0,0.0,0.0,69.83016651,0.0,0,0.0,0.0,0.0,0.0,0.0,0,0.0,0.0,0.0,0.0,0.0,0,0.0,0.0,0.0,0.0,0,0.0,0.0,0.0,0,0,0,0.0,0.0,0.0,0.0,0.0,0.0,0.0,0.0,0.0,0.0,0.0,0.0,0.0,0.0,0.0,0,0.0,0.0,62.1,25.5,0.21764699999999998
