Repository: jacobergzhou/Poisson-Ratio

File: Non_metal_07242019.csv (part 77 of 91)
Index,Code,Glass #,Author,Year,Trademark,glass_comp,Ag2O,AgI,Al,Al2O3,AlF3,AlN,As,As2O3,As2O5,As2S3,As2Se3,AsSe,B,B2O3,BaCl2,BaF2,BaO,BeF2,BeO,Bi2O3,BiCl3,Br,Ca,CaF2,CaO,Cd,CdCl2,CdF2,CdO,Ce2O3,CeF3,CeO2,Cl,Co3O4,CoO,Cr2O3,Cs2O,CsCl,CsF,Cu2O,CuO,Dy2O3,Er,Er2O3,ErF3,Eu,Eu2O3,EuF3,F,Fe,Fe2O3,FeO,Ga,Ga2O3,Ga2S3,Ga2Se3,GaF3,Gd2O3,GdF3,Ge,GeO2,GeS2,GeSe2,H2O,HfF4,HfO2,Hg,Ho2O3,I,InF3,K,K2O,K2S,K2SO4,KBr,KCl,KF,KHF2,La,La2O3,La2S3,LaF3,Li,Li2O,Li2S,Li2SO4,LiBr,LiCl,LiF,LiI,MgF2,MgO,Mn2O3,MnF2,MnO,MnO2,MoO2,MoO3,N,Na,Na2O,Na2S,Na2SO4,NaCl,NaF,NaPO3,Nb2O5,Nd,Nd2O3,NdF3,NH4NO3,NiO,O,OH,P,P2O5,Pb,PbCl2,PbF2,PbO,PdO,Pr2O3,Pr6O11,PrF3,Rb2O,RbF,Rh2O3,RuO2,S,Sb,Sb2O3,Sb2S3,Sc2O3,Se,Si,Si3N4,SiC,SiO2,Sm2O3,Sn,SnO,SnO2,SO2,SO3,Sr,SrCl2,SrF2,SrO,Ta2O3,Ta2O5,Tb2O3,TbF3,Te,TeO2,Th,ThF4,ThO2,TiO2,Tl,Tl2O,Tl2Se,TlSe,Tm2O3,U,U3O8,UO2,V,V2O5,VO6,WO3,Y,Y2O3,Yb2O3,YbF3,YF3,ZnCl2,ZnF2,ZnO,ZnSO4,ZrF4,ZrO2,Young's modulus E (GPa),Shear modulus G (GPa),Poisson's ratio v
# 4497,8788,80814,El0Mallawany R.,1992,nan,(TeO2)94.74627905 (ZnO)5.253720947 ,0.0,0,0.0,0.0,0.0,0.0,0.0,0.0,0.0,0,0,0,0.0,0.0,0,0.0,0.0,0.0,0.0,0.0,0.0,0,0.0,0.0,0.0,0.0,0,0,0.0,0.0,0,0.0,0.0,0.0,0.0,0.0,0.0,0,0.0,0.0,0.0,0.0,0.0,0.0,0,0.0,0.0,0,0.0,0.0,0.0,0.0,0.0,0.0,0,0,0,0.0,0,0.0,0.0,0,0,0.0,0,0.0,0.0,0.0,0,0.0,0.0,0.0,0,0,0.0,0.0,0,0.0,0.0,0.0,0,0.0,0.0,0.0,0,0,0,0.0,0.0,0,0.0,0.0,0.0,0,0.0,0.0,0.0,0.0,0.0,0.0,0.0,0.0,0.0,0.0,0.0,0.0,0.0,0.0,0.0,0.0,0.0,0.0,0.0,0.0,0.0,0.0,0.0,0.0,0.0,0.0,0.0,0.0,0.0,0,0.0,0.0,0.0,0.0,0.0,0.0,0.0,0,0.0,0.0,0.0,0.0,0.0,0.0,0.0,0,0.0,0.0,0.0,0.0,0.0,0,0.0,0.0,0.0,0.0,0.0,0,0.0,94.74627905,0.0,0.0,0,0.0,0.0,0.0,0,0,0,0.0,0.0,0.0,0.0,0.0,0.0,0.0,0.0,0.0,0.0,0.0,0.0,0.0,0.0,5.253720947,0,0.0,0.0,52.6,21.6,0.21759250000000002
# 4498,290,21028,Karapetyan G.O.,1979,nan,(Al2O3)16.0 (Li2O)15.0 (SiO2)69.0 ,0.0,0,0.0,16.0,0.0,0.0,0.0,0.0,0.0,0,0,0,0.0,0.0,0,0.0,0.0,0.0,0.0,0.0,0.0,0,0.0,0.0,0.0,0.0,0,0,0.0,0.0,0,0.0,0.0,0.0,0.0,0.0,0.0,0,0.0,0.0,0.0,0.0,0.0,0.0,0,0.0,0.0,0,0.0,0.0,0.0,0.0,0.0,0.0,0,0,0,0.0,0,0.0,0.0,0,0,0.0,0,0.0,0.0,0.0,0,0.0,0.0,0.0,0,0,0.0,0.0,0,0.0,0.0,0.0,0,0.0,0.0,15.0,0,0,0,0.0,0.0,0,0.0,0.0,0.0,0,0.0,0.0,0.0,0.0,0.0,0.0,0.0,0.0,0.0,0.0,0.0,0.0,0.0,0.0,0.0,0.0,0.0,0.0,0.0,0.0,0.0,0.0,0.0,0.0,0.0,0.0,0.0,0.0,0.0,0,0.0,0.0,0.0,0.0,0.0,0.0,0.0,0,0.0,0.0,0.0,0.0,0.0,69.0,0.0,0,0.0,0.0,0.0,0.0,0.0,0,0.0,0.0,0.0,0.0,0.0,0,0.0,0.0,0.0,0.0,0,0.0,0.0,0.0,0,0,0,0.0,0.0,0.0,0.0,0.0,0.0,0.0,0.0,0.0,0.0,0.0,0.0,0.0,0.0,0.0,0,0.0,0.0,82.8,34.0,0.217
# 4499,292,21081,Karapetyan G.O.,1980,nan,(Al2O3)2.391280976 (Li2O)40.79763959 (SiO2)56.81107943 ,0.0,0,0.0,2.391280976,0.0,0.0,0.0,0.0,0.0,0,0,0,0.0,0.0,0,0.0,0.0,0.0,0.0,0.0,0.0,0,0.0,0.0,0.0,0.0,0,0,0.0,0.0,0,0.0,0.0,0.0,0.0,0.0,0.0,0,0.0,0.0,0.0,0.0,0.0,0.0,0,0.0,0.0,0,0.0,0.0,0.0,0.0,0.0,0.0,0,0,0,0.0,0,0.0,0.0,0,0,0.0,0,0.0,0.0,0.0,0,0.0,0.0,0.0,0,0,0.0,0.0,0,0.0,0.0,0.0,0,0.0,0.0,40.79763959,0,0,0,0.0,0.0,0,0.0,0.0,0.0,0,0.0,0.0,0.0,0.0,0.0,0.0,0.0,0.0,0.0,0.0,0.0,0.0,0.0,0.0,0.0,0.0,0.0,0.0,0.0,0.0,0.0,0.0,0.0,0.0,0.0,0.0,0.0,0.0,0.0,0,0.0,0.0,0.0,0.0,0.0,0.0,0.0,0,0.0,0.0,0.0,0.0,0.0,56.81107943,0.0,0,0.0,0.0,0.0,0.0,0.0,0,0.0,0.0,0.0,0.0,0.0,0,0.0,0.0,0.0,0.0,0,0.0,0.0,0.0,0,0,0,0.0,0.0,0.0,0.0,0.0,0.0,0.0,0.0,0.0,0.0,0.0,0.0,0.0,0.0,0.0,0,0.0,0.0,81.8,33.6,0.217
# 4500,292,21082,Karapetyan G.O.,1980,nan,(Al2O3)12.81043 (Li2O)43.711729999999996 (SiO2)43.47784 ,0.0,0,0.0,12.81043,0.0,0.0,0.0,0.0,0.0,0,0,0,0.0,0.0,0,0.0,0.0,0.0,0.0,0.0,0.0,0,0.0,0.0,0.0,0.0,0,0,0.0,0.0,0,0.0,0.0,0.0,0.0,0.0,0.0,0,0.0,0.0,0.0,0.0,0.0,0.0,0,0.0,0.0,0,0.0,0.0,0.0,0.0,0.0,0.0,0,0,0,0.0,0,0.0,0.0,0,0,0.0,0,0.0,0.0,0.0,0,0.0,0.0,0.0,0,0,0.0,0.0,0,0.0,0.0,0.0,0,0.0,0.0,43.711729999999996,0,0,0,0.0,0.0,0,0.0,0.0,0.0,0,0.0,0.0,0.0,0.0,0.0,0.0,0.0,0.0,0.0,0.0,0.0,0.0,0.0,0.0,0.0,0.0,0.0,0.0,0.0,0.0,0.0,0.0,0.0,0.0,0.0,0.0,0.0,0.0,0.0,0,0.0,0.0,0.0,0.0,0.0,0.0,0.0,0,0.0,0.0,0.0,0.0,0.0,43.47784,0.0,0,0.0,0.0,0.0,0.0,0.0,0,0.0,0.0,0.0,0.0,0.0,0,0.0,0.0,0.0,0.0,0,0.0,0.0,0.0,0,0,0,0.0,0.0,0.0,0.0,0.0,0.0,0.0,0.0,0.0,0.0,0.0,0.0,0.0,0.0,0.0,0,0.0,0.0,82.5,33.9,0.217
# 4501,292,21084,Karapetyan G.O.,1980,nan,(Al2O3)3.4268609660000005 (Li2O)38.42029962 (SiO2)58.15283942 ,0.0,0,0.0,3.4268609660000005,0.0,0.0,0.0,0.0,0.0,0,0,0,0.0,0.0,0,0.0,0.0,0.0,0.0,0.0,0.0,0,0.0,0.0,0.0,0.0,0,0,0.0,0.0,0,0.0,0.0,0.0,0.0,0.0,0.0,0,0.0,0.0,0.0,0.0,0.0,0.0,0,0.0,0.0,0,0.0,0.0,0.0,0.0,0.0,0.0,0,0,0,0.0,0,0.0,0.0,0,0,0.0,0,0.0,0.0,0.0,0,0.0,0.0,0.0,0,0,0.0,0.0,0,0.0,0.0,0.0,0,0.0,0.0,38.42029962,0,0,0,0.0,0.0,0,0.0,0.0,0.0,0,0.0,0.0,0.0,0.0,0.0,0.0,0.0,0.0,0.0,0.0,0.0,0.0,0.0,0.0,0.0,0.0,0.0,0.0,0.0,0.0,0.0,0.0,0.0,0.0,0.0,0.0,0.0,0.0,0.0,0,0.0,0.0,0.0,0.0,0.0,0.0,0.0,0,0.0,0.0,0.0,0.0,0.0,58.15283942,0.0,0,0.0,0.0,0.0,0.0,0.0,0,0.0,0.0,0.0,0.0,0.0,0,0.0,0.0,0.0,0.0,0,0.0,0.0,0.0,0,0,0,0.0,0.0,0.0,0.0,0.0,0.0,0.0,0.0,0.0,0.0,0.0,0.0,0.0,0.0,0.0,0,0.0,0.0,82.4,33.8,0.217
# 4502,1966,110931,Kisin B.I.,1959,F7,(As2O3)0.142299954 (B2O3)2.021492353 (K2O)4.980278406 (Na2O)2.270718273 (PbO)19.3786738 (SiO2)71.20653721 ,0.0,0,0.0,0.0,0.0,0.0,0.0,0.142299954,0.0,0,0,0,0.0,2.021492353,0,0.0,0.0,0.0,0.0,0.0,0.0,0,0.0,0.0,0.0,0.0,0,0,0.0,0.0,0,0.0,0.0,0.0,0.0,0.0,0.0,0,0.0,0.0,0.0,0.0,0.0,0.0,0,0.0,0.0,0,0.0,0.0,0.0,0.0,0.0,0.0,0,0,0,0.0,0,0.0,0.0,0,0,0.0,0,0.0,0.0,0.0,0,0.0,0.0,4.980278406,0,0,0.0,0.0,0,0.0,0.0,0.0,0,0.0,0.0,0.0,0,0,0,0.0,0.0,0,0.0,0.0,0.0,0,0.0,0.0,0.0,0.0,0.0,0.0,2.270718273,0.0,0.0,0.0,0.0,0.0,0.0,0.0,0.0,0.0,0.0,0.0,0.0,0.0,0.0,0.0,0.0,0.0,0.0,19.3786738,0.0,0.0,0.0,0,0.0,0.0,0.0,0.0,0.0,0.0,0.0,0,0.0,0.0,0.0,0.0,0.0,71.20653721,0.0,0,0.0,0.0,0.0,0.0,0.0,0,0.0,0.0,0.0,0.0,0.0,0,0.0,0.0,0.0,0.0,0,0.0,0.0,0.0,0,0,0,0.0,0.0,0.0,0.0,0.0,0.0,0.0,0.0,0.0,0.0,0.0,0.0,0.0,0.0,0.0,0,0.0,0.0,60.1,24.69,0.217
# 4503,3846,12326,Gan Fuxi,1959,nan,(Na2O)12.0 (PbO)18.0 (SiO2)70.0 ,0.0,0,0.0,0.0,0.0,0.0,0.0,0.0,0.0,0,0,0,0.0,0.0,0,0.0,0.0,0.0,0.0,0.0,0.0,0,0.0,0.0,0.0,0.0,0,0,0.0,0.0,0,0.0,0.0,0.0,0.0,0.0,0.0,0,0.0,0.0,0.0,0.0,0.0,0.0,0,0.0,0.0,0,0.0,0.0,0.0,0.0,0.0,0.0,0,0,0,0.0,0,0.0,0.0,0,0,0.0,0,0.0,0.0,0.0,0,0.0,0.0,0.0,0,0,0.0,0.0,0,0.0,0.0,0.0,0,0.0,0.0,0.0,0,0,0,0.0,0.0,0,0.0,0.0,0.0,0,0.0,0.0,0.0,0.0,0.0,0.0,12.0,0.0,0.0,0.0,0.0,0.0,0.0,0.0,0.0,0.0,0.0,0.0,0.0,0.0,0.0,0.0,0.0,0.0,0.0,18.0,0.0,0.0,0.0,0,0.0,0.0,0.0,0.0,0.0,0.0,0.0,0,0.0,0.0,0.0,0.0,0.0,70.0,0.0,0,0.0,0.0,0.0,0.0,0.0,0,0.0,0.0,0.0,0.0,0.0,0,0.0,0.0,0.0,0.0,0,0.0,0.0,0.0,0,0,0,0.0,0.0,0.0,0.0,0.0,0.0,0.0,0.0,0.0,0.0,0.0,0.0,0.0,0.0,0.0,0,0.0,0.0,53.4,22.17,0.217
# 4504,3852,4459,Appen A.A.,1959,nan,(B2O3)4.0 (Na2O)16.0 (SiO2)80.0 ,0.0,0,0.0,0.0,0.0,0.0,0.0,0.0,0.0,0,0,0,0.0,4.0,0,0.0,0.0,0.0,0.0,0.0,0.0,0,0.0,0.0,0.0,0.0,0,0,0.0,0.0,0,0.0,0.0,0.0,0.0,0.0,0.0,0,0.0,0.0,0.0,0.0,0.0,0.0,0,0.0,0.0,0,0.0,0.0,0.0,0.0,0.0,0.0,0,0,0,0.0,0,0.0,0.0,0,0,0.0,0,0.0,0.0,0.0,0,0.0,0.0,0.0,0,0,0.0,0.0,0,0.0,0.0,0.0,0,0.0,0.0,0.0,0,0,0,0.0,0.0,0,0.0,0.0,0.0,0,0.0,0.0,0.0,0.0,0.0,0.0,16.0,0.0,0.0,0.0,0.0,0.0,0.0,0.0,0.0,0.0,0.0,0.0,0.0,0.0,0.0,0.0,0.0,0.0,0.0,0.0,0.0,0.0,0.0,0,0.0,0.0,0.0,0.0,0.0,0.0,0.0,0,0.0,0.0,0.0,0.0,0.0,80.0,0.0,0,0.0,0.0,0.0,0.0,0.0,0,0.0,0.0,0.0,0.0,0.0,0,0.0,0.0,0.0,0.0,0,0.0,0.0,0.0,0,0,0,0.0,0.0,0.0,0.0,0.0,0.0,0.0,0.0,0.0,0.0,0.0,0.0,0.0,0.0,0.0,0,0.0,0.0,66.3,27.27,0.217
# 4505,6142,90029,Livshits V.Ya.,1986,nan,(Al2O3)2.5 (GeO2)95.0 (Na2O)2.5 ,0.0,0,0.0,2.5,0.0,0.0,0.0,0.0,0.0,0,0,0,0.0,0.0,0,0.0,0.0,0.0,0.0,0.0,0.0,0,0.0,0.0,0.0,0.0,0,0,0.0,0.0,0,0.0,0.0,0.0,0.0,0.0,0.0,0,0.0,0.0,0.0,0.0,0.0,0.0,0,0.0,0.0,0,0.0,0.0,0.0,0.0,0.0,0.0,0,0,0,0.0,0,0.0,95.0,0,0,0.0,0,0.0,0.0,0.0,0,0.0,0.0,0.0,0,0,0.0,0.0,0,0.0,0.0,0.0,0,0.0,0.0,0.0,0,0,0,0.0,0.0,0,0.0,0.0,0.0,0,0.0,0.0,0.0,0.0,0.0,0.0,2.5,0.0,0.0,0.0,0.0,0.0,0.0,0.0,0.0,0.0,0.0,0.0,0.0,0.0,0.0,0.0,0.0,0.0,0.0,0.0,0.0,0.0,0.0,0,0.0,0.0,0.0,0.0,0.0,0.0,0.0,0,0.0,0.0,0.0,0.0,0.0,0.0,0.0,0,0.0,0.0,0.0,0.0,0.0,0,0.0,0.0,0.0,0.0,0.0,0,0.0,0.0,0.0,0.0,0,0.0,0.0,0.0,0,0,0,0.0,0.0,0.0,0.0,0.0,0.0,0.0,0.0,0.0,0.0,0.0,0.0,0.0,0.0,0.0,0,0.0,0.0,48.9,20.1,0.217
# 4506,7830,74174,Patel N.D.,1983,nan,(MoO3)54.0 (P2O5)46.0 ,0.0,0,0.0,0.0,0.0,0.0,0.0,0.0,0.0,0,0,0,0.0,0.0,0,0.0,0.0,0.0,0.0,0.0,0.0,0,0.0,0.0,0.0,0.0,0,0,0.0,0.0,0,0.0,0.0,0.0,0.0,0.0,0.0,0,0.0,0.0,0.0,0.0,0.0,0.0,0,0.0,0.0,0,0.0,0.0,0.0,0.0,0.0,0.0,0,0,0,0.0,0,0.0,0.0,0,0,0.0,0,0.0,0.0,0.0,0,0.0,0.0,0.0,0,0,0.0,0.0,0,0.0,0.0,0.0,0,0.0,0.0,0.0,0,0,0,0.0,0.0,0,0.0,0.0,0.0,0,0.0,0.0,0.0,54.0,0.0,0.0,0.0,0.0,0.0,0.0,0.0,0.0,0.0,0.0,0.0,0.0,0.0,0.0,0.0,0.0,0.0,46.0,0.0,0.0,0.0,0.0,0.0,0.0,0.0,0,0.0,0.0,0.0,0.0,0.0,0.0,0.0,0,0.0,0.0,0.0,0.0,0.0,0.0,0.0,0,0.0,0.0,0.0,0.0,0.0,0,0.0,0.0,0.0,0.0,0.0,0,0.0,0.0,0.0,0.0,0,0.0,0.0,0.0,0,0,0,0.0,0.0,0.0,0.0,0.0,0.0,0.0,0.0,0.0,0.0,0.0,0.0,0.0,0.0,0.0,0,0.0,0.0,50.6,20.8,0.217
# 4507,7830,74175,Patel N.D.,1983,nan,(MoO3)55.0 (P2O5)45.0 ,0.0,0,0.0,0.0,0.0,0.0,0.0,0.0,0.0,0,0,0,0.0,0.0,0,0.0,0.0,0.0,0.0,0.0,0.0,0,0.0,0.0,0.0,0.0,0,0,0.0,0.0,0,0.0,0.0,0.0,0.0,0.0,0.0,0,0.0,0.0,0.0,0.0,0.0,0.0,0,0.0,0.0,0,0.0,0.0,0.0,0.0,0.0,0.0,0,0,0,0.0,0,0.0,0.0,0,0,0.0,0,0.0,0.0,0.0,0,0.0,0.0,0.0,0,0,0.0,0.0,0,0.0,0.0,0.0,0,0.0,0.0,0.0,0,0,0,0.0,0.0,0,0.0,0.0,0.0,0,0.0,0.0,0.0,55.0,0.0,0.0,0.0,0.0,0.0,0.0,0.0,0.0,0.0,0.0,0.0,0.0,0.0,0.0,0.0,0.0,0.0,45.0,0.0,0.0,0.0,0.0,0.0,0.0,0.0,0,0.0,0.0,0.0,0.0,0.0,0.0,0.0,0,0.0,0.0,0.0,0.0,0.0,0.0,0.0,0,0.0,0.0,0.0,0.0,0.0,0,0.0,0.0,0.0,0.0,0.0,0,0.0,0.0,0.0,0.0,0,0.0,0.0,0.0,0,0,0,0.0,0.0,0.0,0.0,0.0,0.0,0.0,0.0,0.0,0.0,0.0,0.0,0.0,0.0,0.0,0,0.0,0.0,49.9,20.5,0.217
# 4508,7830,74176,Patel N.D.,1983,nan,(MoO3)55.2 (P2O5)44.8 ,0.0,0,0.0,0.0,0.0,0.0,0.0,0.0,0.0,0,0,0,0.0,0.0,0,0.0,0.0,0.0,0.0,0.0,0.0,0,0.0,0.0,0.0,0.0,0,0,0.0,0.0,0,0.0,0.0,0.0,0.0,0.0,0.0,0,0.0,0.0,0.0,0.0,0.0,0.0,0,0.0,0.0,0,0.0,0.0,0.0,0.0,0.0,0.0,0,0,0,0.0,0,0.0,0.0,0,0,0.0,0,0.0,0.0,0.0,0,0.0,0.0,0.0,0,0,0.0,0.0,0,0.0,0.0,0.0,0,0.0,0.0,0.0,0,0,0,0.0,0.0,0,0.0,0.0,0.0,0,0.0,0.0,0.0,55.2,0.0,0.0,0.0,0.0,0.0,0.0,0.0,0.0,0.0,0.0,0.0,0.0,0.0,0.0,0.0,0.0,0.0,44.8,0.0,0.0,0.0,0.0,0.0,0.0,0.0,0,0.0,0.0,0.0,0.0,0.0,0.0,0.0,0,0.0,0.0,0.0,0.0,0.0,0.0,0.0,0,0.0,0.0,0.0,0.0,0.0,0,0.0,0.0,0.0,0.0,0.0,0,0.0,0.0,0.0,0.0,0,0.0,0.0,0.0,0,0,0,0.0,0.0,0.0,0.0,0.0,0.0,0.0,0.0,0.0,0.0,0.0,0.0,0.0,0.0,0.0,0,0.0,0.0,47.9,19.7,0.217
# 4509,7830,74178,Patel N.D.,1983,nan,(MoO3)55.6 (P2O5)44.4 ,0.0,0,0.0,0.0,0.0,0.0,0.0,0.0,0.0,0,0,0,0.0,0.0,0,0.0,0.0,0.0,0.0,0.0,0.0,0,0.0,0.0,0.0,0.0,0,0,0.0,0.0,0,0.0,0.0,0.0,0.0,0.0,0.0,0,0.0,0.0,0.0,0.0,0.0,0.0,0,0.0,0.0,0,0.0,0.0,0.0,0.0,0.0,0.0,0,0,0,0.0,0,0.0,0.0,0,0,0.0,0,0.0,0.0,0.0,0,0.0,0.0,0.0,0,0,0.0,0.0,0,0.0,0.0,0.0,0,0.0,0.0,0.0,0,0,0,0.0,0.0,0,0.0,0.0,0.0,0,0.0,0.0,0.0,55.6,0.0,0.0,0.0,0.0,0.0,0.0,0.0,0.0,0.0,0.0,0.0,0.0,0.0,0.0,0.0,0.0,0.0,44.4,0.0,0.0,0.0,0.0,0.0,0.0,0.0,0,0.0,0.0,0.0,0.0,0.0,0.0,0.0,0,0.0,0.0,0.0,0.0,0.0,0.0,0.0,0,0.0,0.0,0.0,0.0,0.0,0,0.0,0.0,0.0,0.0,0.0,0,0.0,0.0,0.0,0.0,0,0.0,0.0,0.0,0,0,0,0.0,0.0,0.0,0.0,0.0,0.0,0.0,0.0,0.0,0.0,0.0,0.0,0.0,0.0,0.0,0,0.0,0.0,48.2,19.8,0.217
# 4510,20408,175150,Wiessner W.,1962,FK 4,(As2O3)0.323299948 (B2O3)18.37348706 (K2O)6.789914914 (SiO2)74.51329808 ,0.0,0,0.0,0.0,0.0,0.0,0.0,0.323299948,0.0,0,0,0,0.0,18.37348706,0,0.0,0.0,0.0,0.0,0.0,0.0,0,0.0,0.0,0.0,0.0,0,0,0.0,0.0,0,0.0,0.0,0.0,0.0,0.0,0.0,0,0.0,0.0,0.0,0.0,0.0,0.0,0,0.0,0.0,0,0.0,0.0,0.0,0.0,0.0,0.0,0,0,0,0.0,0,0.0,0.0,0,0,0.0,0,0.0,0.0,0.0,0,0.0,0.0,6.789914914,0,0,0.0,0.0,0,0.0,0.0,0.0,0,0.0,0.0,0.0,0,0,0,0.0,0.0,0,0.0,0.0,0.0,0,0.0,0.0,0.0,0.0,0.0,0.0,0.0,0.0,0.0,0.0,0.0,0.0,0.0,0.0,0.0,0.0,0.0,0.0,0.0,0.0,0.0,0.0,0.0,0.0,0.0,0.0,0.0,0.0,0.0,0,0.0,0.0,0.0,0.0,0.0,0.0,0.0,0,0.0,0.0,0.0,0.0,0.0,74.51329808,0.0,0,0.0,0.0,0.0,0.0,0.0,0,0.0,0.0,0.0,0.0,0.0,0,0.0,0.0,0.0,0.0,0,0.0,0.0,0.0,0,0,0,0.0,0.0,0.0,0.0,0.0,0.0,0.0,0.0,0.0,0.0,0.0,0.0,0.0,0.0,0.0,0,0.0,0.0,56.8,23.28,0.217
# 4511,34275,417273,Reddy C.N.,2008,nan,(B2O3)45.0 (Li2O)45.0 (V2O5)10.0 ,0.0,0,0.0,0.0,0.0,0.0,0.0,0.0,0.0,0,0,0,0.0,45.0,0,0.0,0.0,0.0,0.0,0.0,0.0,0,0.0,0.0,0.0,0.0,0,0,0.0,0.0,0,0.0,0.0,0.0,0.0,0.0,0.0,0,0.0,0.0,0.0,0.0,0.0,0.0,0,0.0,0.0,0,0.0,0.0,0.0,0.0,0.0,0.0,0,0,0,0.0,0,0.0,0.0,0,0,0.0,0,0.0,0.0,0.0,0,0.0,0.0,0.0,0,0,0.0,0.0,0,0.0,0.0,0.0,0,0.0,0.0,45.0,0,0,0,0.0,0.0,0,0.0,0.0,0.0,0,0.0,0.0,0.0,0.0,0.0,0.0,0.0,0.0,0.0,0.0,0.0,0.0,0.0,0.0,0.0,0.0,0.0,0.0,0.0,0.0,0.0,0.0,0.0,0.0,0.0,0.0,0.0,0.0,0.0,0,0.0,0.0,0.0,0.0,0.0,0.0,0.0,0,0.0,0.0,0.0,0.0,0.0,0.0,0.0,0,0.0,0.0,0.0,0.0,0.0,0,0.0,0.0,0.0,0.0,0.0,0,0.0,0.0,0.0,0.0,0,0.0,0.0,0.0,0,0,0,0.0,0.0,0.0,0.0,10.0,0.0,0.0,0.0,0.0,0.0,0.0,0.0,0.0,0.0,0.0,0,0.0,0.0,58.9,24.22,0.217
# 4512,26687,21306,LaCourse W.C.,1996,nan,(Al2O3)4.0 (Li2O)12.5 (Na2O)12.5 (SiO2)71.0 ,0.0,0,0.0,4.0,0.0,0.0,0.0,0.0,0.0,0,0,0,0.0,0.0,0,0.0,0.0,0.0,0.0,0.0,0.0,0,0.0,0.0,0.0,0.0,0,0,0.0,0.0,0,0.0,0.0,0.0,0.0,0.0,0.0,0,0.0,0.0,0.0,0.0,0.0,0.0,0,0.0,0.0,0,0.0,0.0,0.0,0.0,0.0,0.0,0,0,0,0.0,0,0.0,0.0,0,0,0.0,0,0.0,0.0,0.0,0,0.0,0.0,0.0,0,0,0.0,0.0,0,0.0,0.0,0.0,0,0.0,0.0,12.5,0,0,0,0.0,0.0,0,0.0,0.0,0.0,0,0.0,0.0,0.0,0.0,0.0,0.0,12.5,0.0,0.0,0.0,0.0,0.0,0.0,0.0,0.0,0.0,0.0,0.0,0.0,0.0,0.0,0.0,0.0,0.0,0.0,0.0,0.0,0.0,0.0,0,0.0,0.0,0.0,0.0,0.0,0.0,0.0,0,0.0,0.0,0.0,0.0,0.0,71.0,0.0,0,0.0,0.0,0.0,0.0,0.0,0,0.0,0.0,0.0,0.0,0.0,0,0.0,0.0,0.0,0.0,0,0.0,0.0,0.0,0,0,0,0.0,0.0,0.0,0.0,0.0,0.0,0.0,0.0,0.0,0.0,0.0,0.0,0.0,0.0,0.0,0,0.0,0.0,73.0,30.0,0.2166667
# 4513,26687,21307,LaCourse W.C.,1996,nan,(Al2O3)6.0 (Li2O)12.5 (Na2O)12.5 (SiO2)69.0 ,0.0,0,0.0,6.0,0.0,0.0,0.0,0.0,0.0,0,0,0,0.0,0.0,0,0.0,0.0,0.0,0.0,0.0,0.0,0,0.0,0.0,0.0,0.0,0,0,0.0,0.0,0,0.0,0.0,0.0,0.0,0.0,0.0,0,0.0,0.0,0.0,0.0,0.0,0.0,0,0.0,0.0,0,0.0,0.0,0.0,0.0,0.0,0.0,0,0,0,0.0,0,0.0,0.0,0,0,0.0,0,0.0,0.0,0.0,0,0.0,0.0,0.0,0,0,0.0,0.0,0,0.0,0.0,0.0,0,0.0,0.0,12.5,0,0,0,0.0,0.0,0,0.0,0.0,0.0,0,0.0,0.0,0.0,0.0,0.0,0.0,12.5,0.0,0.0,0.0,0.0,0.0,0.0,0.0,0.0,0.0,0.0,0.0,0.0,0.0,0.0,0.0,0.0,0.0,0.0,0.0,0.0,0.0,0.0,0,0.0,0.0,0.0,0.0,0.0,0.0,0.0,0,0.0,0.0,0.0,0.0,0.0,69.0,0.0,0,0.0,0.0,0.0,0.0,0.0,0,0.0,0.0,0.0,0.0,0.0,0,0.0,0.0,0.0,0.0,0,0.0,0.0,0.0,0,0,0,0.0,0.0,0.0,0.0,0.0,0.0,0.0,0.0,0.0,0.0,0.0,0.0,0.0,0.0,0.0,0,0.0,0.0,73.0,30.0,0.2166667
# 4514,26687,22283,LaCourse W.C.,1996,nan,(Al2O3)15.0 (CaO)7.0 (Na2O)18.0 (SiO2)60.0 ,0.0,0,0.0,15.0,0.0,0.0,0.0,0.0,0.0,0,0,0,0.0,0.0,0,0.0,0.0,0.0,0.0,0.0,0.0,0,0.0,0.0,7.0,0.0,0,0,0.0,0.0,0,0.0,0.0,0.0,0.0,0.0,0.0,0,0.0,0.0,0.0,0.0,0.0,0.0,0,0.0,0.0,0,0.0,0.0,0.0,0.0,0.0,0.0,0,0,0,0.0,0,0.0,0.0,0,0,0.0,0,0.0,0.0,0.0,0,0.0,0.0,0.0,0,0,0.0,0.0,0,0.0,0.0,0.0,0,0.0,0.0,0.0,0,0,0,0.0,0.0,0,0.0,0.0,0.0,0,0.0,0.0,0.0,0.0,0.0,0.0,18.0,0.0,0.0,0.0,0.0,0.0,0.0,0.0,0.0,0.0,0.0,0.0,0.0,0.0,0.0,0.0,0.0,0.0,0.0,0.0,0.0,0.0,0.0,0,0.0,0.0,0.0,0.0,0.0,0.0,0.0,0,0.0,0.0,0.0,0.0,0.0,60.0,0.0,0,0.0,0.0,0.0,0.0,0.0,0,0.0,0.0,0.0,0.0,0.0,0,0.0,0.0,0.0,0.0,0,0.0,0.0,0.0,0,0,0,0.0,0.0,0.0,0.0,0.0,0.0,0.0,0.0,0.0,0.0,0.0,0.0,0.0,0.0,0.0,0,0.0,0.0,73.0,30.0,0.2166667
# 4515,214,20077,Polukhin V.N.,1983,nan,(B2O3)11.2188391 (GeO2)69.25207446 (Na2O)9.764543219 (SiO2)9.764543219 ,0.0,0,0.0,0.0,0.0,0.0,0.0,0.0,0.0,0,0,0,0.0,11.2188391,0,0.0,0.0,0.0,0.0,0.0,0.0,0,0.0,0.0,0.0,0.0,0,0,0.0,0.0,0,0.0,0.0,0.0,0.0,0.0,0.0,0,0.0,0.0,0.0,0.0,0.0,0.0,0,0.0,0.0,0,0.0,0.0,0.0,0.0,0.0,0.0,0,0,0,0.0,0,0.0,69.25207446,0,0,0.0,0,0.0,0.0,0.0,0,0.0,0.0,0.0,0,0,0.0,0.0,0,0.0,0.0,0.0,0,0.0,0.0,0.0,0,0,0,0.0,0.0,0,0.0,0.0,0.0,0,0.0,0.0,0.0,0.0,0.0,0.0,9.764543219,0.0,0.0,0.0,0.0,0.0,0.0,0.0,0.0,0.0,0.0,0.0,0.0,0.0,0.0,0.0,0.0,0.0,0.0,0.0,0.0,0.0,0.0,0,0.0,0.0,0.0,0.0,0.0,0.0,0.0,0,0.0,0.0,0.0,0.0,0.0,9.764543219,0.0,0,0.0,0.0,0.0,0.0,0.0,0,0.0,0.0,0.0,0.0,0.0,0,0.0,0.0,0.0,0.0,0,0.0,0.0,0.0,0,0,0,0.0,0.0,0.0,0.0,0.0,0.0,0.0,0.0,0.0,0.0,0.0,0.0,0.0,0.0,0.0,0,0.0,0.0,62.7,25.9,0.21600000000000003
# 4516,290,21027,Karapetyan G.O.,1979,nan,(Al2O3)15.0 (Li2O)15.0 (SiO2)70.0 ,0.0,0,0.0,15.0,0.0,0.0,0.0,0.0,0.0,0,0,0,0.0,0.0,0,0.0,0.0,0.0,0.0,0.0,0.0,0,0.0,0.0,0.0,0.0,0,0,0.0,0.0,0,0.0,0.0,0.0,0.0,0.0,0.0,0,0.0,0.0,0.0,0.0,0.0,0.0,0,0.0,0.0,0,0.0,0.0,0.0,0.0,0.0,0.0,0,0,0,0.0,0,0.0,0.0,0,0,0.0,0,0.0,0.0,0.0,0,0.0,0.0,0.0,0,0,0.0,0.0,0,0.0,0.0,0.0,0,0.0,0.0,15.0,0,0,0,0.0,0.0,0,0.0,0.0,0.0,0,0.0,0.0,0.0,0.0,0.0,0.0,0.0,0.0,0.0,0.0,0.0,0.0,0.0,0.0,0.0,0.0,0.0,0.0,0.0,0.0,0.0,0.0,0.0,0.0,0.0,0.0,0.0,0.0,0.0,0,0.0,0.0,0.0,0.0,0.0,0.0,0.0,0,0.0,0.0,0.0,0.0,0.0,70.0,0.0,0,0.0,0.0,0.0,0.0,0.0,0,0.0,0.0,0.0,0.0,0.0,0,0.0,0.0,0.0,0.0,0,0.0,0.0,0.0,0,0,0,0.0,0.0,0.0,0.0,0.0,0.0,0.0,0.0,0.0,0.0,0.0,0.0,0.0,0.0,0.0,0,0.0,0.0,82.8,34.0,0.21600000000000003
# 4517,1966,110922,Kisin B.I.,1959,LF1,(As2O3)0.11800005300000001 (K2O)11.28058508 (PbO)8.429758793 (SiO2)80.17165608 ,0.0,0,0.0,0.0,0.0,0.0,0.0,0.11800005300000001,0.0,0,0,0,0.0,0.0,0,0.0,0.0,0.0,0.0,0.0,0.0,0,0.0,0.0,0.0,0.0,0,0,0.0,0.0,0,0.0,0.0,0.0,0.0,0.0,0.0,0,0.0,0.0,0.0,0.0,0.0,0.0,0,0.0,0.0,0,0.0,0.0,0.0,0.0,0.0,0.0,0,0,0,0.0,0,0.0,0.0,0,0,0.0,0,0.0,0.0,0.0,0,0.0,0.0,11.28058508,0,0,0.0,0.0,0,0.0,0.0,0.0,0,0.0,0.0,0.0,0,0,0,0.0,0.0,0,0.0,0.0,0.0,0,0.0,0.0,0.0,0.0,0.0,0.0,0.0,0.0,0.0,0.0,0.0,0.0,0.0,0.0,0.0,0.0,0.0,0.0,0.0,0.0,0.0,0.0,0.0,0.0,0.0,8.429758793,0.0,0.0,0.0,0,0.0,0.0,0.0,0.0,0.0,0.0,0.0,0,0.0,0.0,0.0,0.0,0.0,80.17165608,0.0,0,0.0,0.0,0.0,0.0,0.0,0,0.0,0.0,0.0,0.0,0.0,0,0.0,0.0,0.0,0.0,0,0.0,0.0,0.0,0,0,0,0.0,0.0,0.0,0.0,0.0,0.0,0.0,0.0,0.0,0.0,0.0,0.0,0.0,0.0,0.0,0,0.0,0.0,56.0,23.02,0.21600000000000003
# 4518,1966,110928,Kisin B.I.,1959,F2,(As2O3)0.23950010300000002 (K2O)6.762099908 (PbO)19.65798845 (SiO2)73.34041154 ,0.0,0,0.0,0.0,0.0,0.0,0.0,0.23950010300000002,0.0,0,0,0,0.0,0.0,0,0.0,0.0,0.0,0.0,0.0,0.0,0,0.0,0.0,0.0,0.0,0,0,0.0,0.0,0,0.0,0.0,0.0,0.0,0.0,0.0,0,0.0,0.0,0.0,0.0,0.0,0.0,0,0.0,0.0,0,0.0,0.0,0.0,0.0,0.0,0.0,0,0,0,0.0,0,0.0,0.0,0,0,0.0,0,0.0,0.0,0.0,0,0.0,0.0,6.762099908,0,0,0.0,0.0,0,0.0,0.0,0.0,0,0.0,0.0,0.0,0,0,0,0.0,0.0,0,0.0,0.0,0.0,0,0.0,0.0,0.0,0.0,0.0,0.0,0.0,0.0,0.0,0.0,0.0,0.0,0.0,0.0,0.0,0.0,0.0,0.0,0.0,0.0,0.0,0.0,0.0,0.0,0.0,19.65798845,0.0,0.0,0.0,0,0.0,0.0,0.0,0.0,0.0,0.0,0.0,0,0.0,0.0,0.0,0.0,0.0,73.34041154,0.0,0,0.0,0.0,0.0,0.0,0.0,0,0.0,0.0,0.0,0.0,0.0,0,0.0,0.0,0.0,0.0,0,0.0,0.0,0.0,0,0,0,0.0,0.0,0.0,0.0,0.0,0.0,0.0,0.0,0.0,0.0,0.0,0.0,0.0,0.0,0.0,0,0.0,0.0,55.9,22.98,0.21600000000000003
# 4519,3849,12359,Tille U.,1978,nan,(CaO)18.5 (Na2O)11.0 (SiO2)70.5 ,0.0,0,0.0,0.0,0.0,0.0,0.0,0.0,0.0,0,0,0,0.0,0.0,0,0.0,0.0,0.0,0.0,0.0,0.0,0,0.0,0.0,18.5,0.0,0,0,0.0,0.0,0,0.0,0.0,0.0,0.0,0.0,0.0,0,0.0,0.0,0.0,0.0,0.0,0.0,0,0.0,0.0,0,0.0,0.0,0.0,0.0,0.0,0.0,0,0,0,0.0,0,0.0,0.0,0,0,0.0,0,0.0,0.0,0.0,0,0.0,0.0,0.0,0,0,0.0,0.0,0,0.0,0.0,0.0,0,0.0,0.0,0.0,0,0,0,0.0,0.0,0,0.0,0.0,0.0,0,0.0,0.0,0.0,0.0,0.0,0.0,11.0,0.0,0.0,0.0,0.0,0.0,0.0,0.0,0.0,0.0,0.0,0.0,0.0,0.0,0.0,0.0,0.0,0.0,0.0,0.0,0.0,0.0,0.0,0,0.0,0.0,0.0,0.0,0.0,0.0,0.0,0,0.0,0.0,0.0,0.0,0.0,70.5,0.0,0,0.0,0.0,0.0,0.0,0.0,0,0.0,0.0,0.0,0.0,0.0,0,0.0,0.0,0.0,0.0,0,0.0,0.0,0.0,0,0,0,0.0,0.0,0.0,0.0,0.0,0.0,0.0,0.0,0.0,0.0,0.0,0.0,0.0,0.0,0.0,0,0.0,0.0,75.2,31.0,0.21600000000000003
# 4520,3859,12454,Livshits V.Ya.,1982,nan,(Al2O3)17.5 (Na2O)17.5 (SiO2)65.0 ,0.0,0,0.0,17.5,0.0,0.0,0.0,0.0,0.0,0,0,0,0.0,0.0,0,0.0,0.0,0.0,0.0,0.0,0.0,0,0.0,0.0,0.0,0.0,0,0,0.0,0.0,0,0.0,0.0,0.0,0.0,0.0,0.0,0,0.0,0.0,0.0,0.0,0.0,0.0,0,0.0,0.0,0,0.0,0.0,0.0,0.0,0.0,0.0,0,0,0,0.0,0,0.0,0.0,0,0,0.0,0,0.0,0.0,0.0,0,0.0,0.0,0.0,0,0,0.0,0.0,0,0.0,0.0,0.0,0,0.0,0.0,0.0,0,0,0,0.0,0.0,0,0.0,0.0,0.0,0,0.0,0.0,0.0,0.0,0.0,0.0,17.5,0.0,0.0,0.0,0.0,0.0,0.0,0.0,0.0,0.0,0.0,0.0,0.0,0.0,0.0,0.0,0.0,0.0,0.0,0.0,0.0,0.0,0.0,0,0.0,0.0,0.0,0.0,0.0,0.0,0.0,0,0.0,0.0,0.0,0.0,0.0,65.0,0.0,0,0.0,0.0,0.0,0.0,0.0,0,0.0,0.0,0.0,0.0,0.0,0,0.0,0.0,0.0,0.0,0,0.0,0.0,0.0,0,0,0,0.0,0.0,0.0,0.0,0.0,0.0,0.0,0.0,0.0,0.0,0.0,0.0,0.0,0.0,0.0,0,0.0,0.0,71.2,29.3,0.21600000000000003
# 4521,5947,72092,Nemilov S.V.,1976,nan,(Bi2O3)15.2 (GeO2)84.8 ,0.0,0,0.0,0.0,0.0,0.0,0.0,0.0,0.0,0,0,0,0.0,0.0,0,0.0,0.0,0.0,0.0,15.2,0.0,0,0.0,0.0,0.0,0.0,0,0,0.0,0.0,0,0.0,0.0,0.0,0.0,0.0,0.0,0,0.0,0.0,0.0,0.0,0.0,0.0,0,0.0,0.0,0,0.0,0.0,0.0,0.0,0.0,0.0,0,0,0,0.0,0,0.0,84.8,0,0,0.0,0,0.0,0.0,0.0,0,0.0,0.0,0.0,0,0,0.0,0.0,0,0.0,0.0,0.0,0,0.0,0.0,0.0,0,0,0,0.0,0.0,0,0.0,0.0,0.0,0,0.0,0.0,0.0,0.0,0.0,0.0,0.0,0.0,0.0,0.0,0.0,0.0,0.0,0.0,0.0,0.0,0.0,0.0,0.0,0.0,0.0,0.0,0.0,0.0,0.0,0.0,0.0,0.0,0.0,0,0.0,0.0,0.0,0.0,0.0,0.0,0.0,0,0.0,0.0,0.0,0.0,0.0,0.0,0.0,0,0.0,0.0,0.0,0.0,0.0,0,0.0,0.0,0.0,0.0,0.0,0,0.0,0.0,0.0,0.0,0,0.0,0.0,0.0,0,0,0,0.0,0.0,0.0,0.0,0.0,0.0,0.0,0.0,0.0,0.0,0.0,0.0,0.0,0.0,0.0,0,0.0,0.0,nan,nan,0.21600000000000003
# 4522,7832,74201,Patel N.D.,1983,nan,(MoO3)46.2 (P2O5)53.8 ,0.0,0,0.0,0.0,0.0,0.0,0.0,0.0,0.0,0,0,0,0.0,0.0,0,0.0,0.0,0.0,0.0,0.0,0.0,0,0.0,0.0,0.0,0.0,0,0,0.0,0.0,0,0.0,0.0,0.0,0.0,0.0,0.0,0,0.0,0.0,0.0,0.0,0.0,0.0,0,0.0,0.0,0,0.0,0.0,0.0,0.0,0.0,0.0,0,0,0,0.0,0,0.0,0.0,0,0,0.0,0,0.0,0.0,0.0,0,0.0,0.0,0.0,0,0,0.0,0.0,0,0.0,0.0,0.0,0,0.0,0.0,0.0,0,0,0,0.0,0.0,0,0.0,0.0,0.0,0,0.0,0.0,0.0,46.2,0.0,0.0,0.0,0.0,0.0,0.0,0.0,0.0,0.0,0.0,0.0,0.0,0.0,0.0,0.0,0.0,0.0,53.8,0.0,0.0,0.0,0.0,0.0,0.0,0.0,0,0.0,0.0,0.0,0.0,0.0,0.0,0.0,0,0.0,0.0,0.0,0.0,0.0,0.0,0.0,0,0.0,0.0,0.0,0.0,0.0,0,0.0,0.0,0.0,0.0,0.0,0,0.0,0.0,0.0,0.0,0,0.0,0.0,0.0,0,0,0,0.0,0.0,0.0,0.0,0.0,0.0,0.0,0.0,0.0,0.0,0.0,0.0,0.0,0.0,0.0,0,0.0,0.0,55.9,23.0,0.21600000000000003
# 4523,29546,369259,Li Liu En,2005,nan,(Al2O3)14.3 (B2O3)8.8 (CaO)6.3 (MgO)8.8 (SiO2)60.0 (SrO)1.8 ,0.0,0,0.0,14.3,0.0,0.0,0.0,0.0,0.0,0,0,0,0.0,8.8,0,0.0,0.0,0.0,0.0,0.0,0.0,0,0.0,0.0,6.3,0.0,0,0,0.0,0.0,0,0.0,0.0,0.0,0.0,0.0,0.0,0,0.0,0.0,0.0,0.0,0.0,0.0,0,0.0,0.0,0,0.0,0.0,0.0,0.0,0.0,0.0,0,0,0,0.0,0,0.0,0.0,0,0,0.0,0,0.0,0.0,0.0,0,0.0,0.0,0.0,0,0,0.0,0.0,0,0.0,0.0,0.0,0,0.0,0.0,0.0,0,0,0,0.0,0.0,0,0.0,8.8,0.0,0,0.0,0.0,0.0,0.0,0.0,0.0,0.0,0.0,0.0,0.0,0.0,0.0,0.0,0.0,0.0,0.0,0.0,0.0,0.0,0.0,0.0,0.0,0.0,0.0,0.0,0.0,0.0,0.0,0.0,0,0.0,0.0,0.0,0.0,0.0,0.0,0.0,0,0.0,0.0,0.0,0.0,0.0,60.0,0.0,0,0.0,0.0,0.0,0.0,0.0,0,0.0,1.8,0.0,0.0,0.0,0,0.0,0.0,0.0,0.0,0,0.0,0.0,0.0,0,0,0,0.0,0.0,0.0,0.0,0.0,0.0,0.0,0.0,0.0,0.0,0.0,0.0,0.0,0.0,0.0,0,0.0,0.0,80.5,33.1,0.21600000000000003
# 4524,29546,369260,Li Liu En,2005,nan,(Al2O3)14.71471926 (B2O3)8.708708565 (CaO)7.707707615 (MgO)6.106105695 (SiO2)61.16115694 (SrO)1.60160192 ,0.0,0,0.0,14.71471926,0.0,0.0,0.0,0.0,0.0,0,0,0,0.0,8.708708565,0,0.0,0.0,0.0,0.0,0.0,0.0,0,0.0,0.0,7.707707615,0.0,0,0,0.0,0.0,0,0.0,0.0,0.0,0.0,0.0,0.0,0,0.0,0.0,0.0,0.0,0.0,0.0,0,0.0,0.0,0,0.0,0.0,0.0,0.0,0.0,0.0,0,0,0,0.0,0,0.0,0.0,0,0,0.0,0,0.0,0.0,0.0,0,0.0,0.0,0.0,0,0,0.0,0.0,0,0.0,0.0,0.0,0,0.0,0.0,0.0,0,0,0,0.0,0.0,0,0.0,6.106105695,0.0,0,0.0,0.0,0.0,0.0,0.0,0.0,0.0,0.0,0.0,0.0,0.0,0.0,0.0,0.0,0.0,0.0,0.0,0.0,0.0,0.0,0.0,0.0,0.0,0.0,0.0,0.0,0.0,0.0,0.0,0,0.0,0.0,0.0,0.0,0.0,0.0,0.0,0,0.0,0.0,0.0,0.0,0.0,61.16115694,0.0,0,0.0,0.0,0.0,0.0,0.0,0,0.0,1.60160192,0.0,0.0,0.0,0,0.0,0.0,0.0,0.0,0,0.0,0.0,0.0,0,0,0,0.0,0.0,0.0,0.0,0.0,0.0,0.0,0.0,0.0,0.0,0.0,0.0,0.0,0.0,0.0,0,0.0,0.0,78.7,32.36,0.21600000000000003
# 4525,29546,369261,Li Liu En,2005,nan,(Al2O3)14.0 (B2O3)8.4 (CaO)7.8 (MgO)6.1 (SiO2)62.0 (SrO)1.7 ,0.0,0,0.0,14.0,0.0,0.0,0.0,0.0,0.0,0,0,0,0.0,8.4,0,0.0,0.0,0.0,0.0,0.0,0.0,0,0.0,0.0,7.8,0.0,0,0,0.0,0.0,0,0.0,0.0,0.0,0.0,0.0,0.0,0,0.0,0.0,0.0,0.0,0.0,0.0,0,0.0,0.0,0,0.0,0.0,0.0,0.0,0.0,0.0,0,0,0,0.0,0,0.0,0.0,0,0,0.0,0,0.0,0.0,0.0,0,0.0,0.0,0.0,0,0,0.0,0.0,0,0.0,0.0,0.0,0,0.0,0.0,0.0,0,0,0,0.0,0.0,0,0.0,6.1,0.0,0,0.0,0.0,0.0,0.0,0.0,0.0,0.0,0.0,0.0,0.0,0.0,0.0,0.0,0.0,0.0,0.0,0.0,0.0,0.0,0.0,0.0,0.0,0.0,0.0,0.0,0.0,0.0,0.0,0.0,0,0.0,0.0,0.0,0.0,0.0,0.0,0.0,0,0.0,0.0,0.0,0.0,0.0,62.0,0.0,0,0.0,0.0,0.0,0.0,0.0,0,0.0,1.7,0.0,0.0,0.0,0,0.0,0.0,0.0,0.0,0,0.0,0.0,0.0,0,0,0,0.0,0.0,0.0,0.0,0.0,0.0,0.0,0.0,0.0,0.0,0.0,0.0,0.0,0.0,0.0,0,0.0,0.0,78.7,32.36,0.21600000000000003
# 4526,29546,369262,Li Liu En,2005,nan,(Al2O3)14.5 (B2O3)7.7 (CaO)7.2 (MgO)6.1 (SiO2)62.2 (SrO)2.3 ,0.0,0,0.0,14.5,0.0,0.0,0.0,0.0,0.0,0,0,0,0.0,7.7,0,0.0,0.0,0.0,0.0,0.0,0.0,0,0.0,0.0,7.2,0.0,0,0,0.0,0.0,0,0.0,0.0,0.0,0.0,0.0,0.0,0,0.0,0.0,0.0,0.0,0.0,0.0,0,0.0,0.0,0,0.0,0.0,0.0,0.0,0.0,0.0,0,0,0,0.0,0,0.0,0.0,0,0,0.0,0,0.0,0.0,0.0,0,0.0,0.0,0.0,0,0,0.0,0.0,0,0.0,0.0,0.0,0,0.0,0.0,0.0,0,0,0,0.0,0.0,0,0.0,6.1,0.0,0,0.0,0.0,0.0,0.0,0.0,0.0,0.0,0.0,0.0,0.0,0.0,0.0,0.0,0.0,0.0,0.0,0.0,0.0,0.0,0.0,0.0,0.0,0.0,0.0,0.0,0.0,0.0,0.0,0.0,0,0.0,0.0,0.0,0.0,0.0,0.0,0.0,0,0.0,0.0,0.0,0.0,0.0,62.2,0.0,0,0.0,0.0,0.0,0.0,0.0,0,0.0,2.3,0.0,0.0,0.0,0,0.0,0.0,0.0,0.0,0,0.0,0.0,0.0,0,0,0,0.0,0.0,0.0,0.0,0.0,0.0,0.0,0.0,0.0,0.0,0.0,0.0,0.0,0.0,0.0,0,0.0,0.0,79.1,32.52,0.21600000000000003
# 4527,29546,369263,Li Liu En,2005,nan,(Al2O3)13.3 (B2O3)9.1 (CaO)7.9 (MgO)6.2 (SiO2)62.2 (SrO)1.3 ,0.0,0,0.0,13.3,0.0,0.0,0.0,0.0,0.0,0,0,0,0.0,9.1,0,0.0,0.0,0.0,0.0,0.0,0.0,0,0.0,0.0,7.9,0.0,0,0,0.0,0.0,0,0.0,0.0,0.0,0.0,0.0,0.0,0,0.0,0.0,0.0,0.0,0.0,0.0,0,0.0,0.0,0,0.0,0.0,0.0,0.0,0.0,0.0,0,0,0,0.0,0,0.0,0.0,0,0,0.0,0,0.0,0.0,0.0,0,0.0,0.0,0.0,0,0,0.0,0.0,0,0.0,0.0,0.0,0,0.0,0.0,0.0,0,0,0,0.0,0.0,0,0.0,6.2,0.0,0,0.0,0.0,0.0,0.0,0.0,0.0,0.0,0.0,0.0,0.0,0.0,0.0,0.0,0.0,0.0,0.0,0.0,0.0,0.0,0.0,0.0,0.0,0.0,0.0,0.0,0.0,0.0,0.0,0.0,0,0.0,0.0,0.0,0.0,0.0,0.0,0.0,0,0.0,0.0,0.0,0.0,0.0,62.2,0.0,0,0.0,0.0,0.0,0.0,0.0,0,0.0,1.3,0.0,0.0,0.0,0,0.0,0.0,0.0,0.0,0,0.0,0.0,0.0,0,0,0,0.0,0.0,0.0,0.0,0.0,0.0,0.0,0.0,0.0,0.0,0.0,0.0,0.0,0.0,0.0,0,0.0,0.0,78.1,32.11,0.21600000000000003
# 4528,29546,369268,Li Liu En,2005,nan,(Al2O3)14.7 (B2O3)6.3 (CaO)8.6 (MgO)6.3 (SiO2)63.1 (SrO)1.0 ,0.0,0,0.0,14.7,0.0,0.0,0.0,0.0,0.0,0,0,0,0.0,6.3,0,0.0,0.0,0.0,0.0,0.0,0.0,0,0.0,0.0,8.6,0.0,0,0,0.0,0.0,0,0.0,0.0,0.0,0.0,0.0,0.0,0,0.0,0.0,0.0,0.0,0.0,0.0,0,0.0,0.0,0,0.0,0.0,0.0,0.0,0.0,0.0,0,0,0,0.0,0,0.0,0.0,0,0,0.0,0,0.0,0.0,0.0,0,0.0,0.0,0.0,0,0,0.0,0.0,0,0.0,0.0,0.0,0,0.0,0.0,0.0,0,0,0,0.0,0.0,0,0.0,6.3,0.0,0,0.0,0.0,0.0,0.0,0.0,0.0,0.0,0.0,0.0,0.0,0.0,0.0,0.0,0.0,0.0,0.0,0.0,0.0,0.0,0.0,0.0,0.0,0.0,0.0,0.0,0.0,0.0,0.0,0.0,0,0.0,0.0,0.0,0.0,0.0,0.0,0.0,0,0.0,0.0,0.0,0.0,0.0,63.1,0.0,0,0.0,0.0,0.0,0.0,0.0,0,0.0,1.0,0.0,0.0,0.0,0,0.0,0.0,0.0,0.0,0,0.0,0.0,0.0,0,0,0,0.0,0.0,0.0,0.0,0.0,0.0,0.0,0.0,0.0,0.0,0.0,0.0,0.0,0.0,0.0,0,0.0,0.0,80.5,33.1,0.21600000000000003
# 4529,29546,369271,Li Liu En,2005,nan,(Al2O3)14.9 (B2O3)7.4 (CaO)9.9 (MgO)3.5 (SiO2)63.3 (SrO)1.0 ,0.0,0,0.0,14.9,0.0,0.0,0.0,0.0,0.0,0,0,0,0.0,7.4,0,0.0,0.0,0.0,0.0,0.0,0.0,0,0.0,0.0,9.9,0.0,0,0,0.0,0.0,0,0.0,0.0,0.0,0.0,0.0,0.0,0,0.0,0.0,0.0,0.0,0.0,0.0,0,0.0,0.0,0,0.0,0.0,0.0,0.0,0.0,0.0,0,0,0,0.0,0,0.0,0.0,0,0,0.0,0,0.0,0.0,0.0,0,0.0,0.0,0.0,0,0,0.0,0.0,0,0.0,0.0,0.0,0,0.0,0.0,0.0,0,0,0,0.0,0.0,0,0.0,3.5,0.0,0,0.0,0.0,0.0,0.0,0.0,0.0,0.0,0.0,0.0,0.0,0.0,0.0,0.0,0.0,0.0,0.0,0.0,0.0,0.0,0.0,0.0,0.0,0.0,0.0,0.0,0.0,0.0,0.0,0.0,0,0.0,0.0,0.0,0.0,0.0,0.0,0.0,0,0.0,0.0,0.0,0.0,0.0,63.3,0.0,0,0.0,0.0,0.0,0.0,0.0,0,0.0,1.0,0.0,0.0,0.0,0,0.0,0.0,0.0,0.0,0,0.0,0.0,0.0,0,0,0,0.0,0.0,0.0,0.0,0.0,0.0,0.0,0.0,0.0,0.0,0.0,0.0,0.0,0.0,0.0,0,0.0,0.0,77.9,32.03,0.21600000000000003
# 4530,29546,369274,Li Liu En,2005,nan,(Al2O3)14.0 (B2O3)7.5 (CaO)9.3 (MgO)4.1 (SiO2)63.5 (SrO)1.6 ,0.0,0,0.0,14.0,0.0,0.0,0.0,0.0,0.0,0,0,0,0.0,7.5,0,0.0,0.0,0.0,0.0,0.0,0.0,0,0.0,0.0,9.3,0.0,0,0,0.0,0.0,0,0.0,0.0,0.0,0.0,0.0,0.0,0,0.0,0.0,0.0,0.0,0.0,0.0,0,0.0,0.0,0,0.0,0.0,0.0,0.0,0.0,0.0,0,0,0,0.0,0,0.0,0.0,0,0,0.0,0,0.0,0.0,0.0,0,0.0,0.0,0.0,0,0,0.0,0.0,0,0.0,0.0,0.0,0,0.0,0.0,0.0,0,0,0,0.0,0.0,0,0.0,4.1,0.0,0,0.0,0.0,0.0,0.0,0.0,0.0,0.0,0.0,0.0,0.0,0.0,0.0,0.0,0.0,0.0,0.0,0.0,0.0,0.0,0.0,0.0,0.0,0.0,0.0,0.0,0.0,0.0,0.0,0.0,0,0.0,0.0,0.0,0.0,0.0,0.0,0.0,0,0.0,0.0,0.0,0.0,0.0,63.5,0.0,0,0.0,0.0,0.0,0.0,0.0,0,0.0,1.6,0.0,0.0,0.0,0,0.0,0.0,0.0,0.0,0,0.0,0.0,0.0,0,0,0,0.0,0.0,0.0,0.0,0.0,0.0,0.0,0.0,0.0,0.0,0.0,0.0,0.0,0.0,0.0,0,0.0,0.0,77.9,32.03,0.21600000000000003
# 4532,39407,465137,Zheng Qiuju,2012,nan,(Al2O3)12.6 (B2O3)5.0 (Fe2O3)1.0 (Na2O)14.3 (SiO2)67.1 ,0.0,0,0.0,12.6,0.0,0.0,0.0,0.0,0.0,0,0,0,0.0,5.0,0,0.0,0.0,0.0,0.0,0.0,0.0,0,0.0,0.0,0.0,0.0,0,0,0.0,0.0,0,0.0,0.0,0.0,0.0,0.0,0.0,0,0.0,0.0,0.0,0.0,0.0,0.0,0,0.0,0.0,0,0.0,0.0,1.0,0.0,0.0,0.0,0,0,0,0.0,0,0.0,0.0,0,0,0.0,0,0.0,0.0,0.0,0,0.0,0.0,0.0,0,0,0.0,0.0,0,0.0,0.0,0.0,0,0.0,0.0,0.0,0,0,0,0.0,0.0,0,0.0,0.0,0.0,0,0.0,0.0,0.0,0.0,0.0,0.0,14.3,0.0,0.0,0.0,0.0,0.0,0.0,0.0,0.0,0.0,0.0,0.0,0.0,0.0,0.0,0.0,0.0,0.0,0.0,0.0,0.0,0.0,0.0,0,0.0,0.0,0.0,0.0,0.0,0.0,0.0,0,0.0,0.0,0.0,0.0,0.0,67.1,0.0,0,0.0,0.0,0.0,0.0,0.0,0,0.0,0.0,0.0,0.0,0.0,0,0.0,0.0,0.0,0.0,0,0.0,0.0,0.0,0,0,0,0.0,0.0,0.0,0.0,0.0,0.0,0.0,0.0,0.0,0.0,0.0,0.0,0.0,0.0,0.0,0,0.0,0.0,67.6,27.8,0.21582729999999997
# 4533,3221,110708,State Optical I,1975,F2,(As2O3)0.23950010300000002 (K2O)6.762099908 (PbO)19.65798845 (SiO2)73.34041154 ,0.0,0,0.0,0.0,0.0,0.0,0.0,0.23950010300000002,0.0,0,0,0,0.0,0.0,0,0.0,0.0,0.0,0.0,0.0,0.0,0,0.0,0.0,0.0,0.0,0,0,0.0,0.0,0,0.0,0.0,0.0,0.0,0.0,0.0,0,0.0,0.0,0.0,0.0,0.0,0.0,0,0.0,0.0,0,0.0,0.0,0.0,0.0,0.0,0.0,0,0,0,0.0,0,0.0,0.0,0,0,0.0,0,0.0,0.0,0.0,0,0.0,0.0,6.762099908,0,0,0.0,0.0,0,0.0,0.0,0.0,0,0.0,0.0,0.0,0,0,0,0.0,0.0,0,0.0,0.0,0.0,0,0.0,0.0,0.0,0.0,0.0,0.0,0.0,0.0,0.0,0.0,0.0,0.0,0.0,0.0,0.0,0.0,0.0,0.0,0.0,0.0,0.0,0.0,0.0,0.0,0.0,19.65798845,0.0,0.0,0.0,0,0.0,0.0,0.0,0.0,0.0,0.0,0.0,0,0.0,0.0,0.0,0.0,0.0,73.34041154,0.0,0,0.0,0.0,0.0,0.0,0.0,0,0.0,0.0,0.0,0.0,0.0,0,0.0,0.0,0.0,0.0,0,0.0,0.0,0.0,0,0,0,0.0,0.0,0.0,0.0,0.0,0.0,0.0,0.0,0.0,0.0,0.0,0.0,0.0,0.0,0.0,0,0.0,0.0,55.9,22.99,0.215746
# 4534,3221,110712,State Optical I,1975,F13,(As2O3)0.239600103 (K2O)5.496519364 (Na2O)1.070980461 (PbO)19.81919852 (Sb2O3)0.081330035 (SiO2)73.29237152 ,0.0,0,0.0,0.0,0.0,0.0,0.0,0.239600103,0.0,0,0,0,0.0,0.0,0,0.0,0.0,0.0,0.0,0.0,0.0,0,0.0,0.0,0.0,0.0,0,0,0.0,0.0,0,0.0,0.0,0.0,0.0,0.0,0.0,0,0.0,0.0,0.0,0.0,0.0,0.0,0,0.0,0.0,0,0.0,0.0,0.0,0.0,0.0,0.0,0,0,0,0.0,0,0.0,0.0,0,0,0.0,0,0.0,0.0,0.0,0,0.0,0.0,5.496519364,0,0,0.0,0.0,0,0.0,0.0,0.0,0,0.0,0.0,0.0,0,0,0,0.0,0.0,0,0.0,0.0,0.0,0,0.0,0.0,0.0,0.0,0.0,0.0,1.070980461,0.0,0.0,0.0,0.0,0.0,0.0,0.0,0.0,0.0,0.0,0.0,0.0,0.0,0.0,0.0,0.0,0.0,0.0,19.81919852,0.0,0.0,0.0,0,0.0,0.0,0.0,0.0,0.0,0.0,0.081330035,0,0.0,0.0,0.0,0.0,0.0,73.29237152,0.0,0,0.0,0.0,0.0,0.0,0.0,0,0.0,0.0,0.0,0.0,0.0,0,0.0,0.0,0.0,0.0,0,0.0,0.0,0.0,0,0,0,0.0,0.0,0.0,0.0,0.0,0.0,0.0,0.0,0.0,0.0,0.0,0.0,0.0,0.0,0.0,0,0.0,0.0,56.6,23.28,0.21563569999999999
# 4535,16867,172140,Sidkey M.A.,1999,nan,(Sm2O3)2.0 (TeO2)65.0 (V2O5)33.0 ,0.0,0,0.0,0.0,0.0,0.0,0.0,0.0,0.0,0,0,0,0.0,0.0,0,0.0,0.0,0.0,0.0,0.0,0.0,0,0.0,0.0,0.0,0.0,0,0,0.0,0.0,0,0.0,0.0,0.0,0.0,0.0,0.0,0,0.0,0.0,0.0,0.0,0.0,0.0,0,0.0,0.0,0,0.0,0.0,0.0,0.0,0.0,0.0,0,0,0,0.0,0,0.0,0.0,0,0,0.0,0,0.0,0.0,0.0,0,0.0,0.0,0.0,0,0,0.0,0.0,0,0.0,0.0,0.0,0,0.0,0.0,0.0,0,0,0,0.0,0.0,0,0.0,0.0,0.0,0,0.0,0.0,0.0,0.0,0.0,0.0,0.0,0.0,0.0,0.0,0.0,0.0,0.0,0.0,0.0,0.0,0.0,0.0,0.0,0.0,0.0,0.0,0.0,0.0,0.0,0.0,0.0,0.0,0.0,0,0.0,0.0,0.0,0.0,0.0,0.0,0.0,0,0.0,0.0,0.0,0.0,0.0,0.0,2.0,0,0.0,0.0,0.0,0.0,0.0,0,0.0,0.0,0.0,0.0,0.0,0,0.0,65.0,0.0,0.0,0,0.0,0.0,0.0,0,0,0,0.0,0.0,0.0,0.0,33.0,0.0,0.0,0.0,0.0,0.0,0.0,0.0,0.0,0.0,0.0,0,0.0,0.0,51.8,21.31,0.21539179999999997
# 4536,16867,172142,Sidkey M.A.,1999,nan,(Sm2O3)4.0 (TeO2)65.0 (V2O5)31.0 ,0.0,0,0.0,0.0,0.0,0.0,0.0,0.0,0.0,0,0,0,0.0,0.0,0,0.0,0.0,0.0,0.0,0.0,0.0,0,0.0,0.0,0.0,0.0,0,0,0.0,0.0,0,0.0,0.0,0.0,0.0,0.0,0.0,0,0.0,0.0,0.0,0.0,0.0,0.0,0,0.0,0.0,0,0.0,0.0,0.0,0.0,0.0,0.0,0,0,0,0.0,0,0.0,0.0,0,0,0.0,0,0.0,0.0,0.0,0,0.0,0.0,0.0,0,0,0.0,0.0,0,0.0,0.0,0.0,0,0.0,0.0,0.0,0,0,0,0.0,0.0,0,0.0,0.0,0.0,0,0.0,0.0,0.0,0.0,0.0,0.0,0.0,0.0,0.0,0.0,0.0,0.0,0.0,0.0,0.0,0.0,0.0,0.0,0.0,0.0,0.0,0.0,0.0,0.0,0.0,0.0,0.0,0.0,0.0,0,0.0,0.0,0.0,0.0,0.0,0.0,0.0,0,0.0,0.0,0.0,0.0,0.0,0.0,4.0,0,0.0,0.0,0.0,0.0,0.0,0,0.0,0.0,0.0,0.0,0.0,0,0.0,65.0,0.0,0.0,0,0.0,0.0,0.0,0,0,0,0.0,0.0,0.0,0.0,31.0,0.0,0.0,0.0,0.0,0.0,0.0,0.0,0.0,0.0,0.0,0,0.0,0.0,54.4,22.38,0.215371
# 4537,16867,172141,Sidkey M.A.,1999,nan,(Sm2O3)3.0 (TeO2)65.0 (V2O5)32.0 ,0.0,0,0.0,0.0,0.0,0.0,0.0,0.0,0.0,0,0,0,0.0,0.0,0,0.0,0.0,0.0,0.0,0.0,0.0,0,0.0,0.0,0.0,0.0,0,0,0.0,0.0,0,0.0,0.0,0.0,0.0,0.0,0.0,0,0.0,0.0,0.0,0.0,0.0,0.0,0,0.0,0.0,0,0.0,0.0,0.0,0.0,0.0,0.0,0,0,0,0.0,0,0.0,0.0,0,0,0.0,0,0.0,0.0,0.0,0,0.0,0.0,0.0,0,0,0.0,0.0,0,0.0,0.0,0.0,0,0.0,0.0,0.0,0,0,0,0.0,0.0,0,0.0,0.0,0.0,0,0.0,0.0,0.0,0.0,0.0,0.0,0.0,0.0,0.0,0.0,0.0,0.0,0.0,0.0,0.0,0.0,0.0,0.0,0.0,0.0,0.0,0.0,0.0,0.0,0.0,0.0,0.0,0.0,0.0,0,0.0,0.0,0.0,0.0,0.0,0.0,0.0,0,0.0,0.0,0.0,0.0,0.0,0.0,3.0,0,0.0,0.0,0.0,0.0,0.0,0,0.0,0.0,0.0,0.0,0.0,0,0.0,65.0,0.0,0.0,0,0.0,0.0,0.0,0,0,0,0.0,0.0,0.0,0.0,32.0,0.0,0.0,0.0,0.0,0.0,0.0,0.0,0.0,0.0,0.0,0,0.0,0.0,52.4,21.56,0.2152134
# 4538,217,20171,Polukhin V.N.,1983,nan,(GeO2)33.80659687 (Na2O)4.7667293289999995 (Sb2O3)56.65994447 (SiO2)4.7667293289999995 ,0.0,0,0.0,0.0,0.0,0.0,0.0,0.0,0.0,0,0,0,0.0,0.0,0,0.0,0.0,0.0,0.0,0.0,0.0,0,0.0,0.0,0.0,0.0,0,0,0.0,0.0,0,0.0,0.0,0.0,0.0,0.0,0.0,0,0.0,0.0,0.0,0.0,0.0,0.0,0,0.0,0.0,0,0.0,0.0,0.0,0.0,0.0,0.0,0,0,0,0.0,0,0.0,33.80659687,0,0,0.0,0,0.0,0.0,0.0,0,0.0,0.0,0.0,0,0,0.0,0.0,0,0.0,0.0,0.0,0,0.0,0.0,0.0,0,0,0,0.0,0.0,0,0.0,0.0,0.0,0,0.0,0.0,0.0,0.0,0.0,0.0,4.7667293289999995,0.0,0.0,0.0,0.0,0.0,0.0,0.0,0.0,0.0,0.0,0.0,0.0,0.0,0.0,0.0,0.0,0.0,0.0,0.0,0.0,0.0,0.0,0,0.0,0.0,0.0,0.0,0.0,0.0,56.65994447,0,0.0,0.0,0.0,0.0,0.0,4.7667293289999995,0.0,0,0.0,0.0,0.0,0.0,0.0,0,0.0,0.0,0.0,0.0,0.0,0,0.0,0.0,0.0,0.0,0,0.0,0.0,0.0,0,0,0,0.0,0.0,0.0,0.0,0.0,0.0,0.0,0.0,0.0,0.0,0.0,0.0,0.0,0.0,0.0,0,0.0,0.0,35.0,14.4,0.215
# 4539,218,20111,Polukhin V.N.,1983,nan,(GeO2)56.85048488 (Na2O)8.015918279 (SiO2)35.13359684 ,0.0,0,0.0,0.0,0.0,0.0,0.0,0.0,0.0,0,0,0,0.0,0.0,0,0.0,0.0,0.0,0.0,0.0,0.0,0,0.0,0.0,0.0,0.0,0,0,0.0,0.0,0,0.0,0.0,0.0,0.0,0.0,0.0,0,0.0,0.0,0.0,0.0,0.0,0.0,0,0.0,0.0,0,0.0,0.0,0.0,0.0,0.0,0.0,0,0,0,0.0,0,0.0,56.85048488,0,0,0.0,0,0.0,0.0,0.0,0,0.0,0.0,0.0,0,0,0.0,0.0,0,0.0,0.0,0.0,0,0.0,0.0,0.0,0,0,0,0.0,0.0,0,0.0,0.0,0.0,0,0.0,0.0,0.0,0.0,0.0,0.0,8.015918279,0.0,0.0,0.0,0.0,0.0,0.0,0.0,0.0,0.0,0.0,0.0,0.0,0.0,0.0,0.0,0.0,0.0,0.0,0.0,0.0,0.0,0.0,0,0.0,0.0,0.0,0.0,0.0,0.0,0.0,0,0.0,0.0,0.0,0.0,0.0,35.13359684,0.0,0,0.0,0.0,0.0,0.0,0.0,0,0.0,0.0,0.0,0.0,0.0,0,0.0,0.0,0.0,0.0,0,0.0,0.0,0.0,0,0,0,0.0,0.0,0.0,0.0,0.0,0.0,0.0,0.0,0.0,0.0,0.0,0.0,0.0,0.0,0.0,0,0.0,0.0,69.2,28.4,0.215
# 4540,258,20595,Livshits V.Ya.,1988,nan,(B2O3)9.100000909 (K2O)3.6999999630000002 (Na2O)14.49999986 (SiO2)72.69999927 ,0.0,0,0.0,0.0,0.0,0.0,0.0,0.0,0.0,0,0,0,0.0,9.100000909,0,0.0,0.0,0.0,0.0,0.0,0.0,0,0.0,0.0,0.0,0.0,0,0,0.0,0.0,0,0.0,0.0,0.0,0.0,0.0,0.0,0,0.0,0.0,0.0,0.0,0.0,0.0,0,0.0,0.0,0,0.0,0.0,0.0,0.0,0.0,0.0,0,0,0,0.0,0,0.0,0.0,0,0,0.0,0,0.0,0.0,0.0,0,0.0,0.0,3.6999999630000002,0,0,0.0,0.0,0,0.0,0.0,0.0,0,0.0,0.0,0.0,0,0,0,0.0,0.0,0,0.0,0.0,0.0,0,0.0,0.0,0.0,0.0,0.0,0.0,14.49999986,0.0,0.0,0.0,0.0,0.0,0.0,0.0,0.0,0.0,0.0,0.0,0.0,0.0,0.0,0.0,0.0,0.0,0.0,0.0,0.0,0.0,0.0,0,0.0,0.0,0.0,0.0,0.0,0.0,0.0,0,0.0,0.0,0.0,0.0,0.0,72.69999927,0.0,0,0.0,0.0,0.0,0.0,0.0,0,0.0,0.0,0.0,0.0,0.0,0,0.0,0.0,0.0,0.0,0,0.0,0.0,0.0,0,0,0,0.0,0.0,0.0,0.0,0.0,0.0,0.0,0.0,0.0,0.0,0.0,0.0,0.0,0.0,0.0,0,0.0,0.0,78.2,32.2,0.215
# 4541,1888,122473,Sanin V.I.,1982,nan,(CaO)20.0 (MgO)4.0 (Na2O)4.0 (SiO2)72.0 ,0.0,0,0.0,0.0,0.0,0.0,0.0,0.0,0.0,0,0,0,0.0,0.0,0,0.0,0.0,0.0,0.0,0.0,0.0,0,0.0,0.0,20.0,0.0,0,0,0.0,0.0,0,0.0,0.0,0.0,0.0,0.0,0.0,0,0.0,0.0,0.0,0.0,0.0,0.0,0,0.0,0.0,0,0.0,0.0,0.0,0.0,0.0,0.0,0,0,0,0.0,0,0.0,0.0,0,0,0.0,0,0.0,0.0,0.0,0,0.0,0.0,0.0,0,0,0.0,0.0,0,0.0,0.0,0.0,0,0.0,0.0,0.0,0,0,0,0.0,0.0,0,0.0,4.0,0.0,0,0.0,0.0,0.0,0.0,0.0,0.0,4.0,0.0,0.0,0.0,0.0,0.0,0.0,0.0,0.0,0.0,0.0,0.0,0.0,0.0,0.0,0.0,0.0,0.0,0.0,0.0,0.0,0.0,0.0,0,0.0,0.0,0.0,0.0,0.0,0.0,0.0,0,0.0,0.0,0.0,0.0,0.0,72.0,0.0,0,0.0,0.0,0.0,0.0,0.0,0,0.0,0.0,0.0,0.0,0.0,0,0.0,0.0,0.0,0.0,0,0.0,0.0,0.0,0,0,0,0.0,0.0,0.0,0.0,0.0,0.0,0.0,0.0,0.0,0.0,0.0,0.0,0.0,0.0,0.0,0,0.0,0.0,nan,nan,0.215
# 4542,1966,110933,Kisin B.I.,1959,F13,(As2O3)0.239600103 (K2O)5.496519364 (Na2O)1.070980461 (PbO)19.81919852 (Sb2O3)0.081330035 (SiO2)73.29237152 ,0.0,0,0.0,0.0,0.0,0.0,0.0,0.239600103,0.0,0,0,0,0.0,0.0,0,0.0,0.0,0.0,0.0,0.0,0.0,0,0.0,0.0,0.0,0.0,0,0,0.0,0.0,0,0.0,0.0,0.0,0.0,0.0,0.0,0,0.0,0.0,0.0,0.0,0.0,0.0,0,0.0,0.0,0,0.0,0.0,0.0,0.0,0.0,0.0,0,0,0,0.0,0,0.0,0.0,0,0,0.0,0,0.0,0.0,0.0,0,0.0,0.0,5.496519364,0,0,0.0,0.0,0,0.0,0.0,0.0,0,0.0,0.0,0.0,0,0,0,0.0,0.0,0,0.0,0.0,0.0,0,0.0,0.0,0.0,0.0,0.0,0.0,1.070980461,0.0,0.0,0.0,0.0,0.0,0.0,0.0,0.0,0.0,0.0,0.0,0.0,0.0,0.0,0.0,0.0,0.0,0.0,19.81919852,0.0,0.0,0.0,0,0.0,0.0,0.0,0.0,0.0,0.0,0.081330035,0,0.0,0.0,0.0,0.0,0.0,73.29237152,0.0,0,0.0,0.0,0.0,0.0,0.0,0,0.0,0.0,0.0,0.0,0.0,0,0.0,0.0,0.0,0.0,0,0.0,0.0,0.0,0,0,0,0.0,0.0,0.0,0.0,0.0,0.0,0.0,0.0,0.0,0.0,0.0,0.0,0.0,0.0,0.0,0,0.0,0.0,56.6,23.29,0.215
# 4543,3849,12357,Tille U.,1978,nan,(CaO)8.0 (Na2O)19.0 (SiO2)73.0 ,0.0,0,0.0,0.0,0.0,0.0,0.0,0.0,0.0,0,0,0,0.0,0.0,0,0.0,0.0,0.0,0.0,0.0,0.0,0,0.0,0.0,8.0,0.0,0,0,0.0,0.0,0,0.0,0.0,0.0,0.0,0.0,0.0,0,0.0,0.0,0.0,0.0,0.0,0.0,0,0.0,0.0,0,0.0,0.0,0.0,0.0,0.0,0.0,0,0,0,0.0,0,0.0,0.0,0,0,0.0,0,0.0,0.0,0.0,0,0.0,0.0,0.0,0,0,0.0,0.0,0,0.0,0.0,0.0,0,0.0,0.0,0.0,0,0,0,0.0,0.0,0,0.0,0.0,0.0,0,0.0,0.0,0.0,0.0,0.0,0.0,19.0,0.0,0.0,0.0,0.0,0.0,0.0,0.0,0.0,0.0,0.0,0.0,0.0,0.0,0.0,0.0,0.0,0.0,0.0,0.0,0.0,0.0,0.0,0,0.0,0.0,0.0,0.0,0.0,0.0,0.0,0,0.0,0.0,0.0,0.0,0.0,73.0,0.0,0,0.0,0.0,0.0,0.0,0.0,0,0.0,0.0,0.0,0.0,0.0,0,0.0,0.0,0.0,0.0,0,0.0,0.0,0.0,0,0,0,0.0,0.0,0.0,0.0,0.0,0.0,0.0,0.0,0.0,0.0,0.0,0.0,0.0,0.0,0.0,0,0.0,0.0,67.1,27.6,0.215
# 4544,3859,12449,Livshits V.Ya.,1982,nan,(Al2O3)25.0 (Na2O)25.0 (SiO2)50.0 ,0.0,0,0.0,25.0,0.0,0.0,0.0,0.0,0.0,0,0,0,0.0,0.0,0,0.0,0.0,0.0,0.0,0.0,0.0,0,0.0,0.0,0.0,0.0,0,0,0.0,0.0,0,0.0,0.0,0.0,0.0,0.0,0.0,0,0.0,0.0,0.0,0.0,0.0,0.0,0,0.0,0.0,0,0.0,0.0,0.0,0.0,0.0,0.0,0,0,0,0.0,0,0.0,0.0,0,0,0.0,0,0.0,0.0,0.0,0,0.0,0.0,0.0,0,0,0.0,0.0,0,0.0,0.0,0.0,0,0.0,0.0,0.0,0,0,0,0.0,0.0,0,0.0,0.0,0.0,0,0.0,0.0,0.0,0.0,0.0,0.0,25.0,0.0,0.0,0.0,0.0,0.0,0.0,0.0,0.0,0.0,0.0,0.0,0.0,0.0,0.0,0.0,0.0,0.0,0.0,0.0,0.0,0.0,0.0,0,0.0,0.0,0.0,0.0,0.0,0.0,0.0,0,0.0,0.0,0.0,0.0,0.0,50.0,0.0,0,0.0,0.0,0.0,0.0,0.0,0,0.0,0.0,0.0,0.0,0.0,0,0.0,0.0,0.0,0.0,0,0.0,0.0,0.0,0,0,0,0.0,0.0,0.0,0.0,0.0,0.0,0.0,0.0,0.0,0.0,0.0,0.0,0.0,0.0,0.0,0,0.0,0.0,73.9,30.4,0.215
# 4545,4205,50432,Molot V.A.,1992,nan,(Al2O3)4.7 (CaO)7.5 (Na2O)19.7 (SiO2)68.1 ,0.0,0,0.0,4.7,0.0,0.0,0.0,0.0,0.0,0,0,0,0.0,0.0,0,0.0,0.0,0.0,0.0,0.0,0.0,0,0.0,0.0,7.5,0.0,0,0,0.0,0.0,0,0.0,0.0,0.0,0.0,0.0,0.0,0,0.0,0.0,0.0,0.0,0.0,0.0,0,0.0,0.0,0,0.0,0.0,0.0,0.0,0.0,0.0,0,0,0,0.0,0,0.0,0.0,0,0,0.0,0,0.0,0.0,0.0,0,0.0,0.0,0.0,0,0,0.0,0.0,0,0.0,0.0,0.0,0,0.0,0.0,0.0,0,0,0,0.0,0.0,0,0.0,0.0,0.0,0,0.0,0.0,0.0,0.0,0.0,0.0,19.7,0.0,0.0,0.0,0.0,0.0,0.0,0.0,0.0,0.0,0.0,0.0,0.0,0.0,0.0,0.0,0.0,0.0,0.0,0.0,0.0,0.0,0.0,0,0.0,0.0,0.0,0.0,0.0,0.0,0.0,0,0.0,0.0,0.0,0.0,0.0,68.1,0.0,0,0.0,0.0,0.0,0.0,0.0,0,0.0,0.0,0.0,0.0,0.0,0,0.0,0.0,0.0,0.0,0,0.0,0.0,0.0,0,0,0,0.0,0.0,0.0,0.0,0.0,0.0,0.0,0.0,0.0,0.0,0.0,0.0,0.0,0.0,0.0,0,0.0,0.0,69.5,28.6,0.215
# 4546,4205,50436,Molot V.A.,1992,nan,(Al2O3)15.8 (CaO)7.7 (Na2O)17.5 (SiO2)59.0 ,0.0,0,0.0,15.8,0.0,0.0,0.0,0.0,0.0,0,0,0,0.0,0.0,0,0.0,0.0,0.0,0.0,0.0,0.0,0,0.0,0.0,7.7,0.0,0,0,0.0,0.0,0,0.0,0.0,0.0,0.0,0.0,0.0,0,0.0,0.0,0.0,0.0,0.0,0.0,0,0.0,0.0,0,0.0,0.0,0.0,0.0,0.0,0.0,0,0,0,0.0,0,0.0,0.0,0,0,0.0,0,0.0,0.0,0.0,0,0.0,0.0,0.0,0,0,0.0,0.0,0,0.0,0.0,0.0,0,0.0,0.0,0.0,0,0,0,0.0,0.0,0,0.0,0.0,0.0,0,0.0,0.0,0.0,0.0,0.0,0.0,17.5,0.0,0.0,0.0,0.0,0.0,0.0,0.0,0.0,0.0,0.0,0.0,0.0,0.0,0.0,0.0,0.0,0.0,0.0,0.0,0.0,0.0,0.0,0,0.0,0.0,0.0,0.0,0.0,0.0,0.0,0,0.0,0.0,0.0,0.0,0.0,59.0,0.0,0,0.0,0.0,0.0,0.0,0.0,0,0.0,0.0,0.0,0.0,0.0,0,0.0,0.0,0.0,0.0,0,0.0,0.0,0.0,0,0,0,0.0,0.0,0.0,0.0,0.0,0.0,0.0,0.0,0.0,0.0,0.0,0.0,0.0,0.0,0.0,0,0.0,0.0,72.8,30.0,0.215
# 4547,7830,74165,Patel N.D.,1983,nan,(MoO3)46.8 (P2O5)53.2 ,0.0,0,0.0,0.0,0.0,0.0,0.0,0.0,0.0,0,0,0,0.0,0.0,0,0.0,0.0,0.0,0.0,0.0,0.0,0,0.0,0.0,0.0,0.0,0,0,0.0,0.0,0,0.0,0.0,0.0,0.0,0.0,0.0,0,0.0,0.0,0.0,0.0,0.0,0.0,0,0.0,0.0,0,0.0,0.0,0.0,0.0,0.0,0.0,0,0,0,0.0,0,0.0,0.0,0,0,0.0,0,0.0,0.0,0.0,0,0.0,0.0,0.0,0,0,0.0,0.0,0,0.0,0.0,0.0,0,0.0,0.0,0.0,0,0,0,0.0,0.0,0,0.0,0.0,0.0,0,0.0,0.0,0.0,46.8,0.0,0.0,0.0,0.0,0.0,0.0,0.0,0.0,0.0,0.0,0.0,0.0,0.0,0.0,0.0,0.0,0.0,53.2,0.0,0.0,0.0,0.0,0.0,0.0,0.0,0,0.0,0.0,0.0,0.0,0.0,0.0,0.0,0,0.0,0.0,0.0,0.0,0.0,0.0,0.0,0,0.0,0.0,0.0,0.0,0.0,0,0.0,0.0,0.0,0.0,0.0,0,0.0,0.0,0.0,0.0,0,0.0,0.0,0.0,0,0,0,0.0,0.0,0.0,0.0,0.0,0.0,0.0,0.0,0.0,0.0,0.0,0.0,0.0,0.0,0.0,0,0.0,0.0,48.4,19.9,0.215
# 4548,7830,74169,Patel N.D.,1983,nan,(MoO3)48.7 (P2O5)51.3 ,0.0,0,0.0,0.0,0.0,0.0,0.0,0.0,0.0,0,0,0,0.0,0.0,0,0.0,0.0,0.0,0.0,0.0,0.0,0,0.0,0.0,0.0,0.0,0,0,0.0,0.0,0,0.0,0.0,0.0,0.0,0.0,0.0,0,0.0,0.0,0.0,0.0,0.0,0.0,0,0.0,0.0,0,0.0,0.0,0.0,0.0,0.0,0.0,0,0,0,0.0,0,0.0,0.0,0,0,0.0,0,0.0,0.0,0.0,0,0.0,0.0,0.0,0,0,0.0,0.0,0,0.0,0.0,0.0,0,0.0,0.0,0.0,0,0,0,0.0,0.0,0,0.0,0.0,0.0,0,0.0,0.0,0.0,48.7,0.0,0.0,0.0,0.0,0.0,0.0,0.0,0.0,0.0,0.0,0.0,0.0,0.0,0.0,0.0,0.0,0.0,51.3,0.0,0.0,0.0,0.0,0.0,0.0,0.0,0,0.0,0.0,0.0,0.0,0.0,0.0,0.0,0,0.0,0.0,0.0,0.0,0.0,0.0,0.0,0,0.0,0.0,0.0,0.0,0.0,0,0.0,0.0,0.0,0.0,0.0,0,0.0,0.0,0.0,0.0,0,0.0,0.0,0.0,0,0,0,0.0,0.0,0.0,0.0,0.0,0.0,0.0,0.0,0.0,0.0,0.0,0.0,0.0,0.0,0.0,0,0.0,0.0,49.6,20.4,0.215
