Repository: jacobergzhou/Poisson-Ratio

File: Non_metal_07242019.csv (part 78 of 91)
Index,Code,Glass #,Author,Year,Trademark,glass_comp,Ag2O,AgI,Al,Al2O3,AlF3,AlN,As,As2O3,As2O5,As2S3,As2Se3,AsSe,B,B2O3,BaCl2,BaF2,BaO,BeF2,BeO,Bi2O3,BiCl3,Br,Ca,CaF2,CaO,Cd,CdCl2,CdF2,CdO,Ce2O3,CeF3,CeO2,Cl,Co3O4,CoO,Cr2O3,Cs2O,CsCl,CsF,Cu2O,CuO,Dy2O3,Er,Er2O3,ErF3,Eu,Eu2O3,EuF3,F,Fe,Fe2O3,FeO,Ga,Ga2O3,Ga2S3,Ga2Se3,GaF3,Gd2O3,GdF3,Ge,GeO2,GeS2,GeSe2,H2O,HfF4,HfO2,Hg,Ho2O3,I,InF3,K,K2O,K2S,K2SO4,KBr,KCl,KF,KHF2,La,La2O3,La2S3,LaF3,Li,Li2O,Li2S,Li2SO4,LiBr,LiCl,LiF,LiI,MgF2,MgO,Mn2O3,MnF2,MnO,MnO2,MoO2,MoO3,N,Na,Na2O,Na2S,Na2SO4,NaCl,NaF,NaPO3,Nb2O5,Nd,Nd2O3,NdF3,NH4NO3,NiO,O,OH,P,P2O5,Pb,PbCl2,PbF2,PbO,PdO,Pr2O3,Pr6O11,PrF3,Rb2O,RbF,Rh2O3,RuO2,S,Sb,Sb2O3,Sb2S3,Sc2O3,Se,Si,Si3N4,SiC,SiO2,Sm2O3,Sn,SnO,SnO2,SO2,SO3,Sr,SrCl2,SrF2,SrO,Ta2O3,Ta2O5,Tb2O3,TbF3,Te,TeO2,Th,ThF4,ThO2,TiO2,Tl,Tl2O,Tl2Se,TlSe,Tm2O3,U,U3O8,UO2,V,V2O5,VO6,WO3,Y,Y2O3,Yb2O3,YbF3,YF3,ZnCl2,ZnF2,ZnO,ZnSO4,ZrF4,ZrO2,Young's modulus E (GPa),Shear modulus G (GPa),Poisson's ratio v
# 4549,29546,369264,Li Liu En,2005,nan,(Al2O3)14.3 (B2O3)8.2 (CaO)3.6 (MgO)6.0 (SiO2)62.6 (SrO)5.3 ,0.0,0,0.0,14.3,0.0,0.0,0.0,0.0,0.0,0,0,0,0.0,8.2,0,0.0,0.0,0.0,0.0,0.0,0.0,0,0.0,0.0,3.6,0.0,0,0,0.0,0.0,0,0.0,0.0,0.0,0.0,0.0,0.0,0,0.0,0.0,0.0,0.0,0.0,0.0,0,0.0,0.0,0,0.0,0.0,0.0,0.0,0.0,0.0,0,0,0,0.0,0,0.0,0.0,0,0,0.0,0,0.0,0.0,0.0,0,0.0,0.0,0.0,0,0,0.0,0.0,0,0.0,0.0,0.0,0,0.0,0.0,0.0,0,0,0,0.0,0.0,0,0.0,6.0,0.0,0,0.0,0.0,0.0,0.0,0.0,0.0,0.0,0.0,0.0,0.0,0.0,0.0,0.0,0.0,0.0,0.0,0.0,0.0,0.0,0.0,0.0,0.0,0.0,0.0,0.0,0.0,0.0,0.0,0.0,0,0.0,0.0,0.0,0.0,0.0,0.0,0.0,0,0.0,0.0,0.0,0.0,0.0,62.6,0.0,0,0.0,0.0,0.0,0.0,0.0,0,0.0,5.3,0.0,0.0,0.0,0,0.0,0.0,0.0,0.0,0,0.0,0.0,0.0,0,0,0,0.0,0.0,0.0,0.0,0.0,0.0,0.0,0.0,0.0,0.0,0.0,0.0,0.0,0.0,0.0,0,0.0,0.0,77.3,31.81,0.215
# 4550,29546,369265,Li Liu En,2005,nan,(Al2O3)13.99999986 (B2O3)10.0999999 (CaO)8.500000915 (MgO)3.0999999689999997 (SiO2)62.59999937 (SrO)1.699999983 ,0.0,0,0.0,13.99999986,0.0,0.0,0.0,0.0,0.0,0,0,0,0.0,10.0999999,0,0.0,0.0,0.0,0.0,0.0,0.0,0,0.0,0.0,8.500000915,0.0,0,0,0.0,0.0,0,0.0,0.0,0.0,0.0,0.0,0.0,0,0.0,0.0,0.0,0.0,0.0,0.0,0,0.0,0.0,0,0.0,0.0,0.0,0.0,0.0,0.0,0,0,0,0.0,0,0.0,0.0,0,0,0.0,0,0.0,0.0,0.0,0,0.0,0.0,0.0,0,0,0.0,0.0,0,0.0,0.0,0.0,0,0.0,0.0,0.0,0,0,0,0.0,0.0,0,0.0,3.0999999689999997,0.0,0,0.0,0.0,0.0,0.0,0.0,0.0,0.0,0.0,0.0,0.0,0.0,0.0,0.0,0.0,0.0,0.0,0.0,0.0,0.0,0.0,0.0,0.0,0.0,0.0,0.0,0.0,0.0,0.0,0.0,0,0.0,0.0,0.0,0.0,0.0,0.0,0.0,0,0.0,0.0,0.0,0.0,0.0,62.59999937,0.0,0,0.0,0.0,0.0,0.0,0.0,0,0.0,1.699999983,0.0,0.0,0.0,0,0.0,0.0,0.0,0.0,0,0.0,0.0,0.0,0,0,0,0.0,0.0,0.0,0.0,0.0,0.0,0.0,0.0,0.0,0.0,0.0,0.0,0.0,0.0,0.0,0,0.0,0.0,75.2,30.94,0.215
# 4551,29546,369266,Li Liu En,2005,nan,(Al2O3)12.1 (B2O3)9.6 (CaO)7.4 (MgO)6.3 (SiO2)62.9 (SrO)1.7 ,0.0,0,0.0,12.1,0.0,0.0,0.0,0.0,0.0,0,0,0,0.0,9.6,0,0.0,0.0,0.0,0.0,0.0,0.0,0,0.0,0.0,7.4,0.0,0,0,0.0,0.0,0,0.0,0.0,0.0,0.0,0.0,0.0,0,0.0,0.0,0.0,0.0,0.0,0.0,0,0.0,0.0,0,0.0,0.0,0.0,0.0,0.0,0.0,0,0,0,0.0,0,0.0,0.0,0,0,0.0,0,0.0,0.0,0.0,0,0.0,0.0,0.0,0,0,0.0,0.0,0,0.0,0.0,0.0,0,0.0,0.0,0.0,0,0,0,0.0,0.0,0,0.0,6.3,0.0,0,0.0,0.0,0.0,0.0,0.0,0.0,0.0,0.0,0.0,0.0,0.0,0.0,0.0,0.0,0.0,0.0,0.0,0.0,0.0,0.0,0.0,0.0,0.0,0.0,0.0,0.0,0.0,0.0,0.0,0,0.0,0.0,0.0,0.0,0.0,0.0,0.0,0,0.0,0.0,0.0,0.0,0.0,62.9,0.0,0,0.0,0.0,0.0,0.0,0.0,0,0.0,1.7,0.0,0.0,0.0,0,0.0,0.0,0.0,0.0,0,0.0,0.0,0.0,0,0,0,0.0,0.0,0.0,0.0,0.0,0.0,0.0,0.0,0.0,0.0,0.0,0.0,0.0,0.0,0.0,0,0.0,0.0,77.2,31.76,0.215
# 4552,29546,369267,Li Liu En,2005,nan,(Al2O3)14.0 (B2O3)8.8 (CaO)8.5 (MgO)4.1 (SiO2)62.9 (SrO)1.7 ,0.0,0,0.0,14.0,0.0,0.0,0.0,0.0,0.0,0,0,0,0.0,8.8,0,0.0,0.0,0.0,0.0,0.0,0.0,0,0.0,0.0,8.5,0.0,0,0,0.0,0.0,0,0.0,0.0,0.0,0.0,0.0,0.0,0,0.0,0.0,0.0,0.0,0.0,0.0,0,0.0,0.0,0,0.0,0.0,0.0,0.0,0.0,0.0,0,0,0,0.0,0,0.0,0.0,0,0,0.0,0,0.0,0.0,0.0,0,0.0,0.0,0.0,0,0,0.0,0.0,0,0.0,0.0,0.0,0,0.0,0.0,0.0,0,0,0,0.0,0.0,0,0.0,4.1,0.0,0,0.0,0.0,0.0,0.0,0.0,0.0,0.0,0.0,0.0,0.0,0.0,0.0,0.0,0.0,0.0,0.0,0.0,0.0,0.0,0.0,0.0,0.0,0.0,0.0,0.0,0.0,0.0,0.0,0.0,0,0.0,0.0,0.0,0.0,0.0,0.0,0.0,0,0.0,0.0,0.0,0.0,0.0,62.9,0.0,0,0.0,0.0,0.0,0.0,0.0,0,0.0,1.7,0.0,0.0,0.0,0,0.0,0.0,0.0,0.0,0,0.0,0.0,0.0,0,0,0,0.0,0.0,0.0,0.0,0.0,0.0,0.0,0.0,0.0,0.0,0.0,0.0,0.0,0.0,0.0,0,0.0,0.0,76.8,31.6,0.215
# 4553,29546,369269,Li Liu En,2005,nan,(Al2O3)12.1 (B2O3)9.3 (CaO)7.4 (MgO)6.3 (SiO2)63.2 (SrO)1.7 ,0.0,0,0.0,12.1,0.0,0.0,0.0,0.0,0.0,0,0,0,0.0,9.3,0,0.0,0.0,0.0,0.0,0.0,0.0,0,0.0,0.0,7.4,0.0,0,0,0.0,0.0,0,0.0,0.0,0.0,0.0,0.0,0.0,0,0.0,0.0,0.0,0.0,0.0,0.0,0,0.0,0.0,0,0.0,0.0,0.0,0.0,0.0,0.0,0,0,0,0.0,0,0.0,0.0,0,0,0.0,0,0.0,0.0,0.0,0,0.0,0.0,0.0,0,0,0.0,0.0,0,0.0,0.0,0.0,0,0.0,0.0,0.0,0,0,0,0.0,0.0,0,0.0,6.3,0.0,0,0.0,0.0,0.0,0.0,0.0,0.0,0.0,0.0,0.0,0.0,0.0,0.0,0.0,0.0,0.0,0.0,0.0,0.0,0.0,0.0,0.0,0.0,0.0,0.0,0.0,0.0,0.0,0.0,0.0,0,0.0,0.0,0.0,0.0,0.0,0.0,0.0,0,0.0,0.0,0.0,0.0,0.0,63.2,0.0,0,0.0,0.0,0.0,0.0,0.0,0,0.0,1.7,0.0,0.0,0.0,0,0.0,0.0,0.0,0.0,0,0.0,0.0,0.0,0,0,0,0.0,0.0,0.0,0.0,0.0,0.0,0.0,0.0,0.0,0.0,0.0,0.0,0.0,0.0,0.0,0,0.0,0.0,77.4,31.85,0.215
# 4554,29546,369270,Li Liu En,2005,nan,(Al2O3)13.59999823 (B2O3)7.699999999 (CaO)6.200000193999999 (MgO)6.200000193999999 (SiO2)63.20000178 (SrO)3.099999597 ,0.0,0,0.0,13.59999823,0.0,0.0,0.0,0.0,0.0,0,0,0,0.0,7.699999999,0,0.0,0.0,0.0,0.0,0.0,0.0,0,0.0,0.0,6.200000193999999,0.0,0,0,0.0,0.0,0,0.0,0.0,0.0,0.0,0.0,0.0,0,0.0,0.0,0.0,0.0,0.0,0.0,0,0.0,0.0,0,0.0,0.0,0.0,0.0,0.0,0.0,0,0,0,0.0,0,0.0,0.0,0,0,0.0,0,0.0,0.0,0.0,0,0.0,0.0,0.0,0,0,0.0,0.0,0,0.0,0.0,0.0,0,0.0,0.0,0.0,0,0,0,0.0,0.0,0,0.0,6.200000193999999,0.0,0,0.0,0.0,0.0,0.0,0.0,0.0,0.0,0.0,0.0,0.0,0.0,0.0,0.0,0.0,0.0,0.0,0.0,0.0,0.0,0.0,0.0,0.0,0.0,0.0,0.0,0.0,0.0,0.0,0.0,0,0.0,0.0,0.0,0.0,0.0,0.0,0.0,0,0.0,0.0,0.0,0.0,0.0,63.20000178,0.0,0,0.0,0.0,0.0,0.0,0.0,0,0.0,3.099999597,0.0,0.0,0.0,0,0.0,0.0,0.0,0.0,0,0.0,0.0,0.0,0,0,0,0.0,0.0,0.0,0.0,0.0,0.0,0.0,0.0,0.0,0.0,0.0,0.0,0.0,0.0,0.0,0,0.0,0.0,78.4,32.26,0.215
# 4555,29546,369272,Li Liu En,2005,nan,(Al2O3)13.69999973 (B2O3)7.8000008439999995 (CaO)4.099999918 (MgO)6.199999876000001 (SiO2)63.29999873 (SrO)4.9000009019999995 ,0.0,0,0.0,13.69999973,0.0,0.0,0.0,0.0,0.0,0,0,0,0.0,7.8000008439999995,0,0.0,0.0,0.0,0.0,0.0,0.0,0,0.0,0.0,4.099999918,0.0,0,0,0.0,0.0,0,0.0,0.0,0.0,0.0,0.0,0.0,0,0.0,0.0,0.0,0.0,0.0,0.0,0,0.0,0.0,0,0.0,0.0,0.0,0.0,0.0,0.0,0,0,0,0.0,0,0.0,0.0,0,0,0.0,0,0.0,0.0,0.0,0,0.0,0.0,0.0,0,0,0.0,0.0,0,0.0,0.0,0.0,0,0.0,0.0,0.0,0,0,0,0.0,0.0,0,0.0,6.199999876000001,0.0,0,0.0,0.0,0.0,0.0,0.0,0.0,0.0,0.0,0.0,0.0,0.0,0.0,0.0,0.0,0.0,0.0,0.0,0.0,0.0,0.0,0.0,0.0,0.0,0.0,0.0,0.0,0.0,0.0,0.0,0,0.0,0.0,0.0,0.0,0.0,0.0,0.0,0,0.0,0.0,0.0,0.0,0.0,63.29999873,0.0,0,0.0,0.0,0.0,0.0,0.0,0,0.0,4.9000009019999995,0.0,0.0,0.0,0,0.0,0.0,0.0,0.0,0,0.0,0.0,0.0,0,0,0,0.0,0.0,0.0,0.0,0.0,0.0,0.0,0.0,0.0,0.0,0.0,0.0,0.0,0.0,0.0,0,0.0,0.0,77.7,31.97,0.215
# 4556,29546,369273,Li Liu En,2005,nan,(Al2O3)14.7 (B2O3)6.3 (CaO)7.3 (MgO)6.3 (SiO2)63.3 (SrO)2.1 ,0.0,0,0.0,14.7,0.0,0.0,0.0,0.0,0.0,0,0,0,0.0,6.3,0,0.0,0.0,0.0,0.0,0.0,0.0,0,0.0,0.0,7.3,0.0,0,0,0.0,0.0,0,0.0,0.0,0.0,0.0,0.0,0.0,0,0.0,0.0,0.0,0.0,0.0,0.0,0,0.0,0.0,0,0.0,0.0,0.0,0.0,0.0,0.0,0,0,0,0.0,0,0.0,0.0,0,0,0.0,0,0.0,0.0,0.0,0,0.0,0.0,0.0,0,0,0.0,0.0,0,0.0,0.0,0.0,0,0.0,0.0,0.0,0,0,0,0.0,0.0,0,0.0,6.3,0.0,0,0.0,0.0,0.0,0.0,0.0,0.0,0.0,0.0,0.0,0.0,0.0,0.0,0.0,0.0,0.0,0.0,0.0,0.0,0.0,0.0,0.0,0.0,0.0,0.0,0.0,0.0,0.0,0.0,0.0,0,0.0,0.0,0.0,0.0,0.0,0.0,0.0,0,0.0,0.0,0.0,0.0,0.0,63.3,0.0,0,0.0,0.0,0.0,0.0,0.0,0,0.0,2.1,0.0,0.0,0.0,0,0.0,0.0,0.0,0.0,0,0.0,0.0,0.0,0,0,0,0.0,0.0,0.0,0.0,0.0,0.0,0.0,0.0,0.0,0.0,0.0,0.0,0.0,0.0,0.0,0,0.0,0.0,80.1,32.96,0.215
# 4557,29546,369275,Li Liu En,2005,nan,(Al2O3)13.49999973 (B2O3)8.700000826 (CaO)8.50000083 (MgO)3.99999992 (SiO2)63.59999873 (SrO)1.699999966 ,0.0,0,0.0,13.49999973,0.0,0.0,0.0,0.0,0.0,0,0,0,0.0,8.700000826,0,0.0,0.0,0.0,0.0,0.0,0.0,0,0.0,0.0,8.50000083,0.0,0,0,0.0,0.0,0,0.0,0.0,0.0,0.0,0.0,0.0,0,0.0,0.0,0.0,0.0,0.0,0.0,0,0.0,0.0,0,0.0,0.0,0.0,0.0,0.0,0.0,0,0,0,0.0,0,0.0,0.0,0,0,0.0,0,0.0,0.0,0.0,0,0.0,0.0,0.0,0,0,0.0,0.0,0,0.0,0.0,0.0,0,0.0,0.0,0.0,0,0,0,0.0,0.0,0,0.0,3.99999992,0.0,0,0.0,0.0,0.0,0.0,0.0,0.0,0.0,0.0,0.0,0.0,0.0,0.0,0.0,0.0,0.0,0.0,0.0,0.0,0.0,0.0,0.0,0.0,0.0,0.0,0.0,0.0,0.0,0.0,0.0,0,0.0,0.0,0.0,0.0,0.0,0.0,0.0,0,0.0,0.0,0.0,0.0,0.0,63.59999873,0.0,0,0.0,0.0,0.0,0.0,0.0,0,0.0,1.699999966,0.0,0.0,0.0,0,0.0,0.0,0.0,0.0,0,0.0,0.0,0.0,0,0,0,0.0,0.0,0.0,0.0,0.0,0.0,0.0,0.0,0.0,0.0,0.0,0.0,0.0,0.0,0.0,0,0.0,0.0,76.6,31.52,0.215
# 4558,29546,369276,Li Liu En,2005,nan,(Al2O3)11.6 (B2O3)9.3 (CaO)7.8 (MgO)6.1 (SiO2)63.8 (SrO)1.4 ,0.0,0,0.0,11.6,0.0,0.0,0.0,0.0,0.0,0,0,0,0.0,9.3,0,0.0,0.0,0.0,0.0,0.0,0.0,0,0.0,0.0,7.8,0.0,0,0,0.0,0.0,0,0.0,0.0,0.0,0.0,0.0,0.0,0,0.0,0.0,0.0,0.0,0.0,0.0,0,0.0,0.0,0,0.0,0.0,0.0,0.0,0.0,0.0,0,0,0,0.0,0,0.0,0.0,0,0,0.0,0,0.0,0.0,0.0,0,0.0,0.0,0.0,0,0,0.0,0.0,0,0.0,0.0,0.0,0,0.0,0.0,0.0,0,0,0,0.0,0.0,0,0.0,6.1,0.0,0,0.0,0.0,0.0,0.0,0.0,0.0,0.0,0.0,0.0,0.0,0.0,0.0,0.0,0.0,0.0,0.0,0.0,0.0,0.0,0.0,0.0,0.0,0.0,0.0,0.0,0.0,0.0,0.0,0.0,0,0.0,0.0,0.0,0.0,0.0,0.0,0.0,0,0.0,0.0,0.0,0.0,0.0,63.8,0.0,0,0.0,0.0,0.0,0.0,0.0,0,0.0,1.4,0.0,0.0,0.0,0,0.0,0.0,0.0,0.0,0,0.0,0.0,0.0,0,0,0,0.0,0.0,0.0,0.0,0.0,0.0,0.0,0.0,0.0,0.0,0.0,0.0,0.0,0.0,0.0,0,0.0,0.0,77.2,31.76,0.215
# 4559,29546,369277,Li Liu En,2005,nan,(Al2O3)12.9 (B2O3)9.7 (CaO)9.8 (MgO)2.6 (SiO2)63.9 (SrO)1.1 ,0.0,0,0.0,12.9,0.0,0.0,0.0,0.0,0.0,0,0,0,0.0,9.7,0,0.0,0.0,0.0,0.0,0.0,0.0,0,0.0,0.0,9.8,0.0,0,0,0.0,0.0,0,0.0,0.0,0.0,0.0,0.0,0.0,0,0.0,0.0,0.0,0.0,0.0,0.0,0,0.0,0.0,0,0.0,0.0,0.0,0.0,0.0,0.0,0,0,0,0.0,0,0.0,0.0,0,0,0.0,0,0.0,0.0,0.0,0,0.0,0.0,0.0,0,0,0.0,0.0,0,0.0,0.0,0.0,0,0.0,0.0,0.0,0,0,0,0.0,0.0,0,0.0,2.6,0.0,0,0.0,0.0,0.0,0.0,0.0,0.0,0.0,0.0,0.0,0.0,0.0,0.0,0.0,0.0,0.0,0.0,0.0,0.0,0.0,0.0,0.0,0.0,0.0,0.0,0.0,0.0,0.0,0.0,0.0,0,0.0,0.0,0.0,0.0,0.0,0.0,0.0,0,0.0,0.0,0.0,0.0,0.0,63.9,0.0,0,0.0,0.0,0.0,0.0,0.0,0,0.0,1.1,0.0,0.0,0.0,0,0.0,0.0,0.0,0.0,0,0.0,0.0,0.0,0,0,0,0.0,0.0,0.0,0.0,0.0,0.0,0.0,0.0,0.0,0.0,0.0,0.0,0.0,0.0,0.0,0,0.0,0.0,74.9,30.82,0.215
# 4560,29546,369278,Li Liu En,2005,nan,(Al2O3)11.8 (B2O3)9.0 (CaO)7.4 (MgO)6.1 (SiO2)64.0 (SrO)1.7 ,0.0,0,0.0,11.8,0.0,0.0,0.0,0.0,0.0,0,0,0,0.0,9.0,0,0.0,0.0,0.0,0.0,0.0,0.0,0,0.0,0.0,7.4,0.0,0,0,0.0,0.0,0,0.0,0.0,0.0,0.0,0.0,0.0,0,0.0,0.0,0.0,0.0,0.0,0.0,0,0.0,0.0,0,0.0,0.0,0.0,0.0,0.0,0.0,0,0,0,0.0,0,0.0,0.0,0,0,0.0,0,0.0,0.0,0.0,0,0.0,0.0,0.0,0,0,0.0,0.0,0,0.0,0.0,0.0,0,0.0,0.0,0.0,0,0,0,0.0,0.0,0,0.0,6.1,0.0,0,0.0,0.0,0.0,0.0,0.0,0.0,0.0,0.0,0.0,0.0,0.0,0.0,0.0,0.0,0.0,0.0,0.0,0.0,0.0,0.0,0.0,0.0,0.0,0.0,0.0,0.0,0.0,0.0,0.0,0,0.0,0.0,0.0,0.0,0.0,0.0,0.0,0,0.0,0.0,0.0,0.0,0.0,64.0,0.0,0,0.0,0.0,0.0,0.0,0.0,0,0.0,1.7,0.0,0.0,0.0,0,0.0,0.0,0.0,0.0,0,0.0,0.0,0.0,0,0,0,0.0,0.0,0.0,0.0,0.0,0.0,0.0,0.0,0.0,0.0,0.0,0.0,0.0,0.0,0.0,0,0.0,0.0,77.3,31.81,0.215
# 4561,29546,369279,Li Liu En,2005,nan,(Al2O3)13.90000154 (B2O3)6.300000699 (CaO)8.399999932 (MgO)6.300000699 (SiO2)64.09999712 (SrO)1.000000011 ,0.0,0,0.0,13.90000154,0.0,0.0,0.0,0.0,0.0,0,0,0,0.0,6.300000699,0,0.0,0.0,0.0,0.0,0.0,0.0,0,0.0,0.0,8.399999932,0.0,0,0,0.0,0.0,0,0.0,0.0,0.0,0.0,0.0,0.0,0,0.0,0.0,0.0,0.0,0.0,0.0,0,0.0,0.0,0,0.0,0.0,0.0,0.0,0.0,0.0,0,0,0,0.0,0,0.0,0.0,0,0,0.0,0,0.0,0.0,0.0,0,0.0,0.0,0.0,0,0,0.0,0.0,0,0.0,0.0,0.0,0,0.0,0.0,0.0,0,0,0,0.0,0.0,0,0.0,6.300000699,0.0,0,0.0,0.0,0.0,0.0,0.0,0.0,0.0,0.0,0.0,0.0,0.0,0.0,0.0,0.0,0.0,0.0,0.0,0.0,0.0,0.0,0.0,0.0,0.0,0.0,0.0,0.0,0.0,0.0,0.0,0,0.0,0.0,0.0,0.0,0.0,0.0,0.0,0,0.0,0.0,0.0,0.0,0.0,64.09999712,0.0,0,0.0,0.0,0.0,0.0,0.0,0,0.0,1.000000011,0.0,0.0,0.0,0,0.0,0.0,0.0,0.0,0,0.0,0.0,0.0,0,0,0,0.0,0.0,0.0,0.0,0.0,0.0,0.0,0.0,0.0,0.0,0.0,0.0,0.0,0.0,0.0,0,0.0,0.0,80.1,32.96,0.215
# 4562,29546,369280,Li Liu En,2005,nan,(Al2O3)13.00000013 (B2O3)7.099999071 (CaO)6.300000063 (MgO)6.300000063 (SiO2)64.30000064 (SrO)3.00000003 ,0.0,0,0.0,13.00000013,0.0,0.0,0.0,0.0,0.0,0,0,0,0.0,7.099999071,0,0.0,0.0,0.0,0.0,0.0,0.0,0,0.0,0.0,6.300000063,0.0,0,0,0.0,0.0,0,0.0,0.0,0.0,0.0,0.0,0.0,0,0.0,0.0,0.0,0.0,0.0,0.0,0,0.0,0.0,0,0.0,0.0,0.0,0.0,0.0,0.0,0,0,0,0.0,0,0.0,0.0,0,0,0.0,0,0.0,0.0,0.0,0,0.0,0.0,0.0,0,0,0.0,0.0,0,0.0,0.0,0.0,0,0.0,0.0,0.0,0,0,0,0.0,0.0,0,0.0,6.300000063,0.0,0,0.0,0.0,0.0,0.0,0.0,0.0,0.0,0.0,0.0,0.0,0.0,0.0,0.0,0.0,0.0,0.0,0.0,0.0,0.0,0.0,0.0,0.0,0.0,0.0,0.0,0.0,0.0,0.0,0.0,0,0.0,0.0,0.0,0.0,0.0,0.0,0.0,0,0.0,0.0,0.0,0.0,0.0,64.30000064,0.0,0,0.0,0.0,0.0,0.0,0.0,0,0.0,3.00000003,0.0,0.0,0.0,0,0.0,0.0,0.0,0.0,0,0.0,0.0,0.0,0,0,0,0.0,0.0,0.0,0.0,0.0,0.0,0.0,0.0,0.0,0.0,0.0,0.0,0.0,0.0,0.0,0,0.0,0.0,78.7,32.38,0.215
# 4563,29546,369281,Li Liu En,2005,nan,(Al2O3)13.80000166 (B2O3)8.299999996 (CaO)8.600000032 (MgO)2.6000003119999997 (SiO2)64.39999773 (SrO)2.300000276 ,0.0,0,0.0,13.80000166,0.0,0.0,0.0,0.0,0.0,0,0,0,0.0,8.299999996,0,0.0,0.0,0.0,0.0,0.0,0.0,0,0.0,0.0,8.600000032,0.0,0,0,0.0,0.0,0,0.0,0.0,0.0,0.0,0.0,0.0,0,0.0,0.0,0.0,0.0,0.0,0.0,0,0.0,0.0,0,0.0,0.0,0.0,0.0,0.0,0.0,0,0,0,0.0,0,0.0,0.0,0,0,0.0,0,0.0,0.0,0.0,0,0.0,0.0,0.0,0,0,0.0,0.0,0,0.0,0.0,0.0,0,0.0,0.0,0.0,0,0,0,0.0,0.0,0,0.0,2.6000003119999997,0.0,0,0.0,0.0,0.0,0.0,0.0,0.0,0.0,0.0,0.0,0.0,0.0,0.0,0.0,0.0,0.0,0.0,0.0,0.0,0.0,0.0,0.0,0.0,0.0,0.0,0.0,0.0,0.0,0.0,0.0,0,0.0,0.0,0.0,0.0,0.0,0.0,0.0,0,0.0,0.0,0.0,0.0,0.0,64.39999773,0.0,0,0.0,0.0,0.0,0.0,0.0,0,0.0,2.300000276,0.0,0.0,0.0,0,0.0,0.0,0.0,0.0,0,0.0,0.0,0.0,0,0,0,0.0,0.0,0.0,0.0,0.0,0.0,0.0,0.0,0.0,0.0,0.0,0.0,0.0,0.0,0.0,0,0.0,0.0,75.7,31.15,0.215
# 4564,29935,400406,Siedel H.,1998,nan,(Al2O3)0.591047604 (CaO)12.89589009 (K2O)0.191931701 (Na2O)10.69563007 (SiO2)75.62550053 ,0.0,0,0.0,0.591047604,0.0,0.0,0.0,0.0,0.0,0,0,0,0.0,0.0,0,0.0,0.0,0.0,0.0,0.0,0.0,0,0.0,0.0,12.89589009,0.0,0,0,0.0,0.0,0,0.0,0.0,0.0,0.0,0.0,0.0,0,0.0,0.0,0.0,0.0,0.0,0.0,0,0.0,0.0,0,0.0,0.0,0.0,0.0,0.0,0.0,0,0,0,0.0,0,0.0,0.0,0,0,0.0,0,0.0,0.0,0.0,0,0.0,0.0,0.191931701,0,0,0.0,0.0,0,0.0,0.0,0.0,0,0.0,0.0,0.0,0,0,0,0.0,0.0,0,0.0,0.0,0.0,0,0.0,0.0,0.0,0.0,0.0,0.0,10.69563007,0.0,0.0,0.0,0.0,0.0,0.0,0.0,0.0,0.0,0.0,0.0,0.0,0.0,0.0,0.0,0.0,0.0,0.0,0.0,0.0,0.0,0.0,0,0.0,0.0,0.0,0.0,0.0,0.0,0.0,0,0.0,0.0,0.0,0.0,0.0,75.62550053,0.0,0,0.0,0.0,0.0,0.0,0.0,0,0.0,0.0,0.0,0.0,0.0,0,0.0,0.0,0.0,0.0,0,0.0,0.0,0.0,0,0,0,0.0,0.0,0.0,0.0,0.0,0.0,0.0,0.0,0.0,0.0,0.0,0.0,0.0,0.0,0.0,0,0.0,0.0,71.4,29.38,0.215
# 4565,31876,379655,Duckworth W.H.,1983,nan,(Al2O3)0.057725424000000004 (CaO)9.383223998 (Fe2O3)0.044229995 (K2O)0.018745248 (MgO)5.695274392000001 (Na2O)13.02903861 (SiO2)71.58796235 (SO3)0.18379998 ,0.0,0,0.0,0.057725424000000004,0.0,0.0,0.0,0.0,0.0,0,0,0,0.0,0.0,0,0.0,0.0,0.0,0.0,0.0,0.0,0,0.0,0.0,9.383223998,0.0,0,0,0.0,0.0,0,0.0,0.0,0.0,0.0,0.0,0.0,0,0.0,0.0,0.0,0.0,0.0,0.0,0,0.0,0.0,0,0.0,0.0,0.044229995,0.0,0.0,0.0,0,0,0,0.0,0,0.0,0.0,0,0,0.0,0,0.0,0.0,0.0,0,0.0,0.0,0.018745248,0,0,0.0,0.0,0,0.0,0.0,0.0,0,0.0,0.0,0.0,0,0,0,0.0,0.0,0,0.0,5.695274392000001,0.0,0,0.0,0.0,0.0,0.0,0.0,0.0,13.02903861,0.0,0.0,0.0,0.0,0.0,0.0,0.0,0.0,0.0,0.0,0.0,0.0,0.0,0.0,0.0,0.0,0.0,0.0,0.0,0.0,0.0,0.0,0,0.0,0.0,0.0,0.0,0.0,0.0,0.0,0,0.0,0.0,0.0,0.0,0.0,71.58796235,0.0,0,0.0,0.0,0.0,0.18379998,0.0,0,0.0,0.0,0.0,0.0,0.0,0,0.0,0.0,0.0,0.0,0,0.0,0.0,0.0,0,0,0,0.0,0.0,0.0,0.0,0.0,0.0,0.0,0.0,0.0,0.0,0.0,0.0,0.0,0.0,0.0,0,0.0,0.0,72.4,29.79,0.215
# 4566,40944,478401,Mauro J.C.,2013,nan,(Al2O3)2.0 (B2O3)5.26 (K2O)13.25 (SiO2)74.11 (SnO2)0.1 (SrO)5.28 ,0.0,0,0.0,2.0,0.0,0.0,0.0,0.0,0.0,0,0,0,0.0,5.26,0,0.0,0.0,0.0,0.0,0.0,0.0,0,0.0,0.0,0.0,0.0,0,0,0.0,0.0,0,0.0,0.0,0.0,0.0,0.0,0.0,0,0.0,0.0,0.0,0.0,0.0,0.0,0,0.0,0.0,0,0.0,0.0,0.0,0.0,0.0,0.0,0,0,0,0.0,0,0.0,0.0,0,0,0.0,0,0.0,0.0,0.0,0,0.0,0.0,13.25,0,0,0.0,0.0,0,0.0,0.0,0.0,0,0.0,0.0,0.0,0,0,0,0.0,0.0,0,0.0,0.0,0.0,0,0.0,0.0,0.0,0.0,0.0,0.0,0.0,0.0,0.0,0.0,0.0,0.0,0.0,0.0,0.0,0.0,0.0,0.0,0.0,0.0,0.0,0.0,0.0,0.0,0.0,0.0,0.0,0.0,0.0,0,0.0,0.0,0.0,0.0,0.0,0.0,0.0,0,0.0,0.0,0.0,0.0,0.0,74.11,0.0,0,0.0,0.1,0.0,0.0,0.0,0,0.0,5.28,0.0,0.0,0.0,0,0.0,0.0,0.0,0.0,0,0.0,0.0,0.0,0,0,0,0.0,0.0,0.0,0.0,0.0,0.0,0.0,0.0,0.0,0.0,0.0,0.0,0.0,0.0,0.0,0,0.0,0.0,67.1,27.64,0.215
# 4567,16867,172143,Sidkey M.A.,1999,nan,(Sm2O3)5.0 (TeO2)65.0 (V2O5)30.0 ,0.0,0,0.0,0.0,0.0,0.0,0.0,0.0,0.0,0,0,0,0.0,0.0,0,0.0,0.0,0.0,0.0,0.0,0.0,0,0.0,0.0,0.0,0.0,0,0,0.0,0.0,0,0.0,0.0,0.0,0.0,0.0,0.0,0,0.0,0.0,0.0,0.0,0.0,0.0,0,0.0,0.0,0,0.0,0.0,0.0,0.0,0.0,0.0,0,0,0,0.0,0,0.0,0.0,0,0,0.0,0,0.0,0.0,0.0,0,0.0,0.0,0.0,0,0,0.0,0.0,0,0.0,0.0,0.0,0,0.0,0.0,0.0,0,0,0,0.0,0.0,0,0.0,0.0,0.0,0,0.0,0.0,0.0,0.0,0.0,0.0,0.0,0.0,0.0,0.0,0.0,0.0,0.0,0.0,0.0,0.0,0.0,0.0,0.0,0.0,0.0,0.0,0.0,0.0,0.0,0.0,0.0,0.0,0.0,0,0.0,0.0,0.0,0.0,0.0,0.0,0.0,0,0.0,0.0,0.0,0.0,0.0,0.0,5.0,0,0.0,0.0,0.0,0.0,0.0,0,0.0,0.0,0.0,0.0,0.0,0,0.0,65.0,0.0,0.0,0,0.0,0.0,0.0,0,0,0,0.0,0.0,0.0,0.0,30.0,0.0,0.0,0.0,0.0,0.0,0.0,0.0,0.0,0.0,0.0,0,0.0,0.0,55.5,22.84,0.21497370000000002
# 4568,31885,379782,Hushur A.,2005,nan,(Li2O)28.57143 (SiO2)71.42857 ,0.0,0,0.0,0.0,0.0,0.0,0.0,0.0,0.0,0,0,0,0.0,0.0,0,0.0,0.0,0.0,0.0,0.0,0.0,0,0.0,0.0,0.0,0.0,0,0,0.0,0.0,0,0.0,0.0,0.0,0.0,0.0,0.0,0,0.0,0.0,0.0,0.0,0.0,0.0,0,0.0,0.0,0,0.0,0.0,0.0,0.0,0.0,0.0,0,0,0,0.0,0,0.0,0.0,0,0,0.0,0,0.0,0.0,0.0,0,0.0,0.0,0.0,0,0,0.0,0.0,0,0.0,0.0,0.0,0,0.0,0.0,28.57143,0,0,0,0.0,0.0,0,0.0,0.0,0.0,0,0.0,0.0,0.0,0.0,0.0,0.0,0.0,0.0,0.0,0.0,0.0,0.0,0.0,0.0,0.0,0.0,0.0,0.0,0.0,0.0,0.0,0.0,0.0,0.0,0.0,0.0,0.0,0.0,0.0,0,0.0,0.0,0.0,0.0,0.0,0.0,0.0,0,0.0,0.0,0.0,0.0,0.0,71.42857,0.0,0,0.0,0.0,0.0,0.0,0.0,0,0.0,0.0,0.0,0.0,0.0,0,0.0,0.0,0.0,0.0,0,0.0,0.0,0.0,0,0,0,0.0,0.0,0.0,0.0,0.0,0.0,0.0,0.0,0.0,0.0,0.0,0.0,0.0,0.0,0.0,0,0.0,0.0,78.7,32.4,0.2145061
# 4569,16867,172138,Sidkey M.A.,1999,nan,(Sm2O3)0.5 (TeO2)65.0 (V2O5)34.5 ,0.0,0,0.0,0.0,0.0,0.0,0.0,0.0,0.0,0,0,0,0.0,0.0,0,0.0,0.0,0.0,0.0,0.0,0.0,0,0.0,0.0,0.0,0.0,0,0,0.0,0.0,0,0.0,0.0,0.0,0.0,0.0,0.0,0,0.0,0.0,0.0,0.0,0.0,0.0,0,0.0,0.0,0,0.0,0.0,0.0,0.0,0.0,0.0,0,0,0,0.0,0,0.0,0.0,0,0,0.0,0,0.0,0.0,0.0,0,0.0,0.0,0.0,0,0,0.0,0.0,0,0.0,0.0,0.0,0,0.0,0.0,0.0,0,0,0,0.0,0.0,0,0.0,0.0,0.0,0,0.0,0.0,0.0,0.0,0.0,0.0,0.0,0.0,0.0,0.0,0.0,0.0,0.0,0.0,0.0,0.0,0.0,0.0,0.0,0.0,0.0,0.0,0.0,0.0,0.0,0.0,0.0,0.0,0.0,0,0.0,0.0,0.0,0.0,0.0,0.0,0.0,0,0.0,0.0,0.0,0.0,0.0,0.0,0.5,0,0.0,0.0,0.0,0.0,0.0,0,0.0,0.0,0.0,0.0,0.0,0,0.0,65.0,0.0,0.0,0,0.0,0.0,0.0,0,0,0,0.0,0.0,0.0,0.0,34.5,0.0,0.0,0.0,0.0,0.0,0.0,0.0,0.0,0.0,0.0,0,0.0,0.0,49.6,20.42,0.2144956
# 4570,3861,12493,Takahashi K.,1983,nan,(B2O3)32.25806097 (Na2O)3.2258070969999997 (SiO2)64.51613194 ,0.0,0,0.0,0.0,0.0,0.0,0.0,0.0,0.0,0,0,0,0.0,32.25806097,0,0.0,0.0,0.0,0.0,0.0,0.0,0,0.0,0.0,0.0,0.0,0,0,0.0,0.0,0,0.0,0.0,0.0,0.0,0.0,0.0,0,0.0,0.0,0.0,0.0,0.0,0.0,0,0.0,0.0,0,0.0,0.0,0.0,0.0,0.0,0.0,0,0,0,0.0,0,0.0,0.0,0,0,0.0,0,0.0,0.0,0.0,0,0.0,0.0,0.0,0,0,0.0,0.0,0,0.0,0.0,0.0,0,0.0,0.0,0.0,0,0,0,0.0,0.0,0,0.0,0.0,0.0,0,0.0,0.0,0.0,0.0,0.0,0.0,3.2258070969999997,0.0,0.0,0.0,0.0,0.0,0.0,0.0,0.0,0.0,0.0,0.0,0.0,0.0,0.0,0.0,0.0,0.0,0.0,0.0,0.0,0.0,0.0,0,0.0,0.0,0.0,0.0,0.0,0.0,0.0,0,0.0,0.0,0.0,0.0,0.0,64.51613194,0.0,0,0.0,0.0,0.0,0.0,0.0,0,0.0,0.0,0.0,0.0,0.0,0,0.0,0.0,0.0,0.0,0,0.0,0.0,0.0,0,0,0,0.0,0.0,0.0,0.0,0.0,0.0,0.0,0.0,0.0,0.0,0.0,0.0,0.0,0.0,0.0,0,0.0,0.0,41.9,17.25,0.21449279999999998
# 4571,16867,172139,Sidkey M.A.,1999,nan,(Sm2O3)1.0 (TeO2)65.0 (V2O5)34.0 ,0.0,0,0.0,0.0,0.0,0.0,0.0,0.0,0.0,0,0,0,0.0,0.0,0,0.0,0.0,0.0,0.0,0.0,0.0,0,0.0,0.0,0.0,0.0,0,0,0.0,0.0,0,0.0,0.0,0.0,0.0,0.0,0.0,0,0.0,0.0,0.0,0.0,0.0,0.0,0,0.0,0.0,0,0.0,0.0,0.0,0.0,0.0,0.0,0,0,0,0.0,0,0.0,0.0,0,0,0.0,0,0.0,0.0,0.0,0,0.0,0.0,0.0,0,0,0.0,0.0,0,0.0,0.0,0.0,0,0.0,0.0,0.0,0,0,0,0.0,0.0,0,0.0,0.0,0.0,0,0.0,0.0,0.0,0.0,0.0,0.0,0.0,0.0,0.0,0.0,0.0,0.0,0.0,0.0,0.0,0.0,0.0,0.0,0.0,0.0,0.0,0.0,0.0,0.0,0.0,0.0,0.0,0.0,0.0,0,0.0,0.0,0.0,0.0,0.0,0.0,0.0,0,0.0,0.0,0.0,0.0,0.0,0.0,1.0,0,0.0,0.0,0.0,0.0,0.0,0,0.0,0.0,0.0,0.0,0.0,0,0.0,65.0,0.0,0.0,0,0.0,0.0,0.0,0,0,0,0.0,0.0,0.0,0.0,34.0,0.0,0.0,0.0,0.0,0.0,0.0,0.0,0.0,0.0,0.0,0,0.0,0.0,50.3,20.71,0.21438920000000003
# 4572,16867,172137,Sidkey M.A.,1999,nan,(Sm2O3)0.1 (TeO2)65.0 (V2O5)34.9 ,0.0,0,0.0,0.0,0.0,0.0,0.0,0.0,0.0,0,0,0,0.0,0.0,0,0.0,0.0,0.0,0.0,0.0,0.0,0,0.0,0.0,0.0,0.0,0,0,0.0,0.0,0,0.0,0.0,0.0,0.0,0.0,0.0,0,0.0,0.0,0.0,0.0,0.0,0.0,0,0.0,0.0,0,0.0,0.0,0.0,0.0,0.0,0.0,0,0,0,0.0,0,0.0,0.0,0,0,0.0,0,0.0,0.0,0.0,0,0.0,0.0,0.0,0,0,0.0,0.0,0,0.0,0.0,0.0,0,0.0,0.0,0.0,0,0,0,0.0,0.0,0,0.0,0.0,0.0,0,0.0,0.0,0.0,0.0,0.0,0.0,0.0,0.0,0.0,0.0,0.0,0.0,0.0,0.0,0.0,0.0,0.0,0.0,0.0,0.0,0.0,0.0,0.0,0.0,0.0,0.0,0.0,0.0,0.0,0,0.0,0.0,0.0,0.0,0.0,0.0,0.0,0,0.0,0.0,0.0,0.0,0.0,0.0,0.1,0,0.0,0.0,0.0,0.0,0.0,0,0.0,0.0,0.0,0.0,0.0,0,0.0,65.0,0.0,0.0,0,0.0,0.0,0.0,0,0,0,0.0,0.0,0.0,0.0,34.9,0.0,0.0,0.0,0.0,0.0,0.0,0.0,0.0,0.0,0.0,0,0.0,0.0,49.3,20.3,0.2142857
# 4573,26687,21337,LaCourse W.C.,1996,nan,(Al2O3)2.0 (CaO)7.0 (Na2O)18.0 (SiO2)73.0 ,0.0,0,0.0,2.0,0.0,0.0,0.0,0.0,0.0,0,0,0,0.0,0.0,0,0.0,0.0,0.0,0.0,0.0,0.0,0,0.0,0.0,7.0,0.0,0,0,0.0,0.0,0,0.0,0.0,0.0,0.0,0.0,0.0,0,0.0,0.0,0.0,0.0,0.0,0.0,0,0.0,0.0,0,0.0,0.0,0.0,0.0,0.0,0.0,0,0,0,0.0,0,0.0,0.0,0,0,0.0,0,0.0,0.0,0.0,0,0.0,0.0,0.0,0,0,0.0,0.0,0,0.0,0.0,0.0,0,0.0,0.0,0.0,0,0,0,0.0,0.0,0,0.0,0.0,0.0,0,0.0,0.0,0.0,0.0,0.0,0.0,18.0,0.0,0.0,0.0,0.0,0.0,0.0,0.0,0.0,0.0,0.0,0.0,0.0,0.0,0.0,0.0,0.0,0.0,0.0,0.0,0.0,0.0,0.0,0,0.0,0.0,0.0,0.0,0.0,0.0,0.0,0,0.0,0.0,0.0,0.0,0.0,73.0,0.0,0,0.0,0.0,0.0,0.0,0.0,0,0.0,0.0,0.0,0.0,0.0,0,0.0,0.0,0.0,0.0,0,0.0,0.0,0.0,0,0,0,0.0,0.0,0.0,0.0,0.0,0.0,0.0,0.0,0.0,0.0,0.0,0.0,0.0,0.0,0.0,0,0.0,0.0,68.0,28.0,0.2142857
# 4574,31787,379148,Kodama M.,2006,nan,(B2O3)100.0 ,0.0,0,0.0,0.0,0.0,0.0,0.0,0.0,0.0,0,0,0,0.0,100.0,0,0.0,0.0,0.0,0.0,0.0,0.0,0,0.0,0.0,0.0,0.0,0,0,0.0,0.0,0,0.0,0.0,0.0,0.0,0.0,0.0,0,0.0,0.0,0.0,0.0,0.0,0.0,0,0.0,0.0,0,0.0,0.0,0.0,0.0,0.0,0.0,0,0,0,0.0,0,0.0,0.0,0,0,0.0,0,0.0,0.0,0.0,0,0.0,0.0,0.0,0,0,0.0,0.0,0,0.0,0.0,0.0,0,0.0,0.0,0.0,0,0,0,0.0,0.0,0,0.0,0.0,0.0,0,0.0,0.0,0.0,0.0,0.0,0.0,0.0,0.0,0.0,0.0,0.0,0.0,0.0,0.0,0.0,0.0,0.0,0.0,0.0,0.0,0.0,0.0,0.0,0.0,0.0,0.0,0.0,0.0,0.0,0,0.0,0.0,0.0,0.0,0.0,0.0,0.0,0,0.0,0.0,0.0,0.0,0.0,0.0,0.0,0,0.0,0.0,0.0,0.0,0.0,0,0.0,0.0,0.0,0.0,0.0,0,0.0,0.0,0.0,0.0,0,0.0,0.0,0.0,0,0,0,0.0,0.0,0.0,0.0,0.0,0.0,0.0,0.0,0.0,0.0,0.0,0.0,0.0,0.0,0.0,0,0.0,0.0,17.0,7.0,0.2142857
# 4575,38891,459605,Halimah M.K.,2010,nan,(Ag2O)8.7 (AgI)13 (B2O3)23.49 (TeO2)54.81 ,8.7,13,0.0,0.0,0.0,0.0,0.0,0.0,0.0,0,0,0,0.0,23.49,0,0.0,0.0,0.0,0.0,0.0,0.0,0,0.0,0.0,0.0,0.0,0,0,0.0,0.0,0,0.0,0.0,0.0,0.0,0.0,0.0,0,0.0,0.0,0.0,0.0,0.0,0.0,0,0.0,0.0,0,0.0,0.0,0.0,0.0,0.0,0.0,0,0,0,0.0,0,0.0,0.0,0,0,0.0,0,0.0,0.0,0.0,0,0.0,0.0,0.0,0,0,0.0,0.0,0,0.0,0.0,0.0,0,0.0,0.0,0.0,0,0,0,0.0,0.0,0,0.0,0.0,0.0,0,0.0,0.0,0.0,0.0,0.0,0.0,0.0,0.0,0.0,0.0,0.0,0.0,0.0,0.0,0.0,0.0,0.0,0.0,0.0,0.0,0.0,0.0,0.0,0.0,0.0,0.0,0.0,0.0,0.0,0,0.0,0.0,0.0,0.0,0.0,0.0,0.0,0,0.0,0.0,0.0,0.0,0.0,0.0,0.0,0,0.0,0.0,0.0,0.0,0.0,0,0.0,0.0,0.0,0.0,0.0,0,0.0,54.81,0.0,0.0,0,0.0,0.0,0.0,0,0,0,0.0,0.0,0.0,0.0,0.0,0.0,0.0,0.0,0.0,0.0,0.0,0.0,0.0,0.0,0.0,0,0.0,0.0,51.0,21.0,0.2142857
# 4576,6622,38581,Gan Fuxi,1959,nan,(Al2O3)10.0 (Na2O)12.0 (SiO2)60.0 (SrO)18.0 ,0.0,0,0.0,10.0,0.0,0.0,0.0,0.0,0.0,0,0,0,0.0,0.0,0,0.0,0.0,0.0,0.0,0.0,0.0,0,0.0,0.0,0.0,0.0,0,0,0.0,0.0,0,0.0,0.0,0.0,0.0,0.0,0.0,0,0.0,0.0,0.0,0.0,0.0,0.0,0,0.0,0.0,0,0.0,0.0,0.0,0.0,0.0,0.0,0,0,0,0.0,0,0.0,0.0,0,0,0.0,0,0.0,0.0,0.0,0,0.0,0.0,0.0,0,0,0.0,0.0,0,0.0,0.0,0.0,0,0.0,0.0,0.0,0,0,0,0.0,0.0,0,0.0,0.0,0.0,0,0.0,0.0,0.0,0.0,0.0,0.0,12.0,0.0,0.0,0.0,0.0,0.0,0.0,0.0,0.0,0.0,0.0,0.0,0.0,0.0,0.0,0.0,0.0,0.0,0.0,0.0,0.0,0.0,0.0,0,0.0,0.0,0.0,0.0,0.0,0.0,0.0,0,0.0,0.0,0.0,0.0,0.0,60.0,0.0,0,0.0,0.0,0.0,0.0,0.0,0,0.0,18.0,0.0,0.0,0.0,0,0.0,0.0,0.0,0.0,0,0.0,0.0,0.0,0,0,0,0.0,0.0,0.0,0.0,0.0,0.0,0.0,0.0,0.0,0.0,0.0,0.0,0.0,0.0,0.0,0,0.0,0.0,75.5,31.09,0.21421679999999996
# 4577,1834,9125,Takahashi K.,1983,nan,(Li2O)27.5 (SiO2)72.5 ,0.0,0,0.0,0.0,0.0,0.0,0.0,0.0,0.0,0,0,0,0.0,0.0,0,0.0,0.0,0.0,0.0,0.0,0.0,0,0.0,0.0,0.0,0.0,0,0,0.0,0.0,0,0.0,0.0,0.0,0.0,0.0,0.0,0,0.0,0.0,0.0,0.0,0.0,0.0,0,0.0,0.0,0,0.0,0.0,0.0,0.0,0.0,0.0,0,0,0,0.0,0,0.0,0.0,0,0,0.0,0,0.0,0.0,0.0,0,0.0,0.0,0.0,0,0,0.0,0.0,0,0.0,0.0,0.0,0,0.0,0.0,27.5,0,0,0,0.0,0.0,0,0.0,0.0,0.0,0,0.0,0.0,0.0,0.0,0.0,0.0,0.0,0.0,0.0,0.0,0.0,0.0,0.0,0.0,0.0,0.0,0.0,0.0,0.0,0.0,0.0,0.0,0.0,0.0,0.0,0.0,0.0,0.0,0.0,0,0.0,0.0,0.0,0.0,0.0,0.0,0.0,0,0.0,0.0,0.0,0.0,0.0,72.5,0.0,0,0.0,0.0,0.0,0.0,0.0,0,0.0,0.0,0.0,0.0,0.0,0,0.0,0.0,0.0,0.0,0,0.0,0.0,0.0,0,0,0,0.0,0.0,0.0,0.0,0.0,0.0,0.0,0.0,0.0,0.0,0.0,0.0,0.0,0.0,0.0,0,0.0,0.0,74.4,30.64,0.2140993
# 4578,3861,143644,Takahashi K.,1983,nan,(B2O3)22.22222222 (K2O)11.11111111 (SiO2)66.66666667 ,0.0,0,0.0,0.0,0.0,0.0,0.0,0.0,0.0,0,0,0,0.0,22.22222222,0,0.0,0.0,0.0,0.0,0.0,0.0,0,0.0,0.0,0.0,0.0,0,0,0.0,0.0,0,0.0,0.0,0.0,0.0,0.0,0.0,0,0.0,0.0,0.0,0.0,0.0,0.0,0,0.0,0.0,0,0.0,0.0,0.0,0.0,0.0,0.0,0,0,0,0.0,0,0.0,0.0,0,0,0.0,0,0.0,0.0,0.0,0,0.0,0.0,11.11111111,0,0,0.0,0.0,0,0.0,0.0,0.0,0,0.0,0.0,0.0,0,0,0,0.0,0.0,0,0.0,0.0,0.0,0,0.0,0.0,0.0,0.0,0.0,0.0,0.0,0.0,0.0,0.0,0.0,0.0,0.0,0.0,0.0,0.0,0.0,0.0,0.0,0.0,0.0,0.0,0.0,0.0,0.0,0.0,0.0,0.0,0.0,0,0.0,0.0,0.0,0.0,0.0,0.0,0.0,0,0.0,0.0,0.0,0.0,0.0,66.66666667,0.0,0,0.0,0.0,0.0,0.0,0.0,0,0.0,0.0,0.0,0.0,0.0,0,0.0,0.0,0.0,0.0,0,0.0,0.0,0.0,0,0,0,0.0,0.0,0.0,0.0,0.0,0.0,0.0,0.0,0.0,0.0,0.0,0.0,0.0,0.0,0.0,0,0.0,0.0,60.8,25.04,0.2140574
# 4579,1814,27397,Thiele A.,1955,SF 2,(As2O5)0.087910017 (K2O)7.507722426 (Mn2O3)0.063990012 (PbO)23.40130445 (SiO2)68.93907309999999 ,0.0,0,0.0,0.0,0.0,0.0,0.0,0.0,0.087910017,0,0,0,0.0,0.0,0,0.0,0.0,0.0,0.0,0.0,0.0,0,0.0,0.0,0.0,0.0,0,0,0.0,0.0,0,0.0,0.0,0.0,0.0,0.0,0.0,0,0.0,0.0,0.0,0.0,0.0,0.0,0,0.0,0.0,0,0.0,0.0,0.0,0.0,0.0,0.0,0,0,0,0.0,0,0.0,0.0,0,0,0.0,0,0.0,0.0,0.0,0,0.0,0.0,7.507722426,0,0,0.0,0.0,0,0.0,0.0,0.0,0,0.0,0.0,0.0,0,0,0,0.0,0.0,0,0.0,0.0,0.063990012,0,0.0,0.0,0.0,0.0,0.0,0.0,0.0,0.0,0.0,0.0,0.0,0.0,0.0,0.0,0.0,0.0,0.0,0.0,0.0,0.0,0.0,0.0,0.0,0.0,0.0,23.40130445,0.0,0.0,0.0,0,0.0,0.0,0.0,0.0,0.0,0.0,0.0,0,0.0,0.0,0.0,0.0,0.0,68.93907309999999,0.0,0,0.0,0.0,0.0,0.0,0.0,0,0.0,0.0,0.0,0.0,0.0,0,0.0,0.0,0.0,0.0,0,0.0,0.0,0.0,0,0,0,0.0,0.0,0.0,0.0,0.0,0.0,0.0,0.0,0.0,0.0,0.0,0.0,0.0,0.0,0.0,0,0.0,0.0,49.3,20.34,0.214
# 4580,3852,4464,Appen A.A.,1959,nan,(B2O3)24.0 (Na2O)16.0 (SiO2)60.0 ,0.0,0,0.0,0.0,0.0,0.0,0.0,0.0,0.0,0,0,0,0.0,24.0,0,0.0,0.0,0.0,0.0,0.0,0.0,0,0.0,0.0,0.0,0.0,0,0,0.0,0.0,0,0.0,0.0,0.0,0.0,0.0,0.0,0,0.0,0.0,0.0,0.0,0.0,0.0,0,0.0,0.0,0,0.0,0.0,0.0,0.0,0.0,0.0,0,0,0,0.0,0,0.0,0.0,0,0,0.0,0,0.0,0.0,0.0,0,0.0,0.0,0.0,0,0,0.0,0.0,0,0.0,0.0,0.0,0,0.0,0.0,0.0,0,0,0,0.0,0.0,0,0.0,0.0,0.0,0,0.0,0.0,0.0,0.0,0.0,0.0,16.0,0.0,0.0,0.0,0.0,0.0,0.0,0.0,0.0,0.0,0.0,0.0,0.0,0.0,0.0,0.0,0.0,0.0,0.0,0.0,0.0,0.0,0.0,0,0.0,0.0,0.0,0.0,0.0,0.0,0.0,0,0.0,0.0,0.0,0.0,0.0,60.0,0.0,0,0.0,0.0,0.0,0.0,0.0,0,0.0,0.0,0.0,0.0,0.0,0,0.0,0.0,0.0,0.0,0,0.0,0.0,0.0,0,0,0,0.0,0.0,0.0,0.0,0.0,0.0,0.0,0.0,0.0,0.0,0.0,0.0,0.0,0.0,0.0,0,0.0,0.0,76.5,31.39,0.214
# 4581,5836,92870,El0Mallawany R.,1988,nan,(Er2O3)10.0 (TeO2)60.0 (WO3)30.0 ,0.0,0,0.0,0.0,0.0,0.0,0.0,0.0,0.0,0,0,0,0.0,0.0,0,0.0,0.0,0.0,0.0,0.0,0.0,0,0.0,0.0,0.0,0.0,0,0,0.0,0.0,0,0.0,0.0,0.0,0.0,0.0,0.0,0,0.0,0.0,0.0,0.0,0.0,10.0,0,0.0,0.0,0,0.0,0.0,0.0,0.0,0.0,0.0,0,0,0,0.0,0,0.0,0.0,0,0,0.0,0,0.0,0.0,0.0,0,0.0,0.0,0.0,0,0,0.0,0.0,0,0.0,0.0,0.0,0,0.0,0.0,0.0,0,0,0,0.0,0.0,0,0.0,0.0,0.0,0,0.0,0.0,0.0,0.0,0.0,0.0,0.0,0.0,0.0,0.0,0.0,0.0,0.0,0.0,0.0,0.0,0.0,0.0,0.0,0.0,0.0,0.0,0.0,0.0,0.0,0.0,0.0,0.0,0.0,0,0.0,0.0,0.0,0.0,0.0,0.0,0.0,0,0.0,0.0,0.0,0.0,0.0,0.0,0.0,0,0.0,0.0,0.0,0.0,0.0,0,0.0,0.0,0.0,0.0,0.0,0,0.0,60.0,0.0,0.0,0,0.0,0.0,0.0,0,0,0,0.0,0.0,0.0,0.0,0.0,0.0,30.0,0.0,0.0,0.0,0.0,0.0,0.0,0.0,0.0,0,0.0,0.0,74.7,30.76,0.214
# 4582,7830,74168,Patel N.D.,1983,nan,(MoO3)48.0 (P2O5)52.0 ,0.0,0,0.0,0.0,0.0,0.0,0.0,0.0,0.0,0,0,0,0.0,0.0,0,0.0,0.0,0.0,0.0,0.0,0.0,0,0.0,0.0,0.0,0.0,0,0,0.0,0.0,0,0.0,0.0,0.0,0.0,0.0,0.0,0,0.0,0.0,0.0,0.0,0.0,0.0,0,0.0,0.0,0,0.0,0.0,0.0,0.0,0.0,0.0,0,0,0,0.0,0,0.0,0.0,0,0,0.0,0,0.0,0.0,0.0,0,0.0,0.0,0.0,0,0,0.0,0.0,0,0.0,0.0,0.0,0,0.0,0.0,0.0,0,0,0,0.0,0.0,0,0.0,0.0,0.0,0,0.0,0.0,0.0,48.0,0.0,0.0,0.0,0.0,0.0,0.0,0.0,0.0,0.0,0.0,0.0,0.0,0.0,0.0,0.0,0.0,0.0,52.0,0.0,0.0,0.0,0.0,0.0,0.0,0.0,0,0.0,0.0,0.0,0.0,0.0,0.0,0.0,0,0.0,0.0,0.0,0.0,0.0,0.0,0.0,0,0.0,0.0,0.0,0.0,0.0,0,0.0,0.0,0.0,0.0,0.0,0,0.0,0.0,0.0,0.0,0,0.0,0.0,0.0,0,0,0,0.0,0.0,0.0,0.0,0.0,0.0,0.0,0.0,0.0,0.0,0.0,0.0,0.0,0.0,0.0,0,0.0,0.0,49.3,20.3,0.214
# 4583,10775,98196,Fedelesh V.I.,1983,nan,(Bi2O3)40.0 (GeO2)60.0 ,0.0,0,0.0,0.0,0.0,0.0,0.0,0.0,0.0,0,0,0,0.0,0.0,0,0.0,0.0,0.0,0.0,40.0,0.0,0,0.0,0.0,0.0,0.0,0,0,0.0,0.0,0,0.0,0.0,0.0,0.0,0.0,0.0,0,0.0,0.0,0.0,0.0,0.0,0.0,0,0.0,0.0,0,0.0,0.0,0.0,0.0,0.0,0.0,0,0,0,0.0,0,0.0,60.0,0,0,0.0,0,0.0,0.0,0.0,0,0.0,0.0,0.0,0,0,0.0,0.0,0,0.0,0.0,0.0,0,0.0,0.0,0.0,0,0,0,0.0,0.0,0,0.0,0.0,0.0,0,0.0,0.0,0.0,0.0,0.0,0.0,0.0,0.0,0.0,0.0,0.0,0.0,0.0,0.0,0.0,0.0,0.0,0.0,0.0,0.0,0.0,0.0,0.0,0.0,0.0,0.0,0.0,0.0,0.0,0,0.0,0.0,0.0,0.0,0.0,0.0,0.0,0,0.0,0.0,0.0,0.0,0.0,0.0,0.0,0,0.0,0.0,0.0,0.0,0.0,0,0.0,0.0,0.0,0.0,0.0,0,0.0,0.0,0.0,0.0,0,0.0,0.0,0.0,0,0,0,0.0,0.0,0.0,0.0,0.0,0.0,0.0,0.0,0.0,0.0,0.0,0.0,0.0,0.0,0.0,0,0.0,0.0,75.7,31.17,0.214
# 4584,14775,151448,Makishima A.,1979,nan,(Al2O3)12.5 (Cu2O)12.5 (SiO2)74.0 (V2O5)1.0 ,0.0,0,0.0,12.5,0.0,0.0,0.0,0.0,0.0,0,0,0,0.0,0.0,0,0.0,0.0,0.0,0.0,0.0,0.0,0,0.0,0.0,0.0,0.0,0,0,0.0,0.0,0,0.0,0.0,0.0,0.0,0.0,0.0,0,0.0,12.5,0.0,0.0,0.0,0.0,0,0.0,0.0,0,0.0,0.0,0.0,0.0,0.0,0.0,0,0,0,0.0,0,0.0,0.0,0,0,0.0,0,0.0,0.0,0.0,0,0.0,0.0,0.0,0,0,0.0,0.0,0,0.0,0.0,0.0,0,0.0,0.0,0.0,0,0,0,0.0,0.0,0,0.0,0.0,0.0,0,0.0,0.0,0.0,0.0,0.0,0.0,0.0,0.0,0.0,0.0,0.0,0.0,0.0,0.0,0.0,0.0,0.0,0.0,0.0,0.0,0.0,0.0,0.0,0.0,0.0,0.0,0.0,0.0,0.0,0,0.0,0.0,0.0,0.0,0.0,0.0,0.0,0,0.0,0.0,0.0,0.0,0.0,74.0,0.0,0,0.0,0.0,0.0,0.0,0.0,0,0.0,0.0,0.0,0.0,0.0,0,0.0,0.0,0.0,0.0,0,0.0,0.0,0.0,0,0,0,0.0,0.0,0.0,0.0,1.0,0.0,0.0,0.0,0.0,0.0,0.0,0.0,0.0,0.0,0.0,0,0.0,0.0,77.5,31.9,0.214
# 4585,23675,190635,Ohara K.,2000,nan,(Al2O3)15.04693572 (MgO)9.558285632 (SiO2)60.17975287 (Tb2O3)0.18470007 (ZnO)15.03032571 ,0.0,0,0.0,15.04693572,0.0,0.0,0.0,0.0,0.0,0,0,0,0.0,0.0,0,0.0,0.0,0.0,0.0,0.0,0.0,0,0.0,0.0,0.0,0.0,0,0,0.0,0.0,0,0.0,0.0,0.0,0.0,0.0,0.0,0,0.0,0.0,0.0,0.0,0.0,0.0,0,0.0,0.0,0,0.0,0.0,0.0,0.0,0.0,0.0,0,0,0,0.0,0,0.0,0.0,0,0,0.0,0,0.0,0.0,0.0,0,0.0,0.0,0.0,0,0,0.0,0.0,0,0.0,0.0,0.0,0,0.0,0.0,0.0,0,0,0,0.0,0.0,0,0.0,9.558285632,0.0,0,0.0,0.0,0.0,0.0,0.0,0.0,0.0,0.0,0.0,0.0,0.0,0.0,0.0,0.0,0.0,0.0,0.0,0.0,0.0,0.0,0.0,0.0,0.0,0.0,0.0,0.0,0.0,0.0,0.0,0,0.0,0.0,0.0,0.0,0.0,0.0,0.0,0,0.0,0.0,0.0,0.0,0.0,60.17975287,0.0,0,0.0,0.0,0.0,0.0,0.0,0,0.0,0.0,0.0,0.0,0.18470007,0,0.0,0.0,0.0,0.0,0,0.0,0.0,0.0,0,0,0,0.0,0.0,0.0,0.0,0.0,0.0,0.0,0.0,0.0,0.0,0.0,0.0,0.0,0.0,15.03032571,0,0.0,0.0,90.1,37.1,0.214
# 4586,34805,419438,Rosmawati S.,2008,nan,(TeO2)75.0 (ZnO)25.0 ,0.0,0,0.0,0.0,0.0,0.0,0.0,0.0,0.0,0,0,0,0.0,0.0,0,0.0,0.0,0.0,0.0,0.0,0.0,0,0.0,0.0,0.0,0.0,0,0,0.0,0.0,0,0.0,0.0,0.0,0.0,0.0,0.0,0,0.0,0.0,0.0,0.0,0.0,0.0,0,0.0,0.0,0,0.0,0.0,0.0,0.0,0.0,0.0,0,0,0,0.0,0,0.0,0.0,0,0,0.0,0,0.0,0.0,0.0,0,0.0,0.0,0.0,0,0,0.0,0.0,0,0.0,0.0,0.0,0,0.0,0.0,0.0,0,0,0,0.0,0.0,0,0.0,0.0,0.0,0,0.0,0.0,0.0,0.0,0.0,0.0,0.0,0.0,0.0,0.0,0.0,0.0,0.0,0.0,0.0,0.0,0.0,0.0,0.0,0.0,0.0,0.0,0.0,0.0,0.0,0.0,0.0,0.0,0.0,0,0.0,0.0,0.0,0.0,0.0,0.0,0.0,0,0.0,0.0,0.0,0.0,0.0,0.0,0.0,0,0.0,0.0,0.0,0.0,0.0,0,0.0,0.0,0.0,0.0,0.0,0,0.0,75.0,0.0,0.0,0,0.0,0.0,0.0,0,0,0,0.0,0.0,0.0,0.0,0.0,0.0,0.0,0.0,0.0,0.0,0.0,0.0,0.0,0.0,25.0,0,0.0,0.0,49.4,20.36,0.214
# 4587,36445,435473,Eraiah B.,2010,nan,(P2O5)60.0 (PbO)39.6 (Sm2O3)0.4 ,0.0,0,0.0,0.0,0.0,0.0,0.0,0.0,0.0,0,0,0,0.0,0.0,0,0.0,0.0,0.0,0.0,0.0,0.0,0,0.0,0.0,0.0,0.0,0,0,0.0,0.0,0,0.0,0.0,0.0,0.0,0.0,0.0,0,0.0,0.0,0.0,0.0,0.0,0.0,0,0.0,0.0,0,0.0,0.0,0.0,0.0,0.0,0.0,0,0,0,0.0,0,0.0,0.0,0,0,0.0,0,0.0,0.0,0.0,0,0.0,0.0,0.0,0,0,0.0,0.0,0,0.0,0.0,0.0,0,0.0,0.0,0.0,0,0,0,0.0,0.0,0,0.0,0.0,0.0,0,0.0,0.0,0.0,0.0,0.0,0.0,0.0,0.0,0.0,0.0,0.0,0.0,0.0,0.0,0.0,0.0,0.0,0.0,0.0,0.0,0.0,60.0,0.0,0.0,0.0,39.6,0.0,0.0,0.0,0,0.0,0.0,0.0,0.0,0.0,0.0,0.0,0,0.0,0.0,0.0,0.0,0.0,0.0,0.4,0,0.0,0.0,0.0,0.0,0.0,0,0.0,0.0,0.0,0.0,0.0,0,0.0,0.0,0.0,0.0,0,0.0,0.0,0.0,0,0,0,0.0,0.0,0.0,0.0,0.0,0.0,0.0,0.0,0.0,0.0,0.0,0.0,0.0,0.0,0.0,0,0.0,0.0,28.8,11.89,0.214
# 4588,40944,478402,Mauro J.C.,2013,nan,(Al2O3)2.0 (B2O3)5.26 (CaO)2.64 (Na2O)13.25 (SiO2)74.11 (SnO2)0.1 (SrO)2.64 ,0.0,0,0.0,2.0,0.0,0.0,0.0,0.0,0.0,0,0,0,0.0,5.26,0,0.0,0.0,0.0,0.0,0.0,0.0,0,0.0,0.0,2.64,0.0,0,0,0.0,0.0,0,0.0,0.0,0.0,0.0,0.0,0.0,0,0.0,0.0,0.0,0.0,0.0,0.0,0,0.0,0.0,0,0.0,0.0,0.0,0.0,0.0,0.0,0,0,0,0.0,0,0.0,0.0,0,0,0.0,0,0.0,0.0,0.0,0,0.0,0.0,0.0,0,0,0.0,0.0,0,0.0,0.0,0.0,0,0.0,0.0,0.0,0,0,0,0.0,0.0,0,0.0,0.0,0.0,0,0.0,0.0,0.0,0.0,0.0,0.0,13.25,0.0,0.0,0.0,0.0,0.0,0.0,0.0,0.0,0.0,0.0,0.0,0.0,0.0,0.0,0.0,0.0,0.0,0.0,0.0,0.0,0.0,0.0,0,0.0,0.0,0.0,0.0,0.0,0.0,0.0,0,0.0,0.0,0.0,0.0,0.0,74.11,0.0,0,0.0,0.1,0.0,0.0,0.0,0,0.0,2.64,0.0,0.0,0.0,0,0.0,0.0,0.0,0.0,0,0.0,0.0,0.0,0,0,0,0.0,0.0,0.0,0.0,0.0,0.0,0.0,0.0,0.0,0.0,0.0,0.0,0.0,0.0,0.0,0,0.0,0.0,76.4,31.46,0.214
# 4589,3861,143629,Takahashi K.,1983,nan,(B2O3)29.411759999999997 (K2O)11.764710000000001 (SiO2)58.823530000000005 ,0.0,0,0.0,0.0,0.0,0.0,0.0,0.0,0.0,0,0,0,0.0,29.411759999999997,0,0.0,0.0,0.0,0.0,0.0,0.0,0,0.0,0.0,0.0,0.0,0,0,0.0,0.0,0,0.0,0.0,0.0,0.0,0.0,0.0,0,0.0,0.0,0.0,0.0,0.0,0.0,0,0.0,0.0,0,0.0,0.0,0.0,0.0,0.0,0.0,0,0,0,0.0,0,0.0,0.0,0,0,0.0,0,0.0,0.0,0.0,0,0.0,0.0,11.764710000000001,0,0,0.0,0.0,0,0.0,0.0,0.0,0,0.0,0.0,0.0,0,0,0,0.0,0.0,0,0.0,0.0,0.0,0,0.0,0.0,0.0,0.0,0.0,0.0,0.0,0.0,0.0,0.0,0.0,0.0,0.0,0.0,0.0,0.0,0.0,0.0,0.0,0.0,0.0,0.0,0.0,0.0,0.0,0.0,0.0,0.0,0.0,0,0.0,0.0,0.0,0.0,0.0,0.0,0.0,0,0.0,0.0,0.0,0.0,0.0,58.823530000000005,0.0,0,0.0,0.0,0.0,0.0,0.0,0,0.0,0.0,0.0,0.0,0.0,0,0.0,0.0,0.0,0.0,0,0.0,0.0,0.0,0,0,0,0.0,0.0,0.0,0.0,0.0,0.0,0.0,0.0,0.0,0.0,0.0,0.0,0.0,0.0,0.0,0,0.0,0.0,56.0,23.07,0.21369749999999998
# 4591,6619,38523,Gan Fuxi,1959,nan,(Al2O3)12.0 (B2O3)12.0 (Li2O)20.0 (SiO2)56.0 ,0.0,0,0.0,12.0,0.0,0.0,0.0,0.0,0.0,0,0,0,0.0,12.0,0,0.0,0.0,0.0,0.0,0.0,0.0,0,0.0,0.0,0.0,0.0,0,0,0.0,0.0,0,0.0,0.0,0.0,0.0,0.0,0.0,0,0.0,0.0,0.0,0.0,0.0,0.0,0,0.0,0.0,0,0.0,0.0,0.0,0.0,0.0,0.0,0,0,0,0.0,0,0.0,0.0,0,0,0.0,0,0.0,0.0,0.0,0,0.0,0.0,0.0,0,0,0.0,0.0,0,0.0,0.0,0.0,0,0.0,0.0,20.0,0,0,0,0.0,0.0,0,0.0,0.0,0.0,0,0.0,0.0,0.0,0.0,0.0,0.0,0.0,0.0,0.0,0.0,0.0,0.0,0.0,0.0,0.0,0.0,0.0,0.0,0.0,0.0,0.0,0.0,0.0,0.0,0.0,0.0,0.0,0.0,0.0,0,0.0,0.0,0.0,0.0,0.0,0.0,0.0,0,0.0,0.0,0.0,0.0,0.0,56.0,0.0,0,0.0,0.0,0.0,0.0,0.0,0,0.0,0.0,0.0,0.0,0.0,0,0.0,0.0,0.0,0.0,0,0.0,0.0,0.0,0,0,0,0.0,0.0,0.0,0.0,0.0,0.0,0.0,0.0,0.0,0.0,0.0,0.0,0.0,0.0,0.0,0,0.0,0.0,81.4,33.55,0.21311479999999997
# 4592,292,21087,Karapetyan G.O.,1980,nan,(Al2O3)6.849482795 (Li2O)30.56312908 (SiO2)62.58738812 ,0.0,0,0.0,6.849482795,0.0,0.0,0.0,0.0,0.0,0,0,0,0.0,0.0,0,0.0,0.0,0.0,0.0,0.0,0.0,0,0.0,0.0,0.0,0.0,0,0,0.0,0.0,0,0.0,0.0,0.0,0.0,0.0,0.0,0,0.0,0.0,0.0,0.0,0.0,0.0,0,0.0,0.0,0,0.0,0.0,0.0,0.0,0.0,0.0,0,0,0,0.0,0,0.0,0.0,0,0,0.0,0,0.0,0.0,0.0,0,0.0,0.0,0.0,0,0,0.0,0.0,0,0.0,0.0,0.0,0,0.0,0.0,30.56312908,0,0,0,0.0,0.0,0,0.0,0.0,0.0,0,0.0,0.0,0.0,0.0,0.0,0.0,0.0,0.0,0.0,0.0,0.0,0.0,0.0,0.0,0.0,0.0,0.0,0.0,0.0,0.0,0.0,0.0,0.0,0.0,0.0,0.0,0.0,0.0,0.0,0,0.0,0.0,0.0,0.0,0.0,0.0,0.0,0,0.0,0.0,0.0,0.0,0.0,62.58738812,0.0,0,0.0,0.0,0.0,0.0,0.0,0,0.0,0.0,0.0,0.0,0.0,0,0.0,0.0,0.0,0.0,0,0.0,0.0,0.0,0,0,0,0.0,0.0,0.0,0.0,0.0,0.0,0.0,0.0,0.0,0.0,0.0,0.0,0.0,0.0,0.0,0,0.0,0.0,83.0,34.1,0.213
# 4593,292,21069,Karapetyan G.O.,1980,nan,(Al2O3)18.21971763 (Li2O)13.38366826 (SiO2)64.52052161 (TiO2)3.876092496 ,0.0,0,0.0,18.21971763,0.0,0.0,0.0,0.0,0.0,0,0,0,0.0,0.0,0,0.0,0.0,0.0,0.0,0.0,0.0,0,0.0,0.0,0.0,0.0,0,0,0.0,0.0,0,0.0,0.0,0.0,0.0,0.0,0.0,0,0.0,0.0,0.0,0.0,0.0,0.0,0,0.0,0.0,0,0.0,0.0,0.0,0.0,0.0,0.0,0,0,0,0.0,0,0.0,0.0,0,0,0.0,0,0.0,0.0,0.0,0,0.0,0.0,0.0,0,0,0.0,0.0,0,0.0,0.0,0.0,0,0.0,0.0,13.38366826,0,0,0,0.0,0.0,0,0.0,0.0,0.0,0,0.0,0.0,0.0,0.0,0.0,0.0,0.0,0.0,0.0,0.0,0.0,0.0,0.0,0.0,0.0,0.0,0.0,0.0,0.0,0.0,0.0,0.0,0.0,0.0,0.0,0.0,0.0,0.0,0.0,0,0.0,0.0,0.0,0.0,0.0,0.0,0.0,0,0.0,0.0,0.0,0.0,0.0,64.52052161,0.0,0,0.0,0.0,0.0,0.0,0.0,0,0.0,0.0,0.0,0.0,0.0,0,0.0,0.0,0.0,0.0,0,3.876092496,0.0,0.0,0,0,0,0.0,0.0,0.0,0.0,0.0,0.0,0.0,0.0,0.0,0.0,0.0,0.0,0.0,0.0,0.0,0,0.0,0.0,87.0,35.8,0.213
# 4594,292,21077,Karapetyan G.O.,1980,nan,(Al2O3)13.47026933 (Li2O)13.37111933 (SiO2)69.40716653 (TiO2)3.751444812 ,0.0,0,0.0,13.47026933,0.0,0.0,0.0,0.0,0.0,0,0,0,0.0,0.0,0,0.0,0.0,0.0,0.0,0.0,0.0,0,0.0,0.0,0.0,0.0,0,0,0.0,0.0,0,0.0,0.0,0.0,0.0,0.0,0.0,0,0.0,0.0,0.0,0.0,0.0,0.0,0,0.0,0.0,0,0.0,0.0,0.0,0.0,0.0,0.0,0,0,0,0.0,0,0.0,0.0,0,0,0.0,0,0.0,0.0,0.0,0,0.0,0.0,0.0,0,0,0.0,0.0,0,0.0,0.0,0.0,0,0.0,0.0,13.37111933,0,0,0,0.0,0.0,0,0.0,0.0,0.0,0,0.0,0.0,0.0,0.0,0.0,0.0,0.0,0.0,0.0,0.0,0.0,0.0,0.0,0.0,0.0,0.0,0.0,0.0,0.0,0.0,0.0,0.0,0.0,0.0,0.0,0.0,0.0,0.0,0.0,0,0.0,0.0,0.0,0.0,0.0,0.0,0.0,0,0.0,0.0,0.0,0.0,0.0,69.40716653,0.0,0,0.0,0.0,0.0,0.0,0.0,0,0.0,0.0,0.0,0.0,0.0,0,0.0,0.0,0.0,0.0,0,3.751444812,0.0,0.0,0,0,0,0.0,0.0,0.0,0.0,0.0,0.0,0.0,0.0,0.0,0.0,0.0,0.0,0.0,0.0,0.0,0,0.0,0.0,82.0,33.7,0.213
# 4595,1583,12259,Karapetyan G.O.,1981,nan,(Li2O)10.0 (Na2O)15.0 (SiO2)75.0 ,0.0,0,0.0,0.0,0.0,0.0,0.0,0.0,0.0,0,0,0,0.0,0.0,0,0.0,0.0,0.0,0.0,0.0,0.0,0,0.0,0.0,0.0,0.0,0,0,0.0,0.0,0,0.0,0.0,0.0,0.0,0.0,0.0,0,0.0,0.0,0.0,0.0,0.0,0.0,0,0.0,0.0,0,0.0,0.0,0.0,0.0,0.0,0.0,0,0,0,0.0,0,0.0,0.0,0,0,0.0,0,0.0,0.0,0.0,0,0.0,0.0,0.0,0,0,0.0,0.0,0,0.0,0.0,0.0,0,0.0,0.0,10.0,0,0,0,0.0,0.0,0,0.0,0.0,0.0,0,0.0,0.0,0.0,0.0,0.0,0.0,15.0,0.0,0.0,0.0,0.0,0.0,0.0,0.0,0.0,0.0,0.0,0.0,0.0,0.0,0.0,0.0,0.0,0.0,0.0,0.0,0.0,0.0,0.0,0,0.0,0.0,0.0,0.0,0.0,0.0,0.0,0,0.0,0.0,0.0,0.0,0.0,75.0,0.0,0,0.0,0.0,0.0,0.0,0.0,0,0.0,0.0,0.0,0.0,0.0,0,0.0,0.0,0.0,0.0,0,0.0,0.0,0.0,0,0,0,0.0,0.0,0.0,0.0,0.0,0.0,0.0,0.0,0.0,0.0,0.0,0.0,0.0,0.0,0.0,0,0.0,0.0,72.2,29.8,0.213
# 4596,1966,110898,Kisin B.I.,1959,KF1,(Al2O3)2.353832884 (B2O3)3.327714491 (F)7.59401253 (K2O)8.100187365 (PbO)5.10909143 (SiO2)73.5151613 ,0.0,0,0.0,2.353832884,0.0,0.0,0.0,0.0,0.0,0,0,0,0.0,3.327714491,0,0.0,0.0,0.0,0.0,0.0,0.0,0,0.0,0.0,0.0,0.0,0,0,0.0,0.0,0,0.0,0.0,0.0,0.0,0.0,0.0,0,0.0,0.0,0.0,0.0,0.0,0.0,0,0.0,0.0,0,7.59401253,0.0,0.0,0.0,0.0,0.0,0,0,0,0.0,0,0.0,0.0,0,0,0.0,0,0.0,0.0,0.0,0,0.0,0.0,8.100187365,0,0,0.0,0.0,0,0.0,0.0,0.0,0,0.0,0.0,0.0,0,0,0,0.0,0.0,0,0.0,0.0,0.0,0,0.0,0.0,0.0,0.0,0.0,0.0,0.0,0.0,0.0,0.0,0.0,0.0,0.0,0.0,0.0,0.0,0.0,0.0,0.0,0.0,0.0,0.0,0.0,0.0,0.0,5.10909143,0.0,0.0,0.0,0,0.0,0.0,0.0,0.0,0.0,0.0,0.0,0,0.0,0.0,0.0,0.0,0.0,73.5151613,0.0,0,0.0,0.0,0.0,0.0,0.0,0,0.0,0.0,0.0,0.0,0.0,0,0.0,0.0,0.0,0.0,0,0.0,0.0,0.0,0,0,0,0.0,0.0,0.0,0.0,0.0,0.0,0.0,0.0,0.0,0.0,0.0,0.0,0.0,0.0,0.0,0,0.0,0.0,63.3,26.09,0.213
# 4597,3856,12428,Maynell C.A.,1973,nan,(B2O3)46.21483538 (Na2O)20.68146793 (OH)0.456799954 (SiO2)32.64689674 ,0.0,0,0.0,0.0,0.0,0.0,0.0,0.0,0.0,0,0,0,0.0,46.21483538,0,0.0,0.0,0.0,0.0,0.0,0.0,0,0.0,0.0,0.0,0.0,0,0,0.0,0.0,0,0.0,0.0,0.0,0.0,0.0,0.0,0,0.0,0.0,0.0,0.0,0.0,0.0,0,0.0,0.0,0,0.0,0.0,0.0,0.0,0.0,0.0,0,0,0,0.0,0,0.0,0.0,0,0,0.0,0,0.0,0.0,0.0,0,0.0,0.0,0.0,0,0,0.0,0.0,0,0.0,0.0,0.0,0,0.0,0.0,0.0,0,0,0,0.0,0.0,0,0.0,0.0,0.0,0,0.0,0.0,0.0,0.0,0.0,0.0,20.68146793,0.0,0.0,0.0,0.0,0.0,0.0,0.0,0.0,0.0,0.0,0.0,0.0,0.456799954,0.0,0.0,0.0,0.0,0.0,0.0,0.0,0.0,0.0,0,0.0,0.0,0.0,0.0,0.0,0.0,0.0,0,0.0,0.0,0.0,0.0,0.0,32.64689674,0.0,0,0.0,0.0,0.0,0.0,0.0,0,0.0,0.0,0.0,0.0,0.0,0,0.0,0.0,0.0,0.0,0,0.0,0.0,0.0,0,0,0,0.0,0.0,0.0,0.0,0.0,0.0,0.0,0.0,0.0,0.0,0.0,0.0,0.0,0.0,0.0,0,0.0,0.0,67.6,27.87,0.213
# 4598,5947,72088,Nemilov S.V.,1976,nan,(Bi2O3)5.3 (GeO2)94.7 ,0.0,0,0.0,0.0,0.0,0.0,0.0,0.0,0.0,0,0,0,0.0,0.0,0,0.0,0.0,0.0,0.0,5.3,0.0,0,0.0,0.0,0.0,0.0,0,0,0.0,0.0,0,0.0,0.0,0.0,0.0,0.0,0.0,0,0.0,0.0,0.0,0.0,0.0,0.0,0,0.0,0.0,0,0.0,0.0,0.0,0.0,0.0,0.0,0,0,0,0.0,0,0.0,94.7,0,0,0.0,0,0.0,0.0,0.0,0,0.0,0.0,0.0,0,0,0.0,0.0,0,0.0,0.0,0.0,0,0.0,0.0,0.0,0,0,0,0.0,0.0,0,0.0,0.0,0.0,0,0.0,0.0,0.0,0.0,0.0,0.0,0.0,0.0,0.0,0.0,0.0,0.0,0.0,0.0,0.0,0.0,0.0,0.0,0.0,0.0,0.0,0.0,0.0,0.0,0.0,0.0,0.0,0.0,0.0,0,0.0,0.0,0.0,0.0,0.0,0.0,0.0,0,0.0,0.0,0.0,0.0,0.0,0.0,0.0,0,0.0,0.0,0.0,0.0,0.0,0,0.0,0.0,0.0,0.0,0.0,0,0.0,0.0,0.0,0.0,0,0.0,0.0,0.0,0,0,0,0.0,0.0,0.0,0.0,0.0,0.0,0.0,0.0,0.0,0.0,0.0,0.0,0.0,0.0,0.0,0,0.0,0.0,nan,nan,0.213
# 4599,20408,175151,Wiessner W.,1962,BK 7,(As2O3)0.313200009 (B2O3)8.900304267000001 (BaO)2.020660061 (K2O)6.578208197 (Na2O)9.997605300000002 (SiO2)72.19002217 ,0.0,0,0.0,0.0,0.0,0.0,0.0,0.313200009,0.0,0,0,0,0.0,8.900304267000001,0,0.0,2.020660061,0.0,0.0,0.0,0.0,0,0.0,0.0,0.0,0.0,0,0,0.0,0.0,0,0.0,0.0,0.0,0.0,0.0,0.0,0,0.0,0.0,0.0,0.0,0.0,0.0,0,0.0,0.0,0,0.0,0.0,0.0,0.0,0.0,0.0,0,0,0,0.0,0,0.0,0.0,0,0,0.0,0,0.0,0.0,0.0,0,0.0,0.0,6.578208197,0,0,0.0,0.0,0,0.0,0.0,0.0,0,0.0,0.0,0.0,0,0,0,0.0,0.0,0,0.0,0.0,0.0,0,0.0,0.0,0.0,0.0,0.0,0.0,9.997605300000002,0.0,0.0,0.0,0.0,0.0,0.0,0.0,0.0,0.0,0.0,0.0,0.0,0.0,0.0,0.0,0.0,0.0,0.0,0.0,0.0,0.0,0.0,0,0.0,0.0,0.0,0.0,0.0,0.0,0.0,0,0.0,0.0,0.0,0.0,0.0,72.19002217,0.0,0,0.0,0.0,0.0,0.0,0.0,0,0.0,0.0,0.0,0.0,0.0,0,0.0,0.0,0.0,0.0,0,0.0,0.0,0.0,0,0,0,0.0,0.0,0.0,0.0,0.0,0.0,0.0,0.0,0.0,0.0,0.0,0.0,0.0,0.0,0.0,0,0.0,0.0,79.1,32.62,0.213
