Repository: jacobergzhou/Poisson-Ratio

File: Non_metal_07242019.csv (part 79 of 91)
Index,Code,Glass #,Author,Year,Trademark,glass_comp,Ag2O,AgI,Al,Al2O3,AlF3,AlN,As,As2O3,As2O5,As2S3,As2Se3,AsSe,B,B2O3,BaCl2,BaF2,BaO,BeF2,BeO,Bi2O3,BiCl3,Br,Ca,CaF2,CaO,Cd,CdCl2,CdF2,CdO,Ce2O3,CeF3,CeO2,Cl,Co3O4,CoO,Cr2O3,Cs2O,CsCl,CsF,Cu2O,CuO,Dy2O3,Er,Er2O3,ErF3,Eu,Eu2O3,EuF3,F,Fe,Fe2O3,FeO,Ga,Ga2O3,Ga2S3,Ga2Se3,GaF3,Gd2O3,GdF3,Ge,GeO2,GeS2,GeSe2,H2O,HfF4,HfO2,Hg,Ho2O3,I,InF3,K,K2O,K2S,K2SO4,KBr,KCl,KF,KHF2,La,La2O3,La2S3,LaF3,Li,Li2O,Li2S,Li2SO4,LiBr,LiCl,LiF,LiI,MgF2,MgO,Mn2O3,MnF2,MnO,MnO2,MoO2,MoO3,N,Na,Na2O,Na2S,Na2SO4,NaCl,NaF,NaPO3,Nb2O5,Nd,Nd2O3,NdF3,NH4NO3,NiO,O,OH,P,P2O5,Pb,PbCl2,PbF2,PbO,PdO,Pr2O3,Pr6O11,PrF3,Rb2O,RbF,Rh2O3,RuO2,S,Sb,Sb2O3,Sb2S3,Sc2O3,Se,Si,Si3N4,SiC,SiO2,Sm2O3,Sn,SnO,SnO2,SO2,SO3,Sr,SrCl2,SrF2,SrO,Ta2O3,Ta2O5,Tb2O3,TbF3,Te,TeO2,Th,ThF4,ThO2,TiO2,Tl,Tl2O,Tl2Se,TlSe,Tm2O3,U,U3O8,UO2,V,V2O5,VO6,WO3,Y,Y2O3,Yb2O3,YbF3,YF3,ZnCl2,ZnF2,ZnO,ZnSO4,ZrF4,ZrO2,Young's modulus E (GPa),Shear modulus G (GPa),Poisson's ratio v
# 4600,34497,418288,Sidek H.A.A.,2006,nan,(B2O3)36.431459999999994 (TeO2)63.568540000000006 ,0.0,0,0.0,0.0,0.0,0.0,0.0,0.0,0.0,0,0,0,0.0,36.431459999999994,0,0.0,0.0,0.0,0.0,0.0,0.0,0,0.0,0.0,0.0,0.0,0,0,0.0,0.0,0,0.0,0.0,0.0,0.0,0.0,0.0,0,0.0,0.0,0.0,0.0,0.0,0.0,0,0.0,0.0,0,0.0,0.0,0.0,0.0,0.0,0.0,0,0,0,0.0,0,0.0,0.0,0,0,0.0,0,0.0,0.0,0.0,0,0.0,0.0,0.0,0,0,0.0,0.0,0,0.0,0.0,0.0,0,0.0,0.0,0.0,0,0,0,0.0,0.0,0,0.0,0.0,0.0,0,0.0,0.0,0.0,0.0,0.0,0.0,0.0,0.0,0.0,0.0,0.0,0.0,0.0,0.0,0.0,0.0,0.0,0.0,0.0,0.0,0.0,0.0,0.0,0.0,0.0,0.0,0.0,0.0,0.0,0,0.0,0.0,0.0,0.0,0.0,0.0,0.0,0,0.0,0.0,0.0,0.0,0.0,0.0,0.0,0,0.0,0.0,0.0,0.0,0.0,0,0.0,0.0,0.0,0.0,0.0,0,0.0,63.568540000000006,0.0,0.0,0,0.0,0.0,0.0,0,0,0,0.0,0.0,0.0,0.0,0.0,0.0,0.0,0.0,0.0,0.0,0.0,0.0,0.0,0.0,0.0,0,0.0,0.0,54.0,25.0,0.213
# 4601,38258,450280,Sidek H.A.A.,2011,nan,(AlF3)9.0 (TeO2)90.0 (ZnO)1.0 ,0.0,0,0.0,0.0,9.0,0.0,0.0,0.0,0.0,0,0,0,0.0,0.0,0,0.0,0.0,0.0,0.0,0.0,0.0,0,0.0,0.0,0.0,0.0,0,0,0.0,0.0,0,0.0,0.0,0.0,0.0,0.0,0.0,0,0.0,0.0,0.0,0.0,0.0,0.0,0,0.0,0.0,0,0.0,0.0,0.0,0.0,0.0,0.0,0,0,0,0.0,0,0.0,0.0,0,0,0.0,0,0.0,0.0,0.0,0,0.0,0.0,0.0,0,0,0.0,0.0,0,0.0,0.0,0.0,0,0.0,0.0,0.0,0,0,0,0.0,0.0,0,0.0,0.0,0.0,0,0.0,0.0,0.0,0.0,0.0,0.0,0.0,0.0,0.0,0.0,0.0,0.0,0.0,0.0,0.0,0.0,0.0,0.0,0.0,0.0,0.0,0.0,0.0,0.0,0.0,0.0,0.0,0.0,0.0,0,0.0,0.0,0.0,0.0,0.0,0.0,0.0,0,0.0,0.0,0.0,0.0,0.0,0.0,0.0,0,0.0,0.0,0.0,0.0,0.0,0,0.0,0.0,0.0,0.0,0.0,0,0.0,90.0,0.0,0.0,0,0.0,0.0,0.0,0,0,0,0.0,0.0,0.0,0.0,0.0,0.0,0.0,0.0,0.0,0.0,0.0,0.0,0.0,0.0,1.0,0,0.0,0.0,49.9,20.58,0.213
# 4602,38258,450281,Sidek H.A.A.,2011,nan,(AlF3)7.0 (TeO2)90.0 (ZnO)3.0 ,0.0,0,0.0,0.0,7.0,0.0,0.0,0.0,0.0,0,0,0,0.0,0.0,0,0.0,0.0,0.0,0.0,0.0,0.0,0,0.0,0.0,0.0,0.0,0,0,0.0,0.0,0,0.0,0.0,0.0,0.0,0.0,0.0,0,0.0,0.0,0.0,0.0,0.0,0.0,0,0.0,0.0,0,0.0,0.0,0.0,0.0,0.0,0.0,0,0,0,0.0,0,0.0,0.0,0,0,0.0,0,0.0,0.0,0.0,0,0.0,0.0,0.0,0,0,0.0,0.0,0,0.0,0.0,0.0,0,0.0,0.0,0.0,0,0,0,0.0,0.0,0,0.0,0.0,0.0,0,0.0,0.0,0.0,0.0,0.0,0.0,0.0,0.0,0.0,0.0,0.0,0.0,0.0,0.0,0.0,0.0,0.0,0.0,0.0,0.0,0.0,0.0,0.0,0.0,0.0,0.0,0.0,0.0,0.0,0,0.0,0.0,0.0,0.0,0.0,0.0,0.0,0,0.0,0.0,0.0,0.0,0.0,0.0,0.0,0,0.0,0.0,0.0,0.0,0.0,0,0.0,0.0,0.0,0.0,0.0,0,0.0,90.0,0.0,0.0,0,0.0,0.0,0.0,0,0,0,0.0,0.0,0.0,0.0,0.0,0.0,0.0,0.0,0.0,0.0,0.0,0.0,0.0,0.0,3.0,0,0.0,0.0,50.2,20.72,0.213
# 4603,6619,38475,Gan Fuxi,1959,nan,(Al2O3)8.0 (B2O3)20.0 (Na2O)16.0 (SiO2)56.0 ,0.0,0,0.0,8.0,0.0,0.0,0.0,0.0,0.0,0,0,0,0.0,20.0,0,0.0,0.0,0.0,0.0,0.0,0.0,0,0.0,0.0,0.0,0.0,0,0,0.0,0.0,0,0.0,0.0,0.0,0.0,0.0,0.0,0,0.0,0.0,0.0,0.0,0.0,0.0,0,0.0,0.0,0,0.0,0.0,0.0,0.0,0.0,0.0,0,0,0,0.0,0,0.0,0.0,0,0,0.0,0,0.0,0.0,0.0,0,0.0,0.0,0.0,0,0,0.0,0.0,0,0.0,0.0,0.0,0,0.0,0.0,0.0,0,0,0,0.0,0.0,0,0.0,0.0,0.0,0,0.0,0.0,0.0,0.0,0.0,0.0,16.0,0.0,0.0,0.0,0.0,0.0,0.0,0.0,0.0,0.0,0.0,0.0,0.0,0.0,0.0,0.0,0.0,0.0,0.0,0.0,0.0,0.0,0.0,0,0.0,0.0,0.0,0.0,0.0,0.0,0.0,0,0.0,0.0,0.0,0.0,0.0,56.0,0.0,0,0.0,0.0,0.0,0.0,0.0,0,0.0,0.0,0.0,0.0,0.0,0,0.0,0.0,0.0,0.0,0,0.0,0.0,0.0,0,0,0,0.0,0.0,0.0,0.0,0.0,0.0,0.0,0.0,0.0,0.0,0.0,0.0,0.0,0.0,0.0,0,0.0,0.0,67.1,27.66,0.21294290000000002
# 4604,1980,44498,Eagan R.J.,1978,nan,(Al2O3)20.0 (Na2O)20.0 (SiO2)60.0 ,0.0,0,0.0,20.0,0.0,0.0,0.0,0.0,0.0,0,0,0,0.0,0.0,0,0.0,0.0,0.0,0.0,0.0,0.0,0,0.0,0.0,0.0,0.0,0,0,0.0,0.0,0,0.0,0.0,0.0,0.0,0.0,0.0,0,0.0,0.0,0.0,0.0,0.0,0.0,0,0.0,0.0,0,0.0,0.0,0.0,0.0,0.0,0.0,0,0,0,0.0,0,0.0,0.0,0,0,0.0,0,0.0,0.0,0.0,0,0.0,0.0,0.0,0,0,0.0,0.0,0,0.0,0.0,0.0,0,0.0,0.0,0.0,0,0,0,0.0,0.0,0,0.0,0.0,0.0,0,0.0,0.0,0.0,0.0,0.0,0.0,20.0,0.0,0.0,0.0,0.0,0.0,0.0,0.0,0.0,0.0,0.0,0.0,0.0,0.0,0.0,0.0,0.0,0.0,0.0,0.0,0.0,0.0,0.0,0,0.0,0.0,0.0,0.0,0.0,0.0,0.0,0,0.0,0.0,0.0,0.0,0.0,60.0,0.0,0,0.0,0.0,0.0,0.0,0.0,0,0.0,0.0,0.0,0.0,0.0,0,0.0,0.0,0.0,0.0,0,0.0,0.0,0.0,0,0,0,0.0,0.0,0.0,0.0,0.0,0.0,0.0,0.0,0.0,0.0,0.0,0.0,0.0,0.0,0.0,0,0.0,0.0,73.5,30.3,0.21287129999999999
# 4605,8877,71696,Shaw R.R.,1971,nan,(GeO2)96.0 (Na2O)4.0 ,0.0,0,0.0,0.0,0.0,0.0,0.0,0.0,0.0,0,0,0,0.0,0.0,0,0.0,0.0,0.0,0.0,0.0,0.0,0,0.0,0.0,0.0,0.0,0,0,0.0,0.0,0,0.0,0.0,0.0,0.0,0.0,0.0,0,0.0,0.0,0.0,0.0,0.0,0.0,0,0.0,0.0,0,0.0,0.0,0.0,0.0,0.0,0.0,0,0,0,0.0,0,0.0,96.0,0,0,0.0,0,0.0,0.0,0.0,0,0.0,0.0,0.0,0,0,0.0,0.0,0,0.0,0.0,0.0,0,0.0,0.0,0.0,0,0,0,0.0,0.0,0,0.0,0.0,0.0,0,0.0,0.0,0.0,0.0,0.0,0.0,4.0,0.0,0.0,0.0,0.0,0.0,0.0,0.0,0.0,0.0,0.0,0.0,0.0,0.0,0.0,0.0,0.0,0.0,0.0,0.0,0.0,0.0,0.0,0,0.0,0.0,0.0,0.0,0.0,0.0,0.0,0,0.0,0.0,0.0,0.0,0.0,0.0,0.0,0,0.0,0.0,0.0,0.0,0.0,0,0.0,0.0,0.0,0.0,0.0,0,0.0,0.0,0.0,0.0,0,0.0,0.0,0.0,0,0,0,0.0,0.0,0.0,0.0,0.0,0.0,0.0,0.0,0.0,0.0,0.0,0.0,0.0,0.0,0.0,0,0.0,0.0,54.8,22.6,0.2123893
# 4606,4562,14662,Osaka A.,1986,nan,(GeO2)47.17 (Na2O)5.66 (SiO2)47.17 ,0.0,0,0.0,0.0,0.0,0.0,0.0,0.0,0.0,0,0,0,0.0,0.0,0,0.0,0.0,0.0,0.0,0.0,0.0,0,0.0,0.0,0.0,0.0,0,0,0.0,0.0,0,0.0,0.0,0.0,0.0,0.0,0.0,0,0.0,0.0,0.0,0.0,0.0,0.0,0,0.0,0.0,0,0.0,0.0,0.0,0.0,0.0,0.0,0,0,0,0.0,0,0.0,47.17,0,0,0.0,0,0.0,0.0,0.0,0,0.0,0.0,0.0,0,0,0.0,0.0,0,0.0,0.0,0.0,0,0.0,0.0,0.0,0,0,0,0.0,0.0,0,0.0,0.0,0.0,0,0.0,0.0,0.0,0.0,0.0,0.0,5.66,0.0,0.0,0.0,0.0,0.0,0.0,0.0,0.0,0.0,0.0,0.0,0.0,0.0,0.0,0.0,0.0,0.0,0.0,0.0,0.0,0.0,0.0,0,0.0,0.0,0.0,0.0,0.0,0.0,0.0,0,0.0,0.0,0.0,0.0,0.0,47.17,0.0,0,0.0,0.0,0.0,0.0,0.0,0,0.0,0.0,0.0,0.0,0.0,0,0.0,0.0,0.0,0.0,0,0.0,0.0,0.0,0,0,0,0.0,0.0,0.0,0.0,0.0,0.0,0.0,0.0,0.0,0.0,0.0,0.0,0.0,0.0,0.0,0,0.0,0.0,62.8,25.9,0.21235520000000002
# 4607,4562,14677,Osaka A.,1986,nan,(GeO2)72.30277145 (K2O)3.619638072 (SiO2)24.07759048 ,0.0,0,0.0,0.0,0.0,0.0,0.0,0.0,0.0,0,0,0,0.0,0.0,0,0.0,0.0,0.0,0.0,0.0,0.0,0,0.0,0.0,0.0,0.0,0,0,0.0,0.0,0,0.0,0.0,0.0,0.0,0.0,0.0,0,0.0,0.0,0.0,0.0,0.0,0.0,0,0.0,0.0,0,0.0,0.0,0.0,0.0,0.0,0.0,0,0,0,0.0,0,0.0,72.30277145,0,0,0.0,0,0.0,0.0,0.0,0,0.0,0.0,3.619638072,0,0,0.0,0.0,0,0.0,0.0,0.0,0,0.0,0.0,0.0,0,0,0,0.0,0.0,0,0.0,0.0,0.0,0,0.0,0.0,0.0,0.0,0.0,0.0,0.0,0.0,0.0,0.0,0.0,0.0,0.0,0.0,0.0,0.0,0.0,0.0,0.0,0.0,0.0,0.0,0.0,0.0,0.0,0.0,0.0,0.0,0.0,0,0.0,0.0,0.0,0.0,0.0,0.0,0.0,0,0.0,0.0,0.0,0.0,0.0,24.07759048,0.0,0,0.0,0.0,0.0,0.0,0.0,0,0.0,0.0,0.0,0.0,0.0,0,0.0,0.0,0.0,0.0,0,0.0,0.0,0.0,0,0,0,0.0,0.0,0.0,0.0,0.0,0.0,0.0,0.0,0.0,0.0,0.0,0.0,0.0,0.0,0.0,0,0.0,0.0,54.7,22.56,0.21232270000000003
# 4608,39407,465134,Zheng Qiuju,2012,nan,(Al2O3)4.7 (B2O3)5.0 (Fe2O3)1.0 (Na2O)14.6 (SiO2)74.7 ,0.0,0,0.0,4.7,0.0,0.0,0.0,0.0,0.0,0,0,0,0.0,5.0,0,0.0,0.0,0.0,0.0,0.0,0.0,0,0.0,0.0,0.0,0.0,0,0,0.0,0.0,0,0.0,0.0,0.0,0.0,0.0,0.0,0,0.0,0.0,0.0,0.0,0.0,0.0,0,0.0,0.0,0,0.0,0.0,1.0,0.0,0.0,0.0,0,0,0,0.0,0,0.0,0.0,0,0,0.0,0,0.0,0.0,0.0,0,0.0,0.0,0.0,0,0,0.0,0.0,0,0.0,0.0,0.0,0,0.0,0.0,0.0,0,0,0,0.0,0.0,0,0.0,0.0,0.0,0,0.0,0.0,0.0,0.0,0.0,0.0,14.6,0.0,0.0,0.0,0.0,0.0,0.0,0.0,0.0,0.0,0.0,0.0,0.0,0.0,0.0,0.0,0.0,0.0,0.0,0.0,0.0,0.0,0.0,0,0.0,0.0,0.0,0.0,0.0,0.0,0.0,0,0.0,0.0,0.0,0.0,0.0,74.7,0.0,0,0.0,0.0,0.0,0.0,0.0,0,0.0,0.0,0.0,0.0,0.0,0,0.0,0.0,0.0,0.0,0,0.0,0.0,0.0,0,0,0,0.0,0.0,0.0,0.0,0.0,0.0,0.0,0.0,0.0,0.0,0.0,0.0,0.0,0.0,0.0,0,0.0,0.0,73.7,30.4,0.212171
# 4609,290,21026,Karapetyan G.O.,1979,nan,(Al2O3)12.0 (Li2O)15.0 (SiO2)73.0 ,0.0,0,0.0,12.0,0.0,0.0,0.0,0.0,0.0,0,0,0,0.0,0.0,0,0.0,0.0,0.0,0.0,0.0,0.0,0,0.0,0.0,0.0,0.0,0,0,0.0,0.0,0,0.0,0.0,0.0,0.0,0.0,0.0,0,0.0,0.0,0.0,0.0,0.0,0.0,0,0.0,0.0,0,0.0,0.0,0.0,0.0,0.0,0.0,0,0,0,0.0,0,0.0,0.0,0,0,0.0,0,0.0,0.0,0.0,0,0.0,0.0,0.0,0,0,0.0,0.0,0,0.0,0.0,0.0,0,0.0,0.0,15.0,0,0,0,0.0,0.0,0,0.0,0.0,0.0,0,0.0,0.0,0.0,0.0,0.0,0.0,0.0,0.0,0.0,0.0,0.0,0.0,0.0,0.0,0.0,0.0,0.0,0.0,0.0,0.0,0.0,0.0,0.0,0.0,0.0,0.0,0.0,0.0,0.0,0,0.0,0.0,0.0,0.0,0.0,0.0,0.0,0,0.0,0.0,0.0,0.0,0.0,73.0,0.0,0,0.0,0.0,0.0,0.0,0.0,0,0.0,0.0,0.0,0.0,0.0,0,0.0,0.0,0.0,0.0,0,0.0,0.0,0.0,0,0,0,0.0,0.0,0.0,0.0,0.0,0.0,0.0,0.0,0.0,0.0,0.0,0.0,0.0,0.0,0.0,0,0.0,0.0,82.6,34.1,0.212
# 4610,292,21066,Karapetyan G.O.,1980,nan,(Al2O3)18.24375982 (Li2O)14.38220986 (SiO2)63.51958936 (TiO2)3.8544409610000003 ,0.0,0,0.0,18.24375982,0.0,0.0,0.0,0.0,0.0,0,0,0,0.0,0.0,0,0.0,0.0,0.0,0.0,0.0,0.0,0,0.0,0.0,0.0,0.0,0,0,0.0,0.0,0,0.0,0.0,0.0,0.0,0.0,0.0,0,0.0,0.0,0.0,0.0,0.0,0.0,0,0.0,0.0,0,0.0,0.0,0.0,0.0,0.0,0.0,0,0,0,0.0,0,0.0,0.0,0,0,0.0,0,0.0,0.0,0.0,0,0.0,0.0,0.0,0,0,0.0,0.0,0,0.0,0.0,0.0,0,0.0,0.0,14.38220986,0,0,0,0.0,0.0,0,0.0,0.0,0.0,0,0.0,0.0,0.0,0.0,0.0,0.0,0.0,0.0,0.0,0.0,0.0,0.0,0.0,0.0,0.0,0.0,0.0,0.0,0.0,0.0,0.0,0.0,0.0,0.0,0.0,0.0,0.0,0.0,0.0,0,0.0,0.0,0.0,0.0,0.0,0.0,0.0,0,0.0,0.0,0.0,0.0,0.0,63.51958936,0.0,0,0.0,0.0,0.0,0.0,0.0,0,0.0,0.0,0.0,0.0,0.0,0,0.0,0.0,0.0,0.0,0,3.8544409610000003,0.0,0.0,0,0,0,0.0,0.0,0.0,0.0,0.0,0.0,0.0,0.0,0.0,0.0,0.0,0.0,0.0,0.0,0.0,0,0.0,0.0,86.7,35.9,0.212
# 4611,3849,12364,Tille U.,1978,nan,(CaO)17.5 (Na2O)10.0 (SiO2)72.5 ,0.0,0,0.0,0.0,0.0,0.0,0.0,0.0,0.0,0,0,0,0.0,0.0,0,0.0,0.0,0.0,0.0,0.0,0.0,0,0.0,0.0,17.5,0.0,0,0,0.0,0.0,0,0.0,0.0,0.0,0.0,0.0,0.0,0,0.0,0.0,0.0,0.0,0.0,0.0,0,0.0,0.0,0,0.0,0.0,0.0,0.0,0.0,0.0,0,0,0,0.0,0,0.0,0.0,0,0,0.0,0,0.0,0.0,0.0,0,0.0,0.0,0.0,0,0,0.0,0.0,0,0.0,0.0,0.0,0,0.0,0.0,0.0,0,0,0,0.0,0.0,0,0.0,0.0,0.0,0,0.0,0.0,0.0,0.0,0.0,0.0,10.0,0.0,0.0,0.0,0.0,0.0,0.0,0.0,0.0,0.0,0.0,0.0,0.0,0.0,0.0,0.0,0.0,0.0,0.0,0.0,0.0,0.0,0.0,0,0.0,0.0,0.0,0.0,0.0,0.0,0.0,0,0.0,0.0,0.0,0.0,0.0,72.5,0.0,0,0.0,0.0,0.0,0.0,0.0,0,0.0,0.0,0.0,0.0,0.0,0,0.0,0.0,0.0,0.0,0,0.0,0.0,0.0,0,0,0,0.0,0.0,0.0,0.0,0.0,0.0,0.0,0.0,0.0,0.0,0.0,0.0,0.0,0.0,0.0,0,0.0,0.0,75.1,31.0,0.212
# 4612,3859,12441,Livshits V.Ya.,1982,nan,(Al2O3)15.0 (Na2O)15.0 (SiO2)70.0 ,0.0,0,0.0,15.0,0.0,0.0,0.0,0.0,0.0,0,0,0,0.0,0.0,0,0.0,0.0,0.0,0.0,0.0,0.0,0,0.0,0.0,0.0,0.0,0,0,0.0,0.0,0,0.0,0.0,0.0,0.0,0.0,0.0,0,0.0,0.0,0.0,0.0,0.0,0.0,0,0.0,0.0,0,0.0,0.0,0.0,0.0,0.0,0.0,0,0,0,0.0,0,0.0,0.0,0,0,0.0,0,0.0,0.0,0.0,0,0.0,0.0,0.0,0,0,0.0,0.0,0,0.0,0.0,0.0,0,0.0,0.0,0.0,0,0,0,0.0,0.0,0,0.0,0.0,0.0,0,0.0,0.0,0.0,0.0,0.0,0.0,15.0,0.0,0.0,0.0,0.0,0.0,0.0,0.0,0.0,0.0,0.0,0.0,0.0,0.0,0.0,0.0,0.0,0.0,0.0,0.0,0.0,0.0,0.0,0,0.0,0.0,0.0,0.0,0.0,0.0,0.0,0,0.0,0.0,0.0,0.0,0.0,70.0,0.0,0,0.0,0.0,0.0,0.0,0.0,0,0.0,0.0,0.0,0.0,0.0,0,0.0,0.0,0.0,0.0,0,0.0,0.0,0.0,0,0,0,0.0,0.0,0.0,0.0,0.0,0.0,0.0,0.0,0.0,0.0,0.0,0.0,0.0,0.0,0.0,0,0.0,0.0,71.9,29.7,0.212
# 4613,4206,50462,Molot V.A.,1992,nan,(Al2O3)2.0 (Li2O)16.7 (Na2O)16.7 (SiO2)64.6 ,0.0,0,0.0,2.0,0.0,0.0,0.0,0.0,0.0,0,0,0,0.0,0.0,0,0.0,0.0,0.0,0.0,0.0,0.0,0,0.0,0.0,0.0,0.0,0,0,0.0,0.0,0,0.0,0.0,0.0,0.0,0.0,0.0,0,0.0,0.0,0.0,0.0,0.0,0.0,0,0.0,0.0,0,0.0,0.0,0.0,0.0,0.0,0.0,0,0,0,0.0,0,0.0,0.0,0,0,0.0,0,0.0,0.0,0.0,0,0.0,0.0,0.0,0,0,0.0,0.0,0,0.0,0.0,0.0,0,0.0,0.0,16.7,0,0,0,0.0,0.0,0,0.0,0.0,0.0,0,0.0,0.0,0.0,0.0,0.0,0.0,16.7,0.0,0.0,0.0,0.0,0.0,0.0,0.0,0.0,0.0,0.0,0.0,0.0,0.0,0.0,0.0,0.0,0.0,0.0,0.0,0.0,0.0,0.0,0,0.0,0.0,0.0,0.0,0.0,0.0,0.0,0,0.0,0.0,0.0,0.0,0.0,64.6,0.0,0,0.0,0.0,0.0,0.0,0.0,0,0.0,0.0,0.0,0.0,0.0,0,0.0,0.0,0.0,0.0,0,0.0,0.0,0.0,0,0,0,0.0,0.0,0.0,0.0,0.0,0.0,0.0,0.0,0.0,0.0,0.0,0.0,0.0,0.0,0.0,0,0.0,0.0,74.7,30.8,0.212
# 4614,6774,51310,Rabukhin A.I.,1992,nan,(Al2O3)3.09969062 (Bi2O3)17.13828343 (Ga2O3)12.38876248 (PbO)67.37326347 ,0.0,0,0.0,3.09969062,0.0,0.0,0.0,0.0,0.0,0,0,0,0.0,0.0,0,0.0,0.0,0.0,0.0,17.13828343,0.0,0,0.0,0.0,0.0,0.0,0,0,0.0,0.0,0,0.0,0.0,0.0,0.0,0.0,0.0,0,0.0,0.0,0.0,0.0,0.0,0.0,0,0.0,0.0,0,0.0,0.0,0.0,0.0,0.0,12.38876248,0,0,0,0.0,0,0.0,0.0,0,0,0.0,0,0.0,0.0,0.0,0,0.0,0.0,0.0,0,0,0.0,0.0,0,0.0,0.0,0.0,0,0.0,0.0,0.0,0,0,0,0.0,0.0,0,0.0,0.0,0.0,0,0.0,0.0,0.0,0.0,0.0,0.0,0.0,0.0,0.0,0.0,0.0,0.0,0.0,0.0,0.0,0.0,0.0,0.0,0.0,0.0,0.0,0.0,0.0,0.0,0.0,67.37326347,0.0,0.0,0.0,0,0.0,0.0,0.0,0.0,0.0,0.0,0.0,0,0.0,0.0,0.0,0.0,0.0,0.0,0.0,0,0.0,0.0,0.0,0.0,0.0,0,0.0,0.0,0.0,0.0,0.0,0,0.0,0.0,0.0,0.0,0,0.0,0.0,0.0,0,0,0,0.0,0.0,0.0,0.0,0.0,0.0,0.0,0.0,0.0,0.0,0.0,0.0,0.0,0.0,0.0,0,0.0,0.0,46.2,19.08,0.212
# 4615,7832,74202,Patel N.D.,1983,nan,(MoO3)49.5 (P2O5)50.5 ,0.0,0,0.0,0.0,0.0,0.0,0.0,0.0,0.0,0,0,0,0.0,0.0,0,0.0,0.0,0.0,0.0,0.0,0.0,0,0.0,0.0,0.0,0.0,0,0,0.0,0.0,0,0.0,0.0,0.0,0.0,0.0,0.0,0,0.0,0.0,0.0,0.0,0.0,0.0,0,0.0,0.0,0,0.0,0.0,0.0,0.0,0.0,0.0,0,0,0,0.0,0,0.0,0.0,0,0,0.0,0,0.0,0.0,0.0,0,0.0,0.0,0.0,0,0,0.0,0.0,0,0.0,0.0,0.0,0,0.0,0.0,0.0,0,0,0,0.0,0.0,0,0.0,0.0,0.0,0,0.0,0.0,0.0,49.5,0.0,0.0,0.0,0.0,0.0,0.0,0.0,0.0,0.0,0.0,0.0,0.0,0.0,0.0,0.0,0.0,0.0,50.5,0.0,0.0,0.0,0.0,0.0,0.0,0.0,0,0.0,0.0,0.0,0.0,0.0,0.0,0.0,0,0.0,0.0,0.0,0.0,0.0,0.0,0.0,0,0.0,0.0,0.0,0.0,0.0,0,0.0,0.0,0.0,0.0,0.0,0,0.0,0.0,0.0,0.0,0,0.0,0.0,0.0,0,0,0,0.0,0.0,0.0,0.0,0.0,0.0,0.0,0.0,0.0,0.0,0.0,0.0,0.0,0.0,0.0,0,0.0,0.0,57.2,23.6,0.212
# 4616,8891,71812,Topping J.A.,1974,nan,(GeO2)90.0 (PbO)10.0 ,0.0,0,0.0,0.0,0.0,0.0,0.0,0.0,0.0,0,0,0,0.0,0.0,0,0.0,0.0,0.0,0.0,0.0,0.0,0,0.0,0.0,0.0,0.0,0,0,0.0,0.0,0,0.0,0.0,0.0,0.0,0.0,0.0,0,0.0,0.0,0.0,0.0,0.0,0.0,0,0.0,0.0,0,0.0,0.0,0.0,0.0,0.0,0.0,0,0,0,0.0,0,0.0,90.0,0,0,0.0,0,0.0,0.0,0.0,0,0.0,0.0,0.0,0,0,0.0,0.0,0,0.0,0.0,0.0,0,0.0,0.0,0.0,0,0,0,0.0,0.0,0,0.0,0.0,0.0,0,0.0,0.0,0.0,0.0,0.0,0.0,0.0,0.0,0.0,0.0,0.0,0.0,0.0,0.0,0.0,0.0,0.0,0.0,0.0,0.0,0.0,0.0,0.0,0.0,0.0,10.0,0.0,0.0,0.0,0,0.0,0.0,0.0,0.0,0.0,0.0,0.0,0,0.0,0.0,0.0,0.0,0.0,0.0,0.0,0,0.0,0.0,0.0,0.0,0.0,0,0.0,0.0,0.0,0.0,0.0,0,0.0,0.0,0.0,0.0,0,0.0,0.0,0.0,0,0,0,0.0,0.0,0.0,0.0,0.0,0.0,0.0,0.0,0.0,0.0,0.0,0.0,0.0,0.0,0.0,0,0.0,0.0,50.6,20.89,0.212
# 4617,34768,419178,Deubener J.,2009,nan,(Ag2O)0.009995 (Al2O3)3.99800116 (KBr)0.99950004 (Na2O)14.9925006 (NaF)4.9975002 (Sb2O3)0.029983001000000002 (SiO2)69.9650228 (SnO2)0.009995 (ZnO)4.9975022000000004 ,0.009995,0,0.0,3.99800116,0.0,0.0,0.0,0.0,0.0,0,0,0,0.0,0.0,0,0.0,0.0,0.0,0.0,0.0,0.0,0,0.0,0.0,0.0,0.0,0,0,0.0,0.0,0,0.0,0.0,0.0,0.0,0.0,0.0,0,0.0,0.0,0.0,0.0,0.0,0.0,0,0.0,0.0,0,0.0,0.0,0.0,0.0,0.0,0.0,0,0,0,0.0,0,0.0,0.0,0,0,0.0,0,0.0,0.0,0.0,0,0.0,0.0,0.0,0,0,0.99950004,0.0,0,0.0,0.0,0.0,0,0.0,0.0,0.0,0,0,0,0.0,0.0,0,0.0,0.0,0.0,0,0.0,0.0,0.0,0.0,0.0,0.0,14.9925006,0.0,0.0,0.0,4.9975002,0.0,0.0,0.0,0.0,0.0,0.0,0.0,0.0,0.0,0.0,0.0,0.0,0.0,0.0,0.0,0.0,0.0,0.0,0,0.0,0.0,0.0,0.0,0.0,0.0,0.029983001000000002,0,0.0,0.0,0.0,0.0,0.0,69.9650228,0.0,0,0.0,0.009995,0.0,0.0,0.0,0,0.0,0.0,0.0,0.0,0.0,0,0.0,0.0,0.0,0.0,0,0.0,0.0,0.0,0,0,0,0.0,0.0,0.0,0.0,0.0,0.0,0.0,0.0,0.0,0.0,0.0,0.0,0.0,0.0,4.9975022000000004,0,0.0,0.0,67.5,27.8,0.212
# 4618,40944,478387,Mauro J.C.,2013,nan,(B2O3)5.27 (BaO)5.27 (K2O)13.25 (SiO2)75.11 (SnO2)0.1 (TiO2)1.0 ,0.0,0,0.0,0.0,0.0,0.0,0.0,0.0,0.0,0,0,0,0.0,5.27,0,0.0,5.27,0.0,0.0,0.0,0.0,0,0.0,0.0,0.0,0.0,0,0,0.0,0.0,0,0.0,0.0,0.0,0.0,0.0,0.0,0,0.0,0.0,0.0,0.0,0.0,0.0,0,0.0,0.0,0,0.0,0.0,0.0,0.0,0.0,0.0,0,0,0,0.0,0,0.0,0.0,0,0,0.0,0,0.0,0.0,0.0,0,0.0,0.0,13.25,0,0,0.0,0.0,0,0.0,0.0,0.0,0,0.0,0.0,0.0,0,0,0,0.0,0.0,0,0.0,0.0,0.0,0,0.0,0.0,0.0,0.0,0.0,0.0,0.0,0.0,0.0,0.0,0.0,0.0,0.0,0.0,0.0,0.0,0.0,0.0,0.0,0.0,0.0,0.0,0.0,0.0,0.0,0.0,0.0,0.0,0.0,0,0.0,0.0,0.0,0.0,0.0,0.0,0.0,0,0.0,0.0,0.0,0.0,0.0,75.11,0.0,0,0.0,0.1,0.0,0.0,0.0,0,0.0,0.0,0.0,0.0,0.0,0,0.0,0.0,0.0,0.0,0,1.0,0.0,0.0,0,0,0,0.0,0.0,0.0,0.0,0.0,0.0,0.0,0.0,0.0,0.0,0.0,0.0,0.0,0.0,0.0,0,0.0,0.0,64.8,26.73,0.212
# 4619,6619,38462,Gan Fuxi,1959,nan,(Al2O3)8.0 (Na2O)16.0 (SiO2)76.0 ,0.0,0,0.0,8.0,0.0,0.0,0.0,0.0,0.0,0,0,0,0.0,0.0,0,0.0,0.0,0.0,0.0,0.0,0.0,0,0.0,0.0,0.0,0.0,0,0,0.0,0.0,0,0.0,0.0,0.0,0.0,0.0,0.0,0,0.0,0.0,0.0,0.0,0.0,0.0,0,0.0,0.0,0,0.0,0.0,0.0,0.0,0.0,0.0,0,0,0,0.0,0,0.0,0.0,0,0,0.0,0,0.0,0.0,0.0,0,0.0,0.0,0.0,0,0,0.0,0.0,0,0.0,0.0,0.0,0,0.0,0.0,0.0,0,0,0,0.0,0.0,0,0.0,0.0,0.0,0,0.0,0.0,0.0,0.0,0.0,0.0,16.0,0.0,0.0,0.0,0.0,0.0,0.0,0.0,0.0,0.0,0.0,0.0,0.0,0.0,0.0,0.0,0.0,0.0,0.0,0.0,0.0,0.0,0.0,0,0.0,0.0,0.0,0.0,0.0,0.0,0.0,0,0.0,0.0,0.0,0.0,0.0,76.0,0.0,0,0.0,0.0,0.0,0.0,0.0,0,0.0,0.0,0.0,0.0,0.0,0,0.0,0.0,0.0,0.0,0,0.0,0.0,0.0,0,0,0,0.0,0.0,0.0,0.0,0.0,0.0,0.0,0.0,0.0,0.0,0.0,0.0,0.0,0.0,0.0,0,0.0,0.0,66.1,27.27,0.21195450000000002
# 4620,2282,110675,State Optical I,1975,KF4,(Al2O3)1.5515249219999998 (As2O3)0.126599994 (B2O3)7.384859631 (K2O)2.40018388 (Na2O)11.47519943 (PbO)2.0022558999999998 (SiO2)75.05937625 ,0.0,0,0.0,1.5515249219999998,0.0,0.0,0.0,0.126599994,0.0,0,0,0,0.0,7.384859631,0,0.0,0.0,0.0,0.0,0.0,0.0,0,0.0,0.0,0.0,0.0,0,0,0.0,0.0,0,0.0,0.0,0.0,0.0,0.0,0.0,0,0.0,0.0,0.0,0.0,0.0,0.0,0,0.0,0.0,0,0.0,0.0,0.0,0.0,0.0,0.0,0,0,0,0.0,0,0.0,0.0,0,0,0.0,0,0.0,0.0,0.0,0,0.0,0.0,2.40018388,0,0,0.0,0.0,0,0.0,0.0,0.0,0,0.0,0.0,0.0,0,0,0,0.0,0.0,0,0.0,0.0,0.0,0,0.0,0.0,0.0,0.0,0.0,0.0,11.47519943,0.0,0.0,0.0,0.0,0.0,0.0,0.0,0.0,0.0,0.0,0.0,0.0,0.0,0.0,0.0,0.0,0.0,0.0,2.0022558999999998,0.0,0.0,0.0,0,0.0,0.0,0.0,0.0,0.0,0.0,0.0,0,0.0,0.0,0.0,0.0,0.0,75.05937625,0.0,0,0.0,0.0,0.0,0.0,0.0,0,0.0,0.0,0.0,0.0,0.0,0,0.0,0.0,0.0,0.0,0,0.0,0.0,0.0,0,0,0,0.0,0.0,0.0,0.0,0.0,0.0,0.0,0.0,0.0,0.0,0.0,0.0,0.0,0.0,0.0,0,0.0,0.0,70.4,29.05,0.211704
# 4621,6622,38585,Gan Fuxi,1959,nan,(Al2O3)10.0 (Na2O)12.0 (PbO)18.0 (SiO2)60.0 ,0.0,0,0.0,10.0,0.0,0.0,0.0,0.0,0.0,0,0,0,0.0,0.0,0,0.0,0.0,0.0,0.0,0.0,0.0,0,0.0,0.0,0.0,0.0,0,0,0.0,0.0,0,0.0,0.0,0.0,0.0,0.0,0.0,0,0.0,0.0,0.0,0.0,0.0,0.0,0,0.0,0.0,0,0.0,0.0,0.0,0.0,0.0,0.0,0,0,0,0.0,0,0.0,0.0,0,0,0.0,0,0.0,0.0,0.0,0,0.0,0.0,0.0,0,0,0.0,0.0,0,0.0,0.0,0.0,0,0.0,0.0,0.0,0,0,0,0.0,0.0,0,0.0,0.0,0.0,0,0.0,0.0,0.0,0.0,0.0,0.0,12.0,0.0,0.0,0.0,0.0,0.0,0.0,0.0,0.0,0.0,0.0,0.0,0.0,0.0,0.0,0.0,0.0,0.0,0.0,18.0,0.0,0.0,0.0,0,0.0,0.0,0.0,0.0,0.0,0.0,0.0,0,0.0,0.0,0.0,0.0,0.0,60.0,0.0,0,0.0,0.0,0.0,0.0,0.0,0,0.0,0.0,0.0,0.0,0.0,0,0.0,0.0,0.0,0.0,0,0.0,0.0,0.0,0,0,0,0.0,0.0,0.0,0.0,0.0,0.0,0.0,0.0,0.0,0.0,0.0,0.0,0.0,0.0,0.0,0,0.0,0.0,63.7,26.29,0.21148720000000004
# 4622,3861,143623,Takahashi K.,1983,nan,(B2O3)22.22222222 (Na2O)11.11111111 (SiO2)66.66666667 ,0.0,0,0.0,0.0,0.0,0.0,0.0,0.0,0.0,0,0,0,0.0,22.22222222,0,0.0,0.0,0.0,0.0,0.0,0.0,0,0.0,0.0,0.0,0.0,0,0,0.0,0.0,0,0.0,0.0,0.0,0.0,0.0,0.0,0,0.0,0.0,0.0,0.0,0.0,0.0,0,0.0,0.0,0,0.0,0.0,0.0,0.0,0.0,0.0,0,0,0,0.0,0,0.0,0.0,0,0,0.0,0,0.0,0.0,0.0,0,0.0,0.0,0.0,0,0,0.0,0.0,0,0.0,0.0,0.0,0,0.0,0.0,0.0,0,0,0,0.0,0.0,0,0.0,0.0,0.0,0,0.0,0.0,0.0,0.0,0.0,0.0,11.11111111,0.0,0.0,0.0,0.0,0.0,0.0,0.0,0.0,0.0,0.0,0.0,0.0,0.0,0.0,0.0,0.0,0.0,0.0,0.0,0.0,0.0,0.0,0,0.0,0.0,0.0,0.0,0.0,0.0,0.0,0,0.0,0.0,0.0,0.0,0.0,66.66666667,0.0,0,0.0,0.0,0.0,0.0,0.0,0,0.0,0.0,0.0,0.0,0.0,0,0.0,0.0,0.0,0.0,0,0.0,0.0,0.0,0,0,0,0.0,0.0,0.0,0.0,0.0,0.0,0.0,0.0,0.0,0.0,0.0,0.0,0.0,0.0,0.0,0,0.0,0.0,68.4,28.24,0.2110482
# 4623,217,20170,Polukhin V.N.,1983,nan,(GeO2)39.46253048 (Na2O)5.5642164979999995 (Sb2O3)49.40903652 (SiO2)5.5642164979999995 ,0.0,0,0.0,0.0,0.0,0.0,0.0,0.0,0.0,0,0,0,0.0,0.0,0,0.0,0.0,0.0,0.0,0.0,0.0,0,0.0,0.0,0.0,0.0,0,0,0.0,0.0,0,0.0,0.0,0.0,0.0,0.0,0.0,0,0.0,0.0,0.0,0.0,0.0,0.0,0,0.0,0.0,0,0.0,0.0,0.0,0.0,0.0,0.0,0,0,0,0.0,0,0.0,39.46253048,0,0,0.0,0,0.0,0.0,0.0,0,0.0,0.0,0.0,0,0,0.0,0.0,0,0.0,0.0,0.0,0,0.0,0.0,0.0,0,0,0,0.0,0.0,0,0.0,0.0,0.0,0,0.0,0.0,0.0,0.0,0.0,0.0,5.5642164979999995,0.0,0.0,0.0,0.0,0.0,0.0,0.0,0.0,0.0,0.0,0.0,0.0,0.0,0.0,0.0,0.0,0.0,0.0,0.0,0.0,0.0,0.0,0,0.0,0.0,0.0,0.0,0.0,0.0,49.40903652,0,0.0,0.0,0.0,0.0,0.0,5.5642164979999995,0.0,0,0.0,0.0,0.0,0.0,0.0,0,0.0,0.0,0.0,0.0,0.0,0,0.0,0.0,0.0,0.0,0,0.0,0.0,0.0,0,0,0,0.0,0.0,0.0,0.0,0.0,0.0,0.0,0.0,0.0,0.0,0.0,0.0,0.0,0.0,0.0,0,0.0,0.0,36.5,15.1,0.21100000000000002
# 4624,1966,110926,Kisin B.I.,1959,LF11,(As2O3)0.081039994 (B2O3)5.826244592 (K2O)9.591023329 (PbO)9.894687307 (SiO2)74.60700478 ,0.0,0,0.0,0.0,0.0,0.0,0.0,0.081039994,0.0,0,0,0,0.0,5.826244592,0,0.0,0.0,0.0,0.0,0.0,0.0,0,0.0,0.0,0.0,0.0,0,0,0.0,0.0,0,0.0,0.0,0.0,0.0,0.0,0.0,0,0.0,0.0,0.0,0.0,0.0,0.0,0,0.0,0.0,0,0.0,0.0,0.0,0.0,0.0,0.0,0,0,0,0.0,0,0.0,0.0,0,0,0.0,0,0.0,0.0,0.0,0,0.0,0.0,9.591023329,0,0,0.0,0.0,0,0.0,0.0,0.0,0,0.0,0.0,0.0,0,0,0,0.0,0.0,0,0.0,0.0,0.0,0,0.0,0.0,0.0,0.0,0.0,0.0,0.0,0.0,0.0,0.0,0.0,0.0,0.0,0.0,0.0,0.0,0.0,0.0,0.0,0.0,0.0,0.0,0.0,0.0,0.0,9.894687307,0.0,0.0,0.0,0,0.0,0.0,0.0,0.0,0.0,0.0,0.0,0,0.0,0.0,0.0,0.0,0.0,74.60700478,0.0,0,0.0,0.0,0.0,0.0,0.0,0,0.0,0.0,0.0,0.0,0.0,0,0.0,0.0,0.0,0.0,0,0.0,0.0,0.0,0,0,0,0.0,0.0,0.0,0.0,0.0,0.0,0.0,0.0,0.0,0.0,0.0,0.0,0.0,0.0,0.0,0,0.0,0.0,64.8,26.75,0.21100000000000002
# 4625,3066,1795,Jagdt R.,1960,nan,(Na2O)19.50789 (SiO2)80.49211 ,0.0,0,0.0,0.0,0.0,0.0,0.0,0.0,0.0,0,0,0,0.0,0.0,0,0.0,0.0,0.0,0.0,0.0,0.0,0,0.0,0.0,0.0,0.0,0,0,0.0,0.0,0,0.0,0.0,0.0,0.0,0.0,0.0,0,0.0,0.0,0.0,0.0,0.0,0.0,0,0.0,0.0,0,0.0,0.0,0.0,0.0,0.0,0.0,0,0,0,0.0,0,0.0,0.0,0,0,0.0,0,0.0,0.0,0.0,0,0.0,0.0,0.0,0,0,0.0,0.0,0,0.0,0.0,0.0,0,0.0,0.0,0.0,0,0,0,0.0,0.0,0,0.0,0.0,0.0,0,0.0,0.0,0.0,0.0,0.0,0.0,19.50789,0.0,0.0,0.0,0.0,0.0,0.0,0.0,0.0,0.0,0.0,0.0,0.0,0.0,0.0,0.0,0.0,0.0,0.0,0.0,0.0,0.0,0.0,0,0.0,0.0,0.0,0.0,0.0,0.0,0.0,0,0.0,0.0,0.0,0.0,0.0,80.49211,0.0,0,0.0,0.0,0.0,0.0,0.0,0,0.0,0.0,0.0,0.0,0.0,0,0.0,0.0,0.0,0.0,0,0.0,0.0,0.0,0,0,0,0.0,0.0,0.0,0.0,0.0,0.0,0.0,0.0,0.0,0.0,0.0,0.0,0.0,0.0,0.0,0,0.0,0.0,nan,nan,0.21100000000000002
# 4626,3859,12442,Livshits V.Ya.,1982,nan,(Al2O3)20.0 (Na2O)15.0 (SiO2)65.0 ,0.0,0,0.0,20.0,0.0,0.0,0.0,0.0,0.0,0,0,0,0.0,0.0,0,0.0,0.0,0.0,0.0,0.0,0.0,0,0.0,0.0,0.0,0.0,0,0,0.0,0.0,0,0.0,0.0,0.0,0.0,0.0,0.0,0,0.0,0.0,0.0,0.0,0.0,0.0,0,0.0,0.0,0,0.0,0.0,0.0,0.0,0.0,0.0,0,0,0,0.0,0,0.0,0.0,0,0,0.0,0,0.0,0.0,0.0,0,0.0,0.0,0.0,0,0,0.0,0.0,0,0.0,0.0,0.0,0,0.0,0.0,0.0,0,0,0,0.0,0.0,0,0.0,0.0,0.0,0,0.0,0.0,0.0,0.0,0.0,0.0,15.0,0.0,0.0,0.0,0.0,0.0,0.0,0.0,0.0,0.0,0.0,0.0,0.0,0.0,0.0,0.0,0.0,0.0,0.0,0.0,0.0,0.0,0.0,0,0.0,0.0,0.0,0.0,0.0,0.0,0.0,0,0.0,0.0,0.0,0.0,0.0,65.0,0.0,0,0.0,0.0,0.0,0.0,0.0,0,0.0,0.0,0.0,0.0,0.0,0,0.0,0.0,0.0,0.0,0,0.0,0.0,0.0,0,0,0,0.0,0.0,0.0,0.0,0.0,0.0,0.0,0.0,0.0,0.0,0.0,0.0,0.0,0.0,0.0,0,0.0,0.0,73.7,30.4,0.21100000000000002
# 4627,4205,50434,Molot V.A.,1992,nan,(Al2O3)9.1 (CaO)7.5 (Na2O)18.2 (SiO2)65.2 ,0.0,0,0.0,9.1,0.0,0.0,0.0,0.0,0.0,0,0,0,0.0,0.0,0,0.0,0.0,0.0,0.0,0.0,0.0,0,0.0,0.0,7.5,0.0,0,0,0.0,0.0,0,0.0,0.0,0.0,0.0,0.0,0.0,0,0.0,0.0,0.0,0.0,0.0,0.0,0,0.0,0.0,0,0.0,0.0,0.0,0.0,0.0,0.0,0,0,0,0.0,0,0.0,0.0,0,0,0.0,0,0.0,0.0,0.0,0,0.0,0.0,0.0,0,0,0.0,0.0,0,0.0,0.0,0.0,0,0.0,0.0,0.0,0,0,0,0.0,0.0,0,0.0,0.0,0.0,0,0.0,0.0,0.0,0.0,0.0,0.0,18.2,0.0,0.0,0.0,0.0,0.0,0.0,0.0,0.0,0.0,0.0,0.0,0.0,0.0,0.0,0.0,0.0,0.0,0.0,0.0,0.0,0.0,0.0,0,0.0,0.0,0.0,0.0,0.0,0.0,0.0,0,0.0,0.0,0.0,0.0,0.0,65.2,0.0,0,0.0,0.0,0.0,0.0,0.0,0,0.0,0.0,0.0,0.0,0.0,0,0.0,0.0,0.0,0.0,0,0.0,0.0,0.0,0,0,0,0.0,0.0,0.0,0.0,0.0,0.0,0.0,0.0,0.0,0.0,0.0,0.0,0.0,0.0,0.0,0,0.0,0.0,70.4,29.0,0.21100000000000002
# 4628,4206,50438,Molot V.A.,1992,nan,(Al2O3)1.69999983 (Li2O)12.59999874 (Na2O)12.09999879 (SiO2)73.60000264 ,0.0,0,0.0,1.69999983,0.0,0.0,0.0,0.0,0.0,0,0,0,0.0,0.0,0,0.0,0.0,0.0,0.0,0.0,0.0,0,0.0,0.0,0.0,0.0,0,0,0.0,0.0,0,0.0,0.0,0.0,0.0,0.0,0.0,0,0.0,0.0,0.0,0.0,0.0,0.0,0,0.0,0.0,0,0.0,0.0,0.0,0.0,0.0,0.0,0,0,0,0.0,0,0.0,0.0,0,0,0.0,0,0.0,0.0,0.0,0,0.0,0.0,0.0,0,0,0.0,0.0,0,0.0,0.0,0.0,0,0.0,0.0,12.59999874,0,0,0,0.0,0.0,0,0.0,0.0,0.0,0,0.0,0.0,0.0,0.0,0.0,0.0,12.09999879,0.0,0.0,0.0,0.0,0.0,0.0,0.0,0.0,0.0,0.0,0.0,0.0,0.0,0.0,0.0,0.0,0.0,0.0,0.0,0.0,0.0,0.0,0,0.0,0.0,0.0,0.0,0.0,0.0,0.0,0,0.0,0.0,0.0,0.0,0.0,73.60000264,0.0,0,0.0,0.0,0.0,0.0,0.0,0,0.0,0.0,0.0,0.0,0.0,0,0.0,0.0,0.0,0.0,0,0.0,0.0,0.0,0,0,0,0.0,0.0,0.0,0.0,0.0,0.0,0.0,0.0,0.0,0.0,0.0,0.0,0.0,0.0,0.0,0,0.0,0.0,70.4,29.0,0.21100000000000002
# 4629,4206,50446,Molot V.A.,1992,nan,(Li2O)33.1 (SiO2)66.9 ,0.0,0,0.0,0.0,0.0,0.0,0.0,0.0,0.0,0,0,0,0.0,0.0,0,0.0,0.0,0.0,0.0,0.0,0.0,0,0.0,0.0,0.0,0.0,0,0,0.0,0.0,0,0.0,0.0,0.0,0.0,0.0,0.0,0,0.0,0.0,0.0,0.0,0.0,0.0,0,0.0,0.0,0,0.0,0.0,0.0,0.0,0.0,0.0,0,0,0,0.0,0,0.0,0.0,0,0,0.0,0,0.0,0.0,0.0,0,0.0,0.0,0.0,0,0,0.0,0.0,0,0.0,0.0,0.0,0,0.0,0.0,33.1,0,0,0,0.0,0.0,0,0.0,0.0,0.0,0,0.0,0.0,0.0,0.0,0.0,0.0,0.0,0.0,0.0,0.0,0.0,0.0,0.0,0.0,0.0,0.0,0.0,0.0,0.0,0.0,0.0,0.0,0.0,0.0,0.0,0.0,0.0,0.0,0.0,0,0.0,0.0,0.0,0.0,0.0,0.0,0.0,0,0.0,0.0,0.0,0.0,0.0,66.9,0.0,0,0.0,0.0,0.0,0.0,0.0,0,0.0,0.0,0.0,0.0,0.0,0,0.0,0.0,0.0,0.0,0,0.0,0.0,0.0,0,0,0,0.0,0.0,0.0,0.0,0.0,0.0,0.0,0.0,0.0,0.0,0.0,0.0,0.0,0.0,0.0,0,0.0,0.0,77.8,32.2,0.21100000000000002
# 4630,4602,15073,Oda K.,1989,nan,(Al2O3)26.9 (SiO2)60.9 (Y2O3)12.2 ,0.0,0,0.0,26.9,0.0,0.0,0.0,0.0,0.0,0,0,0,0.0,0.0,0,0.0,0.0,0.0,0.0,0.0,0.0,0,0.0,0.0,0.0,0.0,0,0,0.0,0.0,0,0.0,0.0,0.0,0.0,0.0,0.0,0,0.0,0.0,0.0,0.0,0.0,0.0,0,0.0,0.0,0,0.0,0.0,0.0,0.0,0.0,0.0,0,0,0,0.0,0,0.0,0.0,0,0,0.0,0,0.0,0.0,0.0,0,0.0,0.0,0.0,0,0,0.0,0.0,0,0.0,0.0,0.0,0,0.0,0.0,0.0,0,0,0,0.0,0.0,0,0.0,0.0,0.0,0,0.0,0.0,0.0,0.0,0.0,0.0,0.0,0.0,0.0,0.0,0.0,0.0,0.0,0.0,0.0,0.0,0.0,0.0,0.0,0.0,0.0,0.0,0.0,0.0,0.0,0.0,0.0,0.0,0.0,0,0.0,0.0,0.0,0.0,0.0,0.0,0.0,0,0.0,0.0,0.0,0.0,0.0,60.9,0.0,0,0.0,0.0,0.0,0.0,0.0,0,0.0,0.0,0.0,0.0,0.0,0,0.0,0.0,0.0,0.0,0,0.0,0.0,0.0,0,0,0,0.0,0.0,0.0,0.0,0.0,0.0,0.0,0.0,12.2,0.0,0.0,0.0,0.0,0.0,0.0,0,0.0,0.0,78.9,32.61,0.21100000000000002
# 4631,7080,121860,Butler B.P.,1996,nan,(Al2O3)10.54225798 (BaO)0.640251141 (CaO)11.03189556 (F)7.344963756 (Fe2O3)0.688196604 (K2O)1.186359146 (Li2O)0.9297833120000001 (MgO)4.0134601960000005 (Na2O)9.78222073 (PbO)0.08575092699999999 (SiO2)53.24839725 (SrO)0.506463401 ,0.0,0,0.0,10.54225798,0.0,0.0,0.0,0.0,0.0,0,0,0,0.0,0.0,0,0.0,0.640251141,0.0,0.0,0.0,0.0,0,0.0,0.0,11.03189556,0.0,0,0,0.0,0.0,0,0.0,0.0,0.0,0.0,0.0,0.0,0,0.0,0.0,0.0,0.0,0.0,0.0,0,0.0,0.0,0,7.344963756,0.0,0.688196604,0.0,0.0,0.0,0,0,0,0.0,0,0.0,0.0,0,0,0.0,0,0.0,0.0,0.0,0,0.0,0.0,1.186359146,0,0,0.0,0.0,0,0.0,0.0,0.0,0,0.0,0.0,0.9297833120000001,0,0,0,0.0,0.0,0,0.0,4.0134601960000005,0.0,0,0.0,0.0,0.0,0.0,0.0,0.0,9.78222073,0.0,0.0,0.0,0.0,0.0,0.0,0.0,0.0,0.0,0.0,0.0,0.0,0.0,0.0,0.0,0.0,0.0,0.0,0.08575092699999999,0.0,0.0,0.0,0,0.0,0.0,0.0,0.0,0.0,0.0,0.0,0,0.0,0.0,0.0,0.0,0.0,53.24839725,0.0,0,0.0,0.0,0.0,0.0,0.0,0,0.0,0.506463401,0.0,0.0,0.0,0,0.0,0.0,0.0,0.0,0,0.0,0.0,0.0,0,0,0,0.0,0.0,0.0,0.0,0.0,0.0,0.0,0.0,0.0,0.0,0.0,0.0,0.0,0.0,0.0,0,0.0,0.0,80.1,33.11,0.21100000000000002
# 4632,7830,74172,Patel N.D.,1983,nan,(MoO3)50.2 (P2O5)49.8 ,0.0,0,0.0,0.0,0.0,0.0,0.0,0.0,0.0,0,0,0,0.0,0.0,0,0.0,0.0,0.0,0.0,0.0,0.0,0,0.0,0.0,0.0,0.0,0,0,0.0,0.0,0,0.0,0.0,0.0,0.0,0.0,0.0,0,0.0,0.0,0.0,0.0,0.0,0.0,0,0.0,0.0,0,0.0,0.0,0.0,0.0,0.0,0.0,0,0,0,0.0,0,0.0,0.0,0,0,0.0,0,0.0,0.0,0.0,0,0.0,0.0,0.0,0,0,0.0,0.0,0,0.0,0.0,0.0,0,0.0,0.0,0.0,0,0,0,0.0,0.0,0,0.0,0.0,0.0,0,0.0,0.0,0.0,50.2,0.0,0.0,0.0,0.0,0.0,0.0,0.0,0.0,0.0,0.0,0.0,0.0,0.0,0.0,0.0,0.0,0.0,49.8,0.0,0.0,0.0,0.0,0.0,0.0,0.0,0,0.0,0.0,0.0,0.0,0.0,0.0,0.0,0,0.0,0.0,0.0,0.0,0.0,0.0,0.0,0,0.0,0.0,0.0,0.0,0.0,0,0.0,0.0,0.0,0.0,0.0,0,0.0,0.0,0.0,0.0,0,0.0,0.0,0.0,0,0,0,0.0,0.0,0.0,0.0,0.0,0.0,0.0,0.0,0.0,0.0,0.0,0.0,0.0,0.0,0.0,0,0.0,0.0,50.9,21.0,0.21100000000000002
# 4633,7832,74204,Patel N.D.,1983,nan,(MoO3)54.8 (P2O5)45.2 ,0.0,0,0.0,0.0,0.0,0.0,0.0,0.0,0.0,0,0,0,0.0,0.0,0,0.0,0.0,0.0,0.0,0.0,0.0,0,0.0,0.0,0.0,0.0,0,0,0.0,0.0,0,0.0,0.0,0.0,0.0,0.0,0.0,0,0.0,0.0,0.0,0.0,0.0,0.0,0,0.0,0.0,0,0.0,0.0,0.0,0.0,0.0,0.0,0,0,0,0.0,0,0.0,0.0,0,0,0.0,0,0.0,0.0,0.0,0,0.0,0.0,0.0,0,0,0.0,0.0,0,0.0,0.0,0.0,0,0.0,0.0,0.0,0,0,0,0.0,0.0,0,0.0,0.0,0.0,0,0.0,0.0,0.0,54.8,0.0,0.0,0.0,0.0,0.0,0.0,0.0,0.0,0.0,0.0,0.0,0.0,0.0,0.0,0.0,0.0,0.0,45.2,0.0,0.0,0.0,0.0,0.0,0.0,0.0,0,0.0,0.0,0.0,0.0,0.0,0.0,0.0,0,0.0,0.0,0.0,0.0,0.0,0.0,0.0,0,0.0,0.0,0.0,0.0,0.0,0,0.0,0.0,0.0,0.0,0.0,0,0.0,0.0,0.0,0.0,0,0.0,0.0,0.0,0,0,0,0.0,0.0,0.0,0.0,0.0,0.0,0.0,0.0,0.0,0.0,0.0,0.0,0.0,0.0,0.0,0,0.0,0.0,61.5,25.4,0.21100000000000002
# 4634,27722,359731,Schrimpf C.,1984,nan,(CaO)10.24271517 (Na2O)16.38834428 (Si3N4)1.208995889 (SiO2)72.15994466 ,0.0,0,0.0,0.0,0.0,0.0,0.0,0.0,0.0,0,0,0,0.0,0.0,0,0.0,0.0,0.0,0.0,0.0,0.0,0,0.0,0.0,10.24271517,0.0,0,0,0.0,0.0,0,0.0,0.0,0.0,0.0,0.0,0.0,0,0.0,0.0,0.0,0.0,0.0,0.0,0,0.0,0.0,0,0.0,0.0,0.0,0.0,0.0,0.0,0,0,0,0.0,0,0.0,0.0,0,0,0.0,0,0.0,0.0,0.0,0,0.0,0.0,0.0,0,0,0.0,0.0,0,0.0,0.0,0.0,0,0.0,0.0,0.0,0,0,0,0.0,0.0,0,0.0,0.0,0.0,0,0.0,0.0,0.0,0.0,0.0,0.0,16.38834428,0.0,0.0,0.0,0.0,0.0,0.0,0.0,0.0,0.0,0.0,0.0,0.0,0.0,0.0,0.0,0.0,0.0,0.0,0.0,0.0,0.0,0.0,0,0.0,0.0,0.0,0.0,0.0,0.0,0.0,0,0.0,0.0,0.0,1.208995889,0.0,72.15994466,0.0,0,0.0,0.0,0.0,0.0,0.0,0,0.0,0.0,0.0,0.0,0.0,0,0.0,0.0,0.0,0.0,0,0.0,0.0,0.0,0,0,0,0.0,0.0,0.0,0.0,0.0,0.0,0.0,0.0,0.0,0.0,0.0,0.0,0.0,0.0,0.0,0,0.0,0.0,76.5,31.6,0.21100000000000002
# 4635,29638,369809,Jenaer Glaswerk,1969,nan,(Al2O3)15.32510054 (As2O3)0.27590001 (Li2O)7.99227328 (MgO)1.185083041 (Na2O)0.660557023 (P2O5)3.509195123 (SiO2)66.20804232 (TiO2)2.4772490869999997 (ZnO)1.42522805 (ZrO2)0.941371533 ,0.0,0,0.0,15.32510054,0.0,0.0,0.0,0.27590001,0.0,0,0,0,0.0,0.0,0,0.0,0.0,0.0,0.0,0.0,0.0,0,0.0,0.0,0.0,0.0,0,0,0.0,0.0,0,0.0,0.0,0.0,0.0,0.0,0.0,0,0.0,0.0,0.0,0.0,0.0,0.0,0,0.0,0.0,0,0.0,0.0,0.0,0.0,0.0,0.0,0,0,0,0.0,0,0.0,0.0,0,0,0.0,0,0.0,0.0,0.0,0,0.0,0.0,0.0,0,0,0.0,0.0,0,0.0,0.0,0.0,0,0.0,0.0,7.99227328,0,0,0,0.0,0.0,0,0.0,1.185083041,0.0,0,0.0,0.0,0.0,0.0,0.0,0.0,0.660557023,0.0,0.0,0.0,0.0,0.0,0.0,0.0,0.0,0.0,0.0,0.0,0.0,0.0,0.0,3.509195123,0.0,0.0,0.0,0.0,0.0,0.0,0.0,0,0.0,0.0,0.0,0.0,0.0,0.0,0.0,0,0.0,0.0,0.0,0.0,0.0,66.20804232,0.0,0,0.0,0.0,0.0,0.0,0.0,0,0.0,0.0,0.0,0.0,0.0,0,0.0,0.0,0.0,0.0,0,2.4772490869999997,0.0,0.0,0,0,0,0.0,0.0,0.0,0.0,0.0,0.0,0.0,0.0,0.0,0.0,0.0,0.0,0.0,0.0,1.42522805,0,0.0,0.941371533,79.3,32.74,0.21100000000000002
# 4637,41245,480761,Bootjomchai Ch.,2014,nan,(B2O3)28.57142857 (Bi2O3)4.7619047619999995 (SiO2)66.66666667 ,0.0,0,0.0,0.0,0.0,0.0,0.0,0.0,0.0,0,0,0,0.0,28.57142857,0,0.0,0.0,0.0,0.0,4.7619047619999995,0.0,0,0.0,0.0,0.0,0.0,0,0,0.0,0.0,0,0.0,0.0,0.0,0.0,0.0,0.0,0,0.0,0.0,0.0,0.0,0.0,0.0,0,0.0,0.0,0,0.0,0.0,0.0,0.0,0.0,0.0,0,0,0,0.0,0,0.0,0.0,0,0,0.0,0,0.0,0.0,0.0,0,0.0,0.0,0.0,0,0,0.0,0.0,0,0.0,0.0,0.0,0,0.0,0.0,0.0,0,0,0,0.0,0.0,0,0.0,0.0,0.0,0,0.0,0.0,0.0,0.0,0.0,0.0,0.0,0.0,0.0,0.0,0.0,0.0,0.0,0.0,0.0,0.0,0.0,0.0,0.0,0.0,0.0,0.0,0.0,0.0,0.0,0.0,0.0,0.0,0.0,0,0.0,0.0,0.0,0.0,0.0,0.0,0.0,0,0.0,0.0,0.0,0.0,0.0,66.66666667,0.0,0,0.0,0.0,0.0,0.0,0.0,0,0.0,0.0,0.0,0.0,0.0,0,0.0,0.0,0.0,0.0,0,0.0,0.0,0.0,0,0,0,0.0,0.0,0.0,0.0,0.0,0.0,0.0,0.0,0.0,0.0,0.0,0.0,0.0,0.0,0.0,0,0.0,0.0,90.5,37.37,0.21100000000000002
# 4638,4614,76093,Polukhin V.N.,1982,nan,(GeO2)100.0 ,0.0,0,0.0,0.0,0.0,0.0,0.0,0.0,0.0,0,0,0,0.0,0.0,0,0.0,0.0,0.0,0.0,0.0,0.0,0,0.0,0.0,0.0,0.0,0,0,0.0,0.0,0,0.0,0.0,0.0,0.0,0.0,0.0,0,0.0,0.0,0.0,0.0,0.0,0.0,0,0.0,0.0,0,0.0,0.0,0.0,0.0,0.0,0.0,0,0,0,0.0,0,0.0,100.0,0,0,0.0,0,0.0,0.0,0.0,0,0.0,0.0,0.0,0,0,0.0,0.0,0,0.0,0.0,0.0,0,0.0,0.0,0.0,0,0,0,0.0,0.0,0,0.0,0.0,0.0,0,0.0,0.0,0.0,0.0,0.0,0.0,0.0,0.0,0.0,0.0,0.0,0.0,0.0,0.0,0.0,0.0,0.0,0.0,0.0,0.0,0.0,0.0,0.0,0.0,0.0,0.0,0.0,0.0,0.0,0,0.0,0.0,0.0,0.0,0.0,0.0,0.0,0,0.0,0.0,0.0,0.0,0.0,0.0,0.0,0,0.0,0.0,0.0,0.0,0.0,0,0.0,0.0,0.0,0.0,0.0,0,0.0,0.0,0.0,0.0,0,0.0,0.0,0.0,0,0,0,0.0,0.0,0.0,0.0,0.0,0.0,0.0,0.0,0.0,0.0,0.0,0.0,0.0,0.0,0.0,0,0.0,0.0,44.9,18.54,0.2108953
# 4639,31885,379781,Hushur A.,2005,nan,(Li2O)23.07692231 (SiO2)76.92307769 ,0.0,0,0.0,0.0,0.0,0.0,0.0,0.0,0.0,0,0,0,0.0,0.0,0,0.0,0.0,0.0,0.0,0.0,0.0,0,0.0,0.0,0.0,0.0,0,0,0.0,0.0,0,0.0,0.0,0.0,0.0,0.0,0.0,0,0.0,0.0,0.0,0.0,0.0,0.0,0,0.0,0.0,0,0.0,0.0,0.0,0.0,0.0,0.0,0,0,0,0.0,0,0.0,0.0,0,0,0.0,0,0.0,0.0,0.0,0,0.0,0.0,0.0,0,0,0.0,0.0,0,0.0,0.0,0.0,0,0.0,0.0,23.07692231,0,0,0,0.0,0.0,0,0.0,0.0,0.0,0,0.0,0.0,0.0,0.0,0.0,0.0,0.0,0.0,0.0,0.0,0.0,0.0,0.0,0.0,0.0,0.0,0.0,0.0,0.0,0.0,0.0,0.0,0.0,0.0,0.0,0.0,0.0,0.0,0.0,0,0.0,0.0,0.0,0.0,0.0,0.0,0.0,0,0.0,0.0,0.0,0.0,0.0,76.92307769,0.0,0,0.0,0.0,0.0,0.0,0.0,0,0.0,0.0,0.0,0.0,0.0,0,0.0,0.0,0.0,0.0,0,0.0,0.0,0.0,0,0,0,0.0,0.0,0.0,0.0,0.0,0.0,0.0,0.0,0.0,0.0,0.0,0.0,0.0,0.0,0.0,0,0.0,0.0,77.0,31.8,0.2106919
# 4640,39407,465147,Zheng Qiuju,2012,nan,(Al2O3)10.40312 (B2O3)4.40132 (Fe2O3)0.07002 (Na2O)13.10393 (SiO2)72.02161 ,0.0,0,0.0,10.40312,0.0,0.0,0.0,0.0,0.0,0,0,0,0.0,4.40132,0,0.0,0.0,0.0,0.0,0.0,0.0,0,0.0,0.0,0.0,0.0,0,0,0.0,0.0,0,0.0,0.0,0.0,0.0,0.0,0.0,0,0.0,0.0,0.0,0.0,0.0,0.0,0,0.0,0.0,0,0.0,0.0,0.07002,0.0,0.0,0.0,0,0,0,0.0,0,0.0,0.0,0,0,0.0,0,0.0,0.0,0.0,0,0.0,0.0,0.0,0,0,0.0,0.0,0,0.0,0.0,0.0,0,0.0,0.0,0.0,0,0,0,0.0,0.0,0,0.0,0.0,0.0,0,0.0,0.0,0.0,0.0,0.0,0.0,13.10393,0.0,0.0,0.0,0.0,0.0,0.0,0.0,0.0,0.0,0.0,0.0,0.0,0.0,0.0,0.0,0.0,0.0,0.0,0.0,0.0,0.0,0.0,0,0.0,0.0,0.0,0.0,0.0,0.0,0.0,0,0.0,0.0,0.0,0.0,0.0,72.02161,0.0,0,0.0,0.0,0.0,0.0,0.0,0,0.0,0.0,0.0,0.0,0.0,0,0.0,0.0,0.0,0.0,0,0.0,0.0,0.0,0,0,0,0.0,0.0,0.0,0.0,0.0,0.0,0.0,0.0,0.0,0.0,0.0,0.0,0.0,0.0,0.0,0,0.0,0.0,70.7,29.2,0.21061639999999998
# 4641,8788,80813,El0Mallawany R.,1992,nan,(TeO2)99.08250723 (ZnO)0.917492767 ,0.0,0,0.0,0.0,0.0,0.0,0.0,0.0,0.0,0,0,0,0.0,0.0,0,0.0,0.0,0.0,0.0,0.0,0.0,0,0.0,0.0,0.0,0.0,0,0,0.0,0.0,0,0.0,0.0,0.0,0.0,0.0,0.0,0,0.0,0.0,0.0,0.0,0.0,0.0,0,0.0,0.0,0,0.0,0.0,0.0,0.0,0.0,0.0,0,0,0,0.0,0,0.0,0.0,0,0,0.0,0,0.0,0.0,0.0,0,0.0,0.0,0.0,0,0,0.0,0.0,0,0.0,0.0,0.0,0,0.0,0.0,0.0,0,0,0,0.0,0.0,0,0.0,0.0,0.0,0,0.0,0.0,0.0,0.0,0.0,0.0,0.0,0.0,0.0,0.0,0.0,0.0,0.0,0.0,0.0,0.0,0.0,0.0,0.0,0.0,0.0,0.0,0.0,0.0,0.0,0.0,0.0,0.0,0.0,0,0.0,0.0,0.0,0.0,0.0,0.0,0.0,0,0.0,0.0,0.0,0.0,0.0,0.0,0.0,0,0.0,0.0,0.0,0.0,0.0,0,0.0,0.0,0.0,0.0,0.0,0,0.0,99.08250723,0.0,0.0,0,0.0,0.0,0.0,0,0,0,0.0,0.0,0.0,0.0,0.0,0.0,0.0,0.0,0.0,0.0,0.0,0.0,0.0,0.0,0.917492767,0,0.0,0.0,50.6,20.9,0.2105263
# 4642,3122,110705,State Optical I,1975,LF11,(As2O3)0.081039994 (B2O3)5.826244592 (K2O)9.591023329 (PbO)9.894687307 (SiO2)74.60700478 ,0.0,0,0.0,0.0,0.0,0.0,0.0,0.081039994,0.0,0,0,0,0.0,5.826244592,0,0.0,0.0,0.0,0.0,0.0,0.0,0,0.0,0.0,0.0,0.0,0,0,0.0,0.0,0,0.0,0.0,0.0,0.0,0.0,0.0,0,0.0,0.0,0.0,0.0,0.0,0.0,0,0.0,0.0,0,0.0,0.0,0.0,0.0,0.0,0.0,0,0,0,0.0,0,0.0,0.0,0,0,0.0,0,0.0,0.0,0.0,0,0.0,0.0,9.591023329,0,0,0.0,0.0,0,0.0,0.0,0.0,0,0.0,0.0,0.0,0,0,0,0.0,0.0,0,0.0,0.0,0.0,0,0.0,0.0,0.0,0.0,0.0,0.0,0.0,0.0,0.0,0.0,0.0,0.0,0.0,0.0,0.0,0.0,0.0,0.0,0.0,0.0,0.0,0.0,0.0,0.0,0.0,9.894687307,0.0,0.0,0.0,0,0.0,0.0,0.0,0.0,0.0,0.0,0.0,0,0.0,0.0,0.0,0.0,0.0,74.60700478,0.0,0,0.0,0.0,0.0,0.0,0.0,0,0.0,0.0,0.0,0.0,0.0,0,0.0,0.0,0.0,0.0,0,0.0,0.0,0.0,0,0,0,0.0,0.0,0.0,0.0,0.0,0.0,0.0,0.0,0.0,0.0,0.0,0.0,0.0,0.0,0.0,0,0.0,0.0,64.8,26.77,0.2103101
# 4643,255,20570,Livshits V.Ya.,1989,nan,(Li2O)13.0 (Na2O)12.0 (SiO2)75.0 ,0.0,0,0.0,0.0,0.0,0.0,0.0,0.0,0.0,0,0,0,0.0,0.0,0,0.0,0.0,0.0,0.0,0.0,0.0,0,0.0,0.0,0.0,0.0,0,0,0.0,0.0,0,0.0,0.0,0.0,0.0,0.0,0.0,0,0.0,0.0,0.0,0.0,0.0,0.0,0,0.0,0.0,0,0.0,0.0,0.0,0.0,0.0,0.0,0,0,0,0.0,0,0.0,0.0,0,0,0.0,0,0.0,0.0,0.0,0,0.0,0.0,0.0,0,0,0.0,0.0,0,0.0,0.0,0.0,0,0.0,0.0,13.0,0,0,0,0.0,0.0,0,0.0,0.0,0.0,0,0.0,0.0,0.0,0.0,0.0,0.0,12.0,0.0,0.0,0.0,0.0,0.0,0.0,0.0,0.0,0.0,0.0,0.0,0.0,0.0,0.0,0.0,0.0,0.0,0.0,0.0,0.0,0.0,0.0,0,0.0,0.0,0.0,0.0,0.0,0.0,0.0,0,0.0,0.0,0.0,0.0,0.0,75.0,0.0,0,0.0,0.0,0.0,0.0,0.0,0,0.0,0.0,0.0,0.0,0.0,0,0.0,0.0,0.0,0.0,0,0.0,0.0,0.0,0,0,0,0.0,0.0,0.0,0.0,0.0,0.0,0.0,0.0,0.0,0.0,0.0,0.0,0.0,0.0,0.0,0,0.0,0.0,74.0,30.6,0.21
# 4644,414,22218,Gan Fuxi,1959,nan,(Al2O3)10.0 (B2O3)10.0 (MgO)18.0 (Na2O)12.0 (SiO2)50.0 ,0.0,0,0.0,10.0,0.0,0.0,0.0,0.0,0.0,0,0,0,0.0,10.0,0,0.0,0.0,0.0,0.0,0.0,0.0,0,0.0,0.0,0.0,0.0,0,0,0.0,0.0,0,0.0,0.0,0.0,0.0,0.0,0.0,0,0.0,0.0,0.0,0.0,0.0,0.0,0,0.0,0.0,0,0.0,0.0,0.0,0.0,0.0,0.0,0,0,0,0.0,0,0.0,0.0,0,0,0.0,0,0.0,0.0,0.0,0,0.0,0.0,0.0,0,0,0.0,0.0,0,0.0,0.0,0.0,0,0.0,0.0,0.0,0,0,0,0.0,0.0,0,0.0,18.0,0.0,0,0.0,0.0,0.0,0.0,0.0,0.0,12.0,0.0,0.0,0.0,0.0,0.0,0.0,0.0,0.0,0.0,0.0,0.0,0.0,0.0,0.0,0.0,0.0,0.0,0.0,0.0,0.0,0.0,0.0,0,0.0,0.0,0.0,0.0,0.0,0.0,0.0,0,0.0,0.0,0.0,0.0,0.0,50.0,0.0,0,0.0,0.0,0.0,0.0,0.0,0,0.0,0.0,0.0,0.0,0.0,0,0.0,0.0,0.0,0.0,0,0.0,0.0,0.0,0,0,0,0.0,0.0,0.0,0.0,0.0,0.0,0.0,0.0,0.0,0.0,0.0,0.0,0.0,0.0,0.0,0,0.0,0.0,71.9,29.52,0.21
# 4645,414,22221,Gan Fuxi,1959,nan,(Al2O3)10.0 (B2O3)10.0 (BaO)18.0 (Na2O)12.0 (SiO2)50.0 ,0.0,0,0.0,10.0,0.0,0.0,0.0,0.0,0.0,0,0,0,0.0,10.0,0,0.0,18.0,0.0,0.0,0.0,0.0,0,0.0,0.0,0.0,0.0,0,0,0.0,0.0,0,0.0,0.0,0.0,0.0,0.0,0.0,0,0.0,0.0,0.0,0.0,0.0,0.0,0,0.0,0.0,0,0.0,0.0,0.0,0.0,0.0,0.0,0,0,0,0.0,0,0.0,0.0,0,0,0.0,0,0.0,0.0,0.0,0,0.0,0.0,0.0,0,0,0.0,0.0,0,0.0,0.0,0.0,0,0.0,0.0,0.0,0,0,0,0.0,0.0,0,0.0,0.0,0.0,0,0.0,0.0,0.0,0.0,0.0,0.0,12.0,0.0,0.0,0.0,0.0,0.0,0.0,0.0,0.0,0.0,0.0,0.0,0.0,0.0,0.0,0.0,0.0,0.0,0.0,0.0,0.0,0.0,0.0,0,0.0,0.0,0.0,0.0,0.0,0.0,0.0,0,0.0,0.0,0.0,0.0,0.0,50.0,0.0,0,0.0,0.0,0.0,0.0,0.0,0,0.0,0.0,0.0,0.0,0.0,0,0.0,0.0,0.0,0.0,0,0.0,0.0,0.0,0,0,0,0.0,0.0,0.0,0.0,0.0,0.0,0.0,0.0,0.0,0.0,0.0,0.0,0.0,0.0,0.0,0,0.0,0.0,75.4,30.99,0.21
# 4646,1966,110924,Kisin B.I.,1959,LF7,(As2O3)0.21889998300000002 (B2O3)0.783757739 (K2O)9.158059286 (PbO)14.117128899999999 (SiO2)75.72215409 ,0.0,0,0.0,0.0,0.0,0.0,0.0,0.21889998300000002,0.0,0,0,0,0.0,0.783757739,0,0.0,0.0,0.0,0.0,0.0,0.0,0,0.0,0.0,0.0,0.0,0,0,0.0,0.0,0,0.0,0.0,0.0,0.0,0.0,0.0,0,0.0,0.0,0.0,0.0,0.0,0.0,0,0.0,0.0,0,0.0,0.0,0.0,0.0,0.0,0.0,0,0,0,0.0,0,0.0,0.0,0,0,0.0,0,0.0,0.0,0.0,0,0.0,0.0,9.158059286,0,0,0.0,0.0,0,0.0,0.0,0.0,0,0.0,0.0,0.0,0,0,0,0.0,0.0,0,0.0,0.0,0.0,0,0.0,0.0,0.0,0.0,0.0,0.0,0.0,0.0,0.0,0.0,0.0,0.0,0.0,0.0,0.0,0.0,0.0,0.0,0.0,0.0,0.0,0.0,0.0,0.0,0.0,14.117128899999999,0.0,0.0,0.0,0,0.0,0.0,0.0,0.0,0.0,0.0,0.0,0,0.0,0.0,0.0,0.0,0.0,75.72215409,0.0,0,0.0,0.0,0.0,0.0,0.0,0,0.0,0.0,0.0,0.0,0.0,0,0.0,0.0,0.0,0.0,0,0.0,0.0,0.0,0,0,0,0.0,0.0,0.0,0.0,0.0,0.0,0.0,0.0,0.0,0.0,0.0,0.0,0.0,0.0,0.0,0,0.0,0.0,55.7,23.01,0.21
# 4647,4205,50433,Molot V.A.,1992,nan,(Al2O3)6.0 (CaO)7.0 (Na2O)18.0 (SiO2)69.0 ,0.0,0,0.0,6.0,0.0,0.0,0.0,0.0,0.0,0,0,0,0.0,0.0,0,0.0,0.0,0.0,0.0,0.0,0.0,0,0.0,0.0,7.0,0.0,0,0,0.0,0.0,0,0.0,0.0,0.0,0.0,0.0,0.0,0,0.0,0.0,0.0,0.0,0.0,0.0,0,0.0,0.0,0,0.0,0.0,0.0,0.0,0.0,0.0,0,0,0,0.0,0,0.0,0.0,0,0,0.0,0,0.0,0.0,0.0,0,0.0,0.0,0.0,0,0,0.0,0.0,0,0.0,0.0,0.0,0,0.0,0.0,0.0,0,0,0,0.0,0.0,0,0.0,0.0,0.0,0,0.0,0.0,0.0,0.0,0.0,0.0,18.0,0.0,0.0,0.0,0.0,0.0,0.0,0.0,0.0,0.0,0.0,0.0,0.0,0.0,0.0,0.0,0.0,0.0,0.0,0.0,0.0,0.0,0.0,0,0.0,0.0,0.0,0.0,0.0,0.0,0.0,0,0.0,0.0,0.0,0.0,0.0,69.0,0.0,0,0.0,0.0,0.0,0.0,0.0,0,0.0,0.0,0.0,0.0,0.0,0,0.0,0.0,0.0,0.0,0,0.0,0.0,0.0,0,0,0,0.0,0.0,0.0,0.0,0.0,0.0,0.0,0.0,0.0,0.0,0.0,0.0,0.0,0.0,0.0,0,0.0,0.0,70.0,28.9,0.21
# 4648,4654,4481,Appen A.A.,1959,nan,(B2O3)16.0 (K2O)16.0 (SiO2)68.0 ,0.0,0,0.0,0.0,0.0,0.0,0.0,0.0,0.0,0,0,0,0.0,16.0,0,0.0,0.0,0.0,0.0,0.0,0.0,0,0.0,0.0,0.0,0.0,0,0,0.0,0.0,0,0.0,0.0,0.0,0.0,0.0,0.0,0,0.0,0.0,0.0,0.0,0.0,0.0,0,0.0,0.0,0,0.0,0.0,0.0,0.0,0.0,0.0,0,0,0,0.0,0,0.0,0.0,0,0,0.0,0,0.0,0.0,0.0,0,0.0,0.0,16.0,0,0,0.0,0.0,0,0.0,0.0,0.0,0,0.0,0.0,0.0,0,0,0,0.0,0.0,0,0.0,0.0,0.0,0,0.0,0.0,0.0,0.0,0.0,0.0,0.0,0.0,0.0,0.0,0.0,0.0,0.0,0.0,0.0,0.0,0.0,0.0,0.0,0.0,0.0,0.0,0.0,0.0,0.0,0.0,0.0,0.0,0.0,0,0.0,0.0,0.0,0.0,0.0,0.0,0.0,0,0.0,0.0,0.0,0.0,0.0,68.0,0.0,0,0.0,0.0,0.0,0.0,0.0,0,0.0,0.0,0.0,0.0,0.0,0,0.0,0.0,0.0,0.0,0,0.0,0.0,0.0,0,0,0,0.0,0.0,0.0,0.0,0.0,0.0,0.0,0.0,0.0,0.0,0.0,0.0,0.0,0.0,0.0,0,0.0,0.0,76.6,31.68,0.21
# 4649,5832,92842,Rao K.J.,1986,nan,(MoO3)60.0 (P2O5)40.0 ,0.0,0,0.0,0.0,0.0,0.0,0.0,0.0,0.0,0,0,0,0.0,0.0,0,0.0,0.0,0.0,0.0,0.0,0.0,0,0.0,0.0,0.0,0.0,0,0,0.0,0.0,0,0.0,0.0,0.0,0.0,0.0,0.0,0,0.0,0.0,0.0,0.0,0.0,0.0,0,0.0,0.0,0,0.0,0.0,0.0,0.0,0.0,0.0,0,0,0,0.0,0,0.0,0.0,0,0,0.0,0,0.0,0.0,0.0,0,0.0,0.0,0.0,0,0,0.0,0.0,0,0.0,0.0,0.0,0,0.0,0.0,0.0,0,0,0,0.0,0.0,0,0.0,0.0,0.0,0,0.0,0.0,0.0,60.0,0.0,0.0,0.0,0.0,0.0,0.0,0.0,0.0,0.0,0.0,0.0,0.0,0.0,0.0,0.0,0.0,0.0,40.0,0.0,0.0,0.0,0.0,0.0,0.0,0.0,0,0.0,0.0,0.0,0.0,0.0,0.0,0.0,0,0.0,0.0,0.0,0.0,0.0,0.0,0.0,0,0.0,0.0,0.0,0.0,0.0,0,0.0,0.0,0.0,0.0,0.0,0,0.0,0.0,0.0,0.0,0,0.0,0.0,0.0,0,0,0,0.0,0.0,0.0,0.0,0.0,0.0,0.0,0.0,0.0,0.0,0.0,0.0,0.0,0.0,0.0,0,0.0,0.0,52.6,21.7,0.21
# 4650,5833,92851,Damodaran K.V.,1989,nan,(P2O5)20.0 (WO3)80.0 ,0.0,0,0.0,0.0,0.0,0.0,0.0,0.0,0.0,0,0,0,0.0,0.0,0,0.0,0.0,0.0,0.0,0.0,0.0,0,0.0,0.0,0.0,0.0,0,0,0.0,0.0,0,0.0,0.0,0.0,0.0,0.0,0.0,0,0.0,0.0,0.0,0.0,0.0,0.0,0,0.0,0.0,0,0.0,0.0,0.0,0.0,0.0,0.0,0,0,0,0.0,0,0.0,0.0,0,0,0.0,0,0.0,0.0,0.0,0,0.0,0.0,0.0,0,0,0.0,0.0,0,0.0,0.0,0.0,0,0.0,0.0,0.0,0,0,0,0.0,0.0,0,0.0,0.0,0.0,0,0.0,0.0,0.0,0.0,0.0,0.0,0.0,0.0,0.0,0.0,0.0,0.0,0.0,0.0,0.0,0.0,0.0,0.0,0.0,0.0,0.0,20.0,0.0,0.0,0.0,0.0,0.0,0.0,0.0,0,0.0,0.0,0.0,0.0,0.0,0.0,0.0,0,0.0,0.0,0.0,0.0,0.0,0.0,0.0,0,0.0,0.0,0.0,0.0,0.0,0,0.0,0.0,0.0,0.0,0.0,0,0.0,0.0,0.0,0.0,0,0.0,0.0,0.0,0,0,0,0.0,0.0,0.0,0.0,0.0,0.0,80.0,0.0,0.0,0.0,0.0,0.0,0.0,0.0,0.0,0,0.0,0.0,86.6,35.8,0.21
