Repository: jacobergzhou/Poisson-Ratio

File: Non_metal_07242019.csv (part 80 of 91)
Index,Code,Glass #,Author,Year,Trademark,glass_comp,Ag2O,AgI,Al,Al2O3,AlF3,AlN,As,As2O3,As2O5,As2S3,As2Se3,AsSe,B,B2O3,BaCl2,BaF2,BaO,BeF2,BeO,Bi2O3,BiCl3,Br,Ca,CaF2,CaO,Cd,CdCl2,CdF2,CdO,Ce2O3,CeF3,CeO2,Cl,Co3O4,CoO,Cr2O3,Cs2O,CsCl,CsF,Cu2O,CuO,Dy2O3,Er,Er2O3,ErF3,Eu,Eu2O3,EuF3,F,Fe,Fe2O3,FeO,Ga,Ga2O3,Ga2S3,Ga2Se3,GaF3,Gd2O3,GdF3,Ge,GeO2,GeS2,GeSe2,H2O,HfF4,HfO2,Hg,Ho2O3,I,InF3,K,K2O,K2S,K2SO4,KBr,KCl,KF,KHF2,La,La2O3,La2S3,LaF3,Li,Li2O,Li2S,Li2SO4,LiBr,LiCl,LiF,LiI,MgF2,MgO,Mn2O3,MnF2,MnO,MnO2,MoO2,MoO3,N,Na,Na2O,Na2S,Na2SO4,NaCl,NaF,NaPO3,Nb2O5,Nd,Nd2O3,NdF3,NH4NO3,NiO,O,OH,P,P2O5,Pb,PbCl2,PbF2,PbO,PdO,Pr2O3,Pr6O11,PrF3,Rb2O,RbF,Rh2O3,RuO2,S,Sb,Sb2O3,Sb2S3,Sc2O3,Se,Si,Si3N4,SiC,SiO2,Sm2O3,Sn,SnO,SnO2,SO2,SO3,Sr,SrCl2,SrF2,SrO,Ta2O3,Ta2O5,Tb2O3,TbF3,Te,TeO2,Th,ThF4,ThO2,TiO2,Tl,Tl2O,Tl2Se,TlSe,Tm2O3,U,U3O8,UO2,V,V2O5,VO6,WO3,Y,Y2O3,Yb2O3,YbF3,YF3,ZnCl2,ZnF2,ZnO,ZnSO4,ZrF4,ZrO2,Young's modulus E (GPa),Shear modulus G (GPa),Poisson's ratio v
# 4651,6059,93468,Stokowski S.E.,1981,nan,(B2O3)6.804772911000001 (CaO)2.283280635 (K2O)9.854912423 (Na2O)5.474556123999999 (Nd2O3)0.570799909 (SiO2)75.011678 ,0.0,0,0.0,0.0,0.0,0.0,0.0,0.0,0.0,0,0,0,0.0,6.804772911000001,0,0.0,0.0,0.0,0.0,0.0,0.0,0,0.0,0.0,2.283280635,0.0,0,0,0.0,0.0,0,0.0,0.0,0.0,0.0,0.0,0.0,0,0.0,0.0,0.0,0.0,0.0,0.0,0,0.0,0.0,0,0.0,0.0,0.0,0.0,0.0,0.0,0,0,0,0.0,0,0.0,0.0,0,0,0.0,0,0.0,0.0,0.0,0,0.0,0.0,9.854912423,0,0,0.0,0.0,0,0.0,0.0,0.0,0,0.0,0.0,0.0,0,0,0,0.0,0.0,0,0.0,0.0,0.0,0,0.0,0.0,0.0,0.0,0.0,0.0,5.474556123999999,0.0,0.0,0.0,0.0,0.0,0.0,0.0,0.570799909,0.0,0.0,0.0,0.0,0.0,0.0,0.0,0.0,0.0,0.0,0.0,0.0,0.0,0.0,0,0.0,0.0,0.0,0.0,0.0,0.0,0.0,0,0.0,0.0,0.0,0.0,0.0,75.011678,0.0,0,0.0,0.0,0.0,0.0,0.0,0,0.0,0.0,0.0,0.0,0.0,0,0.0,0.0,0.0,0.0,0,0.0,0.0,0.0,0,0,0,0.0,0.0,0.0,0.0,0.0,0.0,0.0,0.0,0.0,0.0,0.0,0.0,0.0,0.0,0.0,0,0.0,0.0,73.9,30.6,0.21
# 4652,7830,74170,Patel N.D.,1983,nan,(MoO3)49.7 (P2O5)50.3 ,0.0,0,0.0,0.0,0.0,0.0,0.0,0.0,0.0,0,0,0,0.0,0.0,0,0.0,0.0,0.0,0.0,0.0,0.0,0,0.0,0.0,0.0,0.0,0,0,0.0,0.0,0,0.0,0.0,0.0,0.0,0.0,0.0,0,0.0,0.0,0.0,0.0,0.0,0.0,0,0.0,0.0,0,0.0,0.0,0.0,0.0,0.0,0.0,0,0,0,0.0,0,0.0,0.0,0,0,0.0,0,0.0,0.0,0.0,0,0.0,0.0,0.0,0,0,0.0,0.0,0,0.0,0.0,0.0,0,0.0,0.0,0.0,0,0,0,0.0,0.0,0,0.0,0.0,0.0,0,0.0,0.0,0.0,49.7,0.0,0.0,0.0,0.0,0.0,0.0,0.0,0.0,0.0,0.0,0.0,0.0,0.0,0.0,0.0,0.0,0.0,50.3,0.0,0.0,0.0,0.0,0.0,0.0,0.0,0,0.0,0.0,0.0,0.0,0.0,0.0,0.0,0,0.0,0.0,0.0,0.0,0.0,0.0,0.0,0,0.0,0.0,0.0,0.0,0.0,0,0.0,0.0,0.0,0.0,0.0,0,0.0,0.0,0.0,0.0,0,0.0,0.0,0.0,0,0,0,0.0,0.0,0.0,0.0,0.0,0.0,0.0,0.0,0.0,0.0,0.0,0.0,0.0,0.0,0.0,0,0.0,0.0,50.8,21.0,0.21
# 4653,7922,69926,Tarumi T.,1991,nan,(Al2O3)1.2251151470000001 (B2O3)13.45669161 (CuO)0.785200094 (KBr)0.5248000629999999 (Na2O)6.046293726 (SiO2)77.96189936 ,0.0,0,0.0,1.2251151470000001,0.0,0.0,0.0,0.0,0.0,0,0,0,0.0,13.45669161,0,0.0,0.0,0.0,0.0,0.0,0.0,0,0.0,0.0,0.0,0.0,0,0,0.0,0.0,0,0.0,0.0,0.0,0.0,0.0,0.0,0,0.0,0.0,0.785200094,0.0,0.0,0.0,0,0.0,0.0,0,0.0,0.0,0.0,0.0,0.0,0.0,0,0,0,0.0,0,0.0,0.0,0,0,0.0,0,0.0,0.0,0.0,0,0.0,0.0,0.0,0,0,0.5248000629999999,0.0,0,0.0,0.0,0.0,0,0.0,0.0,0.0,0,0,0,0.0,0.0,0,0.0,0.0,0.0,0,0.0,0.0,0.0,0.0,0.0,0.0,6.046293726,0.0,0.0,0.0,0.0,0.0,0.0,0.0,0.0,0.0,0.0,0.0,0.0,0.0,0.0,0.0,0.0,0.0,0.0,0.0,0.0,0.0,0.0,0,0.0,0.0,0.0,0.0,0.0,0.0,0.0,0,0.0,0.0,0.0,0.0,0.0,77.96189936,0.0,0,0.0,0.0,0.0,0.0,0.0,0,0.0,0.0,0.0,0.0,0.0,0,0.0,0.0,0.0,0.0,0,0.0,0.0,0.0,0,0,0,0.0,0.0,0.0,0.0,0.0,0.0,0.0,0.0,0.0,0.0,0.0,0.0,0.0,0.0,0.0,0,0.0,0.0,96.0,39.66,0.21
# 4654,7922,69929,Tarumi T.,1991,nan,(Al2O3)2.204814 (B2O3)12.91612 (MgO)3.563528 (Na2O)8.564058000000001 (SiO2)72.75148 ,0.0,0,0.0,2.204814,0.0,0.0,0.0,0.0,0.0,0,0,0,0.0,12.91612,0,0.0,0.0,0.0,0.0,0.0,0.0,0,0.0,0.0,0.0,0.0,0,0,0.0,0.0,0,0.0,0.0,0.0,0.0,0.0,0.0,0,0.0,0.0,0.0,0.0,0.0,0.0,0,0.0,0.0,0,0.0,0.0,0.0,0.0,0.0,0.0,0,0,0,0.0,0,0.0,0.0,0,0,0.0,0,0.0,0.0,0.0,0,0.0,0.0,0.0,0,0,0.0,0.0,0,0.0,0.0,0.0,0,0.0,0.0,0.0,0,0,0,0.0,0.0,0,0.0,3.563528,0.0,0,0.0,0.0,0.0,0.0,0.0,0.0,8.564058000000001,0.0,0.0,0.0,0.0,0.0,0.0,0.0,0.0,0.0,0.0,0.0,0.0,0.0,0.0,0.0,0.0,0.0,0.0,0.0,0.0,0.0,0.0,0,0.0,0.0,0.0,0.0,0.0,0.0,0.0,0,0.0,0.0,0.0,0.0,0.0,72.75148,0.0,0,0.0,0.0,0.0,0.0,0.0,0,0.0,0.0,0.0,0.0,0.0,0,0.0,0.0,0.0,0.0,0,0.0,0.0,0.0,0,0,0,0.0,0.0,0.0,0.0,0.0,0.0,0.0,0.0,0.0,0.0,0.0,0.0,0.0,0.0,0.0,0,0.0,0.0,97.0,40.08,0.21
# 4655,10017,97278,Rao K.J.,1986,nan,(MoO3)60.0 (P2O5)40.0 ,0.0,0,0.0,0.0,0.0,0.0,0.0,0.0,0.0,0,0,0,0.0,0.0,0,0.0,0.0,0.0,0.0,0.0,0.0,0,0.0,0.0,0.0,0.0,0,0,0.0,0.0,0,0.0,0.0,0.0,0.0,0.0,0.0,0,0.0,0.0,0.0,0.0,0.0,0.0,0,0.0,0.0,0,0.0,0.0,0.0,0.0,0.0,0.0,0,0,0,0.0,0,0.0,0.0,0,0,0.0,0,0.0,0.0,0.0,0,0.0,0.0,0.0,0,0,0.0,0.0,0,0.0,0.0,0.0,0,0.0,0.0,0.0,0,0,0,0.0,0.0,0,0.0,0.0,0.0,0,0.0,0.0,0.0,60.0,0.0,0.0,0.0,0.0,0.0,0.0,0.0,0.0,0.0,0.0,0.0,0.0,0.0,0.0,0.0,0.0,0.0,40.0,0.0,0.0,0.0,0.0,0.0,0.0,0.0,0,0.0,0.0,0.0,0.0,0.0,0.0,0.0,0,0.0,0.0,0.0,0.0,0.0,0.0,0.0,0,0.0,0.0,0.0,0.0,0.0,0,0.0,0.0,0.0,0.0,0.0,0,0.0,0.0,0.0,0.0,0,0.0,0.0,0.0,0,0,0,0.0,0.0,0.0,0.0,0.0,0.0,0.0,0.0,0.0,0.0,0.0,0.0,0.0,0.0,0.0,0,0.0,0.0,52.7,21.9,0.21
# 4656,10250,97568,Yuritsyn N.S.,1988,nan,(B2O3)14.3 (Na2O)13.2 (SiO2)72.5 ,0.0,0,0.0,0.0,0.0,0.0,0.0,0.0,0.0,0,0,0,0.0,14.3,0,0.0,0.0,0.0,0.0,0.0,0.0,0,0.0,0.0,0.0,0.0,0,0,0.0,0.0,0,0.0,0.0,0.0,0.0,0.0,0.0,0,0.0,0.0,0.0,0.0,0.0,0.0,0,0.0,0.0,0,0.0,0.0,0.0,0.0,0.0,0.0,0,0,0,0.0,0,0.0,0.0,0,0,0.0,0,0.0,0.0,0.0,0,0.0,0.0,0.0,0,0,0.0,0.0,0,0.0,0.0,0.0,0,0.0,0.0,0.0,0,0,0,0.0,0.0,0,0.0,0.0,0.0,0,0.0,0.0,0.0,0.0,0.0,0.0,13.2,0.0,0.0,0.0,0.0,0.0,0.0,0.0,0.0,0.0,0.0,0.0,0.0,0.0,0.0,0.0,0.0,0.0,0.0,0.0,0.0,0.0,0.0,0,0.0,0.0,0.0,0.0,0.0,0.0,0.0,0,0.0,0.0,0.0,0.0,0.0,72.5,0.0,0,0.0,0.0,0.0,0.0,0.0,0,0.0,0.0,0.0,0.0,0.0,0,0.0,0.0,0.0,0.0,0,0.0,0.0,0.0,0,0,0,0.0,0.0,0.0,0.0,0.0,0.0,0.0,0.0,0.0,0.0,0.0,0.0,0.0,0.0,0.0,0,0.0,0.0,76.6,31.65,0.21
# 4657,10648,75143,Farley J.M.,1975,nan,(P2O5)33.0 (WO3)67.0 ,0.0,0,0.0,0.0,0.0,0.0,0.0,0.0,0.0,0,0,0,0.0,0.0,0,0.0,0.0,0.0,0.0,0.0,0.0,0,0.0,0.0,0.0,0.0,0,0,0.0,0.0,0,0.0,0.0,0.0,0.0,0.0,0.0,0,0.0,0.0,0.0,0.0,0.0,0.0,0,0.0,0.0,0,0.0,0.0,0.0,0.0,0.0,0.0,0,0,0,0.0,0,0.0,0.0,0,0,0.0,0,0.0,0.0,0.0,0,0.0,0.0,0.0,0,0,0.0,0.0,0,0.0,0.0,0.0,0,0.0,0.0,0.0,0,0,0,0.0,0.0,0,0.0,0.0,0.0,0,0.0,0.0,0.0,0.0,0.0,0.0,0.0,0.0,0.0,0.0,0.0,0.0,0.0,0.0,0.0,0.0,0.0,0.0,0.0,0.0,0.0,33.0,0.0,0.0,0.0,0.0,0.0,0.0,0.0,0,0.0,0.0,0.0,0.0,0.0,0.0,0.0,0,0.0,0.0,0.0,0.0,0.0,0.0,0.0,0,0.0,0.0,0.0,0.0,0.0,0,0.0,0.0,0.0,0.0,0.0,0,0.0,0.0,0.0,0.0,0,0.0,0.0,0.0,0,0,0,0.0,0.0,0.0,0.0,0.0,0.0,67.0,0.0,0.0,0.0,0.0,0.0,0.0,0.0,0.0,0,0.0,0.0,78.3,32.2,0.21
# 4658,10648,91216,Farley J.M.,1975,nan,(MoO3)2.3 (P2O5)28.0 (WO3)69.7 ,0.0,0,0.0,0.0,0.0,0.0,0.0,0.0,0.0,0,0,0,0.0,0.0,0,0.0,0.0,0.0,0.0,0.0,0.0,0,0.0,0.0,0.0,0.0,0,0,0.0,0.0,0,0.0,0.0,0.0,0.0,0.0,0.0,0,0.0,0.0,0.0,0.0,0.0,0.0,0,0.0,0.0,0,0.0,0.0,0.0,0.0,0.0,0.0,0,0,0,0.0,0,0.0,0.0,0,0,0.0,0,0.0,0.0,0.0,0,0.0,0.0,0.0,0,0,0.0,0.0,0,0.0,0.0,0.0,0,0.0,0.0,0.0,0,0,0,0.0,0.0,0,0.0,0.0,0.0,0,0.0,0.0,0.0,2.3,0.0,0.0,0.0,0.0,0.0,0.0,0.0,0.0,0.0,0.0,0.0,0.0,0.0,0.0,0.0,0.0,0.0,28.0,0.0,0.0,0.0,0.0,0.0,0.0,0.0,0,0.0,0.0,0.0,0.0,0.0,0.0,0.0,0,0.0,0.0,0.0,0.0,0.0,0.0,0.0,0,0.0,0.0,0.0,0.0,0.0,0,0.0,0.0,0.0,0.0,0.0,0,0.0,0.0,0.0,0.0,0,0.0,0.0,0.0,0,0,0,0.0,0.0,0.0,0.0,0.0,0.0,69.7,0.0,0.0,0.0,0.0,0.0,0.0,0.0,0.0,0,0.0,0.0,79.2,32.6,0.21
# 4659,12798,149412,Bartholomew R.F,1982,nan,(Al2O3)1.302605026 (K2O)3.00601206 (Na2O)10.82164022 (SiO2)77.05411154 (ZnO)7.815631156 ,0.0,0,0.0,1.302605026,0.0,0.0,0.0,0.0,0.0,0,0,0,0.0,0.0,0,0.0,0.0,0.0,0.0,0.0,0.0,0,0.0,0.0,0.0,0.0,0,0,0.0,0.0,0,0.0,0.0,0.0,0.0,0.0,0.0,0,0.0,0.0,0.0,0.0,0.0,0.0,0,0.0,0.0,0,0.0,0.0,0.0,0.0,0.0,0.0,0,0,0,0.0,0,0.0,0.0,0,0,0.0,0,0.0,0.0,0.0,0,0.0,0.0,3.00601206,0,0,0.0,0.0,0,0.0,0.0,0.0,0,0.0,0.0,0.0,0,0,0,0.0,0.0,0,0.0,0.0,0.0,0,0.0,0.0,0.0,0.0,0.0,0.0,10.82164022,0.0,0.0,0.0,0.0,0.0,0.0,0.0,0.0,0.0,0.0,0.0,0.0,0.0,0.0,0.0,0.0,0.0,0.0,0.0,0.0,0.0,0.0,0,0.0,0.0,0.0,0.0,0.0,0.0,0.0,0,0.0,0.0,0.0,0.0,0.0,77.05411154,0.0,0,0.0,0.0,0.0,0.0,0.0,0,0.0,0.0,0.0,0.0,0.0,0,0.0,0.0,0.0,0.0,0,0.0,0.0,0.0,0,0,0,0.0,0.0,0.0,0.0,0.0,0.0,0.0,0.0,0.0,0.0,0.0,0.0,0.0,0.0,7.815631156,0,0.0,0.0,68.3,28.2,0.21
# 4660,14679,150655,Ohta H.,1986,AR0fibre,(Al2O3)0.19441268 (CaO)6.716233302000001 (K2O)0.21043967800000002 (Na2O)15.13850843 (SiO2)68.73181285 (ZrO2)9.008593063 ,0.0,0,0.0,0.19441268,0.0,0.0,0.0,0.0,0.0,0,0,0,0.0,0.0,0,0.0,0.0,0.0,0.0,0.0,0.0,0,0.0,0.0,6.716233302000001,0.0,0,0,0.0,0.0,0,0.0,0.0,0.0,0.0,0.0,0.0,0,0.0,0.0,0.0,0.0,0.0,0.0,0,0.0,0.0,0,0.0,0.0,0.0,0.0,0.0,0.0,0,0,0,0.0,0,0.0,0.0,0,0,0.0,0,0.0,0.0,0.0,0,0.0,0.0,0.21043967800000002,0,0,0.0,0.0,0,0.0,0.0,0.0,0,0.0,0.0,0.0,0,0,0,0.0,0.0,0,0.0,0.0,0.0,0,0.0,0.0,0.0,0.0,0.0,0.0,15.13850843,0.0,0.0,0.0,0.0,0.0,0.0,0.0,0.0,0.0,0.0,0.0,0.0,0.0,0.0,0.0,0.0,0.0,0.0,0.0,0.0,0.0,0.0,0,0.0,0.0,0.0,0.0,0.0,0.0,0.0,0,0.0,0.0,0.0,0.0,0.0,68.73181285,0.0,0,0.0,0.0,0.0,0.0,0.0,0,0.0,0.0,0.0,0.0,0.0,0,0.0,0.0,0.0,0.0,0,0.0,0.0,0.0,0,0,0,0.0,0.0,0.0,0.0,0.0,0.0,0.0,0.0,0.0,0.0,0.0,0.0,0.0,0.0,0.0,0,0.0,9.008593063,82.6,34.04,0.21
# 4661,16185,156782,Orgaz F.,1985,nan,(Al2O3)14.49144855 (CaO)0.010000999 (K2O)4.20041958 (MgO)0.050004995 (Na2O)9.440943056 (SiO2)61.45614385 (ZnO)10.35103896 ,0.0,0,0.0,14.49144855,0.0,0.0,0.0,0.0,0.0,0,0,0,0.0,0.0,0,0.0,0.0,0.0,0.0,0.0,0.0,0,0.0,0.0,0.010000999,0.0,0,0,0.0,0.0,0,0.0,0.0,0.0,0.0,0.0,0.0,0,0.0,0.0,0.0,0.0,0.0,0.0,0,0.0,0.0,0,0.0,0.0,0.0,0.0,0.0,0.0,0,0,0,0.0,0,0.0,0.0,0,0,0.0,0,0.0,0.0,0.0,0,0.0,0.0,4.20041958,0,0,0.0,0.0,0,0.0,0.0,0.0,0,0.0,0.0,0.0,0,0,0,0.0,0.0,0,0.0,0.050004995,0.0,0,0.0,0.0,0.0,0.0,0.0,0.0,9.440943056,0.0,0.0,0.0,0.0,0.0,0.0,0.0,0.0,0.0,0.0,0.0,0.0,0.0,0.0,0.0,0.0,0.0,0.0,0.0,0.0,0.0,0.0,0,0.0,0.0,0.0,0.0,0.0,0.0,0.0,0,0.0,0.0,0.0,0.0,0.0,61.45614385,0.0,0,0.0,0.0,0.0,0.0,0.0,0,0.0,0.0,0.0,0.0,0.0,0,0.0,0.0,0.0,0.0,0,0.0,0.0,0.0,0,0,0,0.0,0.0,0.0,0.0,0.0,0.0,0.0,0.0,0.0,0.0,0.0,0.0,0.0,0.0,10.35103896,0,0.0,0.0,77.5,32.0,0.21
# 4662,17206,182090,Primak W.,1984,BK07,(Al2O3)0.07886363099999999 (B2O3)9.913634356000001 (BaO)0.6031051829999999 (CaO)0.25093563399999996 (K2O)5.200149711 (Na2O)10.68178146 (SiO2)73.27153002 ,0.0,0,0.0,0.07886363099999999,0.0,0.0,0.0,0.0,0.0,0,0,0,0.0,9.913634356000001,0,0.0,0.6031051829999999,0.0,0.0,0.0,0.0,0,0.0,0.0,0.25093563399999996,0.0,0,0,0.0,0.0,0,0.0,0.0,0.0,0.0,0.0,0.0,0,0.0,0.0,0.0,0.0,0.0,0.0,0,0.0,0.0,0,0.0,0.0,0.0,0.0,0.0,0.0,0,0,0,0.0,0,0.0,0.0,0,0,0.0,0,0.0,0.0,0.0,0,0.0,0.0,5.200149711,0,0,0.0,0.0,0,0.0,0.0,0.0,0,0.0,0.0,0.0,0,0,0,0.0,0.0,0,0.0,0.0,0.0,0,0.0,0.0,0.0,0.0,0.0,0.0,10.68178146,0.0,0.0,0.0,0.0,0.0,0.0,0.0,0.0,0.0,0.0,0.0,0.0,0.0,0.0,0.0,0.0,0.0,0.0,0.0,0.0,0.0,0.0,0,0.0,0.0,0.0,0.0,0.0,0.0,0.0,0,0.0,0.0,0.0,0.0,0.0,73.27153002,0.0,0,0.0,0.0,0.0,0.0,0.0,0,0.0,0.0,0.0,0.0,0.0,0,0.0,0.0,0.0,0.0,0,0.0,0.0,0.0,0,0,0,0.0,0.0,0.0,0.0,0.0,0.0,0.0,0.0,0.0,0.0,0.0,0.0,0.0,0.0,0.0,0,0.0,0.0,67.8,28.01,0.21
# 4663,24395,189334,Muthupari S.,1996,nan,(MoO3)70.0 (P2O5)30.0 ,0.0,0,0.0,0.0,0.0,0.0,0.0,0.0,0.0,0,0,0,0.0,0.0,0,0.0,0.0,0.0,0.0,0.0,0.0,0,0.0,0.0,0.0,0.0,0,0,0.0,0.0,0,0.0,0.0,0.0,0.0,0.0,0.0,0,0.0,0.0,0.0,0.0,0.0,0.0,0,0.0,0.0,0,0.0,0.0,0.0,0.0,0.0,0.0,0,0,0,0.0,0,0.0,0.0,0,0,0.0,0,0.0,0.0,0.0,0,0.0,0.0,0.0,0,0,0.0,0.0,0,0.0,0.0,0.0,0,0.0,0.0,0.0,0,0,0,0.0,0.0,0,0.0,0.0,0.0,0,0.0,0.0,0.0,70.0,0.0,0.0,0.0,0.0,0.0,0.0,0.0,0.0,0.0,0.0,0.0,0.0,0.0,0.0,0.0,0.0,0.0,30.0,0.0,0.0,0.0,0.0,0.0,0.0,0.0,0,0.0,0.0,0.0,0.0,0.0,0.0,0.0,0,0.0,0.0,0.0,0.0,0.0,0.0,0.0,0,0.0,0.0,0.0,0.0,0.0,0,0.0,0.0,0.0,0.0,0.0,0,0.0,0.0,0.0,0.0,0,0.0,0.0,0.0,0,0,0,0.0,0.0,0.0,0.0,0.0,0.0,0.0,0.0,0.0,0.0,0.0,0.0,0.0,0.0,0.0,0,0.0,0.0,51.7,21.4,0.21
# 4664,24395,189344,Muthupari S.,1996,nan,(P2O5)20.0 (WO3)80.0 ,0.0,0,0.0,0.0,0.0,0.0,0.0,0.0,0.0,0,0,0,0.0,0.0,0,0.0,0.0,0.0,0.0,0.0,0.0,0,0.0,0.0,0.0,0.0,0,0,0.0,0.0,0,0.0,0.0,0.0,0.0,0.0,0.0,0,0.0,0.0,0.0,0.0,0.0,0.0,0,0.0,0.0,0,0.0,0.0,0.0,0.0,0.0,0.0,0,0,0,0.0,0,0.0,0.0,0,0,0.0,0,0.0,0.0,0.0,0,0.0,0.0,0.0,0,0,0.0,0.0,0,0.0,0.0,0.0,0,0.0,0.0,0.0,0,0,0,0.0,0.0,0,0.0,0.0,0.0,0,0.0,0.0,0.0,0.0,0.0,0.0,0.0,0.0,0.0,0.0,0.0,0.0,0.0,0.0,0.0,0.0,0.0,0.0,0.0,0.0,0.0,20.0,0.0,0.0,0.0,0.0,0.0,0.0,0.0,0,0.0,0.0,0.0,0.0,0.0,0.0,0.0,0,0.0,0.0,0.0,0.0,0.0,0.0,0.0,0,0.0,0.0,0.0,0.0,0.0,0,0.0,0.0,0.0,0.0,0.0,0,0.0,0.0,0.0,0.0,0,0.0,0.0,0.0,0,0,0,0.0,0.0,0.0,0.0,0.0,0.0,80.0,0.0,0.0,0.0,0.0,0.0,0.0,0.0,0.0,0,0.0,0.0,86.1,35.6,0.21
# 4665,24395,189345,Muthupari S.,1996,nan,(P2O5)30.0 (WO3)70.0 ,0.0,0,0.0,0.0,0.0,0.0,0.0,0.0,0.0,0,0,0,0.0,0.0,0,0.0,0.0,0.0,0.0,0.0,0.0,0,0.0,0.0,0.0,0.0,0,0,0.0,0.0,0,0.0,0.0,0.0,0.0,0.0,0.0,0,0.0,0.0,0.0,0.0,0.0,0.0,0,0.0,0.0,0,0.0,0.0,0.0,0.0,0.0,0.0,0,0,0,0.0,0,0.0,0.0,0,0,0.0,0,0.0,0.0,0.0,0,0.0,0.0,0.0,0,0,0.0,0.0,0,0.0,0.0,0.0,0,0.0,0.0,0.0,0,0,0,0.0,0.0,0,0.0,0.0,0.0,0,0.0,0.0,0.0,0.0,0.0,0.0,0.0,0.0,0.0,0.0,0.0,0.0,0.0,0.0,0.0,0.0,0.0,0.0,0.0,0.0,0.0,30.0,0.0,0.0,0.0,0.0,0.0,0.0,0.0,0,0.0,0.0,0.0,0.0,0.0,0.0,0.0,0,0.0,0.0,0.0,0.0,0.0,0.0,0.0,0,0.0,0.0,0.0,0.0,0.0,0,0.0,0.0,0.0,0.0,0.0,0,0.0,0.0,0.0,0.0,0,0.0,0.0,0.0,0,0,0,0.0,0.0,0.0,0.0,0.0,0.0,70.0,0.0,0.0,0.0,0.0,0.0,0.0,0.0,0.0,0,0.0,0.0,81.3,33.6,0.21
# 4666,24854,195816,Ricoult D.L.G.,1998,nan,(Al2O3)5.898537608 (B2O3)6.158501633999999 (K2O)2.608842269 (Na2O)15.83888163 (Sb2O3)0.13310001400000002 (SiO2)68.71136708 (ZrO2)0.650769767 ,0.0,0,0.0,5.898537608,0.0,0.0,0.0,0.0,0.0,0,0,0,0.0,6.158501633999999,0,0.0,0.0,0.0,0.0,0.0,0.0,0,0.0,0.0,0.0,0.0,0,0,0.0,0.0,0,0.0,0.0,0.0,0.0,0.0,0.0,0,0.0,0.0,0.0,0.0,0.0,0.0,0,0.0,0.0,0,0.0,0.0,0.0,0.0,0.0,0.0,0,0,0,0.0,0,0.0,0.0,0,0,0.0,0,0.0,0.0,0.0,0,0.0,0.0,2.608842269,0,0,0.0,0.0,0,0.0,0.0,0.0,0,0.0,0.0,0.0,0,0,0,0.0,0.0,0,0.0,0.0,0.0,0,0.0,0.0,0.0,0.0,0.0,0.0,15.83888163,0.0,0.0,0.0,0.0,0.0,0.0,0.0,0.0,0.0,0.0,0.0,0.0,0.0,0.0,0.0,0.0,0.0,0.0,0.0,0.0,0.0,0.0,0,0.0,0.0,0.0,0.0,0.0,0.0,0.13310001400000002,0,0.0,0.0,0.0,0.0,0.0,68.71136708,0.0,0,0.0,0.0,0.0,0.0,0.0,0,0.0,0.0,0.0,0.0,0.0,0,0.0,0.0,0.0,0.0,0,0.0,0.0,0.0,0,0,0,0.0,0.0,0.0,0.0,0.0,0.0,0.0,0.0,0.0,0.0,0.0,0.0,0.0,0.0,0.0,0,0.0,0.650769767,75.9,31.4,0.21
# 4667,27139,310635,Boyd D.C.,1980,Corning 0010,(Al2O3)0.72666747 (K2O)4.719433453 (Na2O)9.563500917999999 (PbO)7.302990701000001 (SiO2)77.68740746 ,0.0,0,0.0,0.72666747,0.0,0.0,0.0,0.0,0.0,0,0,0,0.0,0.0,0,0.0,0.0,0.0,0.0,0.0,0.0,0,0.0,0.0,0.0,0.0,0,0,0.0,0.0,0,0.0,0.0,0.0,0.0,0.0,0.0,0,0.0,0.0,0.0,0.0,0.0,0.0,0,0.0,0.0,0,0.0,0.0,0.0,0.0,0.0,0.0,0,0,0,0.0,0,0.0,0.0,0,0,0.0,0,0.0,0.0,0.0,0,0.0,0.0,4.719433453,0,0,0.0,0.0,0,0.0,0.0,0.0,0,0.0,0.0,0.0,0,0,0,0.0,0.0,0,0.0,0.0,0.0,0,0.0,0.0,0.0,0.0,0.0,0.0,9.563500917999999,0.0,0.0,0.0,0.0,0.0,0.0,0.0,0.0,0.0,0.0,0.0,0.0,0.0,0.0,0.0,0.0,0.0,0.0,7.302990701000001,0.0,0.0,0.0,0,0.0,0.0,0.0,0.0,0.0,0.0,0.0,0,0.0,0.0,0.0,0.0,0.0,77.68740746,0.0,0,0.0,0.0,0.0,0.0,0.0,0,0.0,0.0,0.0,0.0,0.0,0,0.0,0.0,0.0,0.0,0,0.0,0.0,0.0,0,0,0,0.0,0.0,0.0,0.0,0.0,0.0,0.0,0.0,0.0,0.0,0.0,0.0,0.0,0.0,0.0,0,0.0,0.0,62.0,25.61,0.21
# 4668,27139,310642,Boyd D.C.,1980,Corning 0211,(Al2O3)1.272464038 (B2O3)8.386065252 (K2O)4.820772145 (Na2O)7.32664122 (SiO2)70.17838211 (TiO2)2.4363560730000002 (ZnO)5.579319167 ,0.0,0,0.0,1.272464038,0.0,0.0,0.0,0.0,0.0,0,0,0,0.0,8.386065252,0,0.0,0.0,0.0,0.0,0.0,0.0,0,0.0,0.0,0.0,0.0,0,0,0.0,0.0,0,0.0,0.0,0.0,0.0,0.0,0.0,0,0.0,0.0,0.0,0.0,0.0,0.0,0,0.0,0.0,0,0.0,0.0,0.0,0.0,0.0,0.0,0,0,0,0.0,0,0.0,0.0,0,0,0.0,0,0.0,0.0,0.0,0,0.0,0.0,4.820772145,0,0,0.0,0.0,0,0.0,0.0,0.0,0,0.0,0.0,0.0,0,0,0,0.0,0.0,0,0.0,0.0,0.0,0,0.0,0.0,0.0,0.0,0.0,0.0,7.32664122,0.0,0.0,0.0,0.0,0.0,0.0,0.0,0.0,0.0,0.0,0.0,0.0,0.0,0.0,0.0,0.0,0.0,0.0,0.0,0.0,0.0,0.0,0,0.0,0.0,0.0,0.0,0.0,0.0,0.0,0,0.0,0.0,0.0,0.0,0.0,70.17838211,0.0,0,0.0,0.0,0.0,0.0,0.0,0,0.0,0.0,0.0,0.0,0.0,0,0.0,0.0,0.0,0.0,0,2.4363560730000002,0.0,0.0,0,0,0,0.0,0.0,0.0,0.0,0.0,0.0,0.0,0.0,0.0,0.0,0.0,0.0,0.0,0.0,5.579319167,0,0.0,0.0,74.0,30.57,0.21
# 4669,27139,310647,Boyd D.C.,1980,Corning 6720,(Al2O3)5.824486805 (B2O3)0.853017105 (CaO)5.295111736 (F)12.50040306 (K2O)1.260928657 (Na2O)7.665472165 (SiO2)59.3039022 (ZnO)7.296678274 ,0.0,0,0.0,5.824486805,0.0,0.0,0.0,0.0,0.0,0,0,0,0.0,0.853017105,0,0.0,0.0,0.0,0.0,0.0,0.0,0,0.0,0.0,5.295111736,0.0,0,0,0.0,0.0,0,0.0,0.0,0.0,0.0,0.0,0.0,0,0.0,0.0,0.0,0.0,0.0,0.0,0,0.0,0.0,0,12.50040306,0.0,0.0,0.0,0.0,0.0,0,0,0,0.0,0,0.0,0.0,0,0,0.0,0,0.0,0.0,0.0,0,0.0,0.0,1.260928657,0,0,0.0,0.0,0,0.0,0.0,0.0,0,0.0,0.0,0.0,0,0,0,0.0,0.0,0,0.0,0.0,0.0,0,0.0,0.0,0.0,0.0,0.0,0.0,7.665472165,0.0,0.0,0.0,0.0,0.0,0.0,0.0,0.0,0.0,0.0,0.0,0.0,0.0,0.0,0.0,0.0,0.0,0.0,0.0,0.0,0.0,0.0,0,0.0,0.0,0.0,0.0,0.0,0.0,0.0,0,0.0,0.0,0.0,0.0,0.0,59.3039022,0.0,0,0.0,0.0,0.0,0.0,0.0,0,0.0,0.0,0.0,0.0,0.0,0,0.0,0.0,0.0,0.0,0,0.0,0.0,0.0,0,0,0,0.0,0.0,0.0,0.0,0.0,0.0,0.0,0.0,0.0,0.0,0.0,0.0,0.0,0.0,7.296678274,0,0.0,0.0,70.0,28.92,0.21
# 4670,27139,310652,Boyd D.C.,1980,Corning 7056,(Al2O3)1.880231075 (B2O3)16.52199066 (K2O)6.105698244 (Li2O)2.1385740859999998 (Na2O)1.0310530409999998 (SiO2)72.32245289 ,0.0,0,0.0,1.880231075,0.0,0.0,0.0,0.0,0.0,0,0,0,0.0,16.52199066,0,0.0,0.0,0.0,0.0,0.0,0.0,0,0.0,0.0,0.0,0.0,0,0,0.0,0.0,0,0.0,0.0,0.0,0.0,0.0,0.0,0,0.0,0.0,0.0,0.0,0.0,0.0,0,0.0,0.0,0,0.0,0.0,0.0,0.0,0.0,0.0,0,0,0,0.0,0,0.0,0.0,0,0,0.0,0,0.0,0.0,0.0,0,0.0,0.0,6.105698244,0,0,0.0,0.0,0,0.0,0.0,0.0,0,0.0,0.0,2.1385740859999998,0,0,0,0.0,0.0,0,0.0,0.0,0.0,0,0.0,0.0,0.0,0.0,0.0,0.0,1.0310530409999998,0.0,0.0,0.0,0.0,0.0,0.0,0.0,0.0,0.0,0.0,0.0,0.0,0.0,0.0,0.0,0.0,0.0,0.0,0.0,0.0,0.0,0.0,0,0.0,0.0,0.0,0.0,0.0,0.0,0.0,0,0.0,0.0,0.0,0.0,0.0,72.32245289,0.0,0,0.0,0.0,0.0,0.0,0.0,0,0.0,0.0,0.0,0.0,0.0,0,0.0,0.0,0.0,0.0,0,0.0,0.0,0.0,0,0,0,0.0,0.0,0.0,0.0,0.0,0.0,0.0,0.0,0.0,0.0,0.0,0.0,0.0,0.0,0.0,0,0.0,0.0,64.0,26.44,0.21
# 4671,29380,382880,Chou H.M.,1991,0,(CaO)7.885000222 (FeO)0.042150001 (K2O)0.09645518300000001 (MgO)5.710812161000001 (Na2O)13.68203039 (SiO2)72.58355205 ,0.0,0,0.0,0.0,0.0,0.0,0.0,0.0,0.0,0,0,0,0.0,0.0,0,0.0,0.0,0.0,0.0,0.0,0.0,0,0.0,0.0,7.885000222,0.0,0,0,0.0,0.0,0,0.0,0.0,0.0,0.0,0.0,0.0,0,0.0,0.0,0.0,0.0,0.0,0.0,0,0.0,0.0,0,0.0,0.0,0.0,0.042150001,0.0,0.0,0,0,0,0.0,0,0.0,0.0,0,0,0.0,0,0.0,0.0,0.0,0,0.0,0.0,0.09645518300000001,0,0,0.0,0.0,0,0.0,0.0,0.0,0,0.0,0.0,0.0,0,0,0,0.0,0.0,0,0.0,5.710812161000001,0.0,0,0.0,0.0,0.0,0.0,0.0,0.0,13.68203039,0.0,0.0,0.0,0.0,0.0,0.0,0.0,0.0,0.0,0.0,0.0,0.0,0.0,0.0,0.0,0.0,0.0,0.0,0.0,0.0,0.0,0.0,0,0.0,0.0,0.0,0.0,0.0,0.0,0.0,0,0.0,0.0,0.0,0.0,0.0,72.58355205,0.0,0,0.0,0.0,0.0,0.0,0.0,0,0.0,0.0,0.0,0.0,0.0,0,0.0,0.0,0.0,0.0,0,0.0,0.0,0.0,0,0,0,0.0,0.0,0.0,0.0,0.0,0.0,0.0,0.0,0.0,0.0,0.0,0.0,0.0,0.0,0.0,0,0.0,0.0,69.0,28.5,0.21
# 4672,29546,369283,Li Liu En,2005,nan,(Al2O3)13.3 (B2O3)6.6 (CaO)5.9 (MgO)6.2 (SiO2)64.7 (SrO)3.3 ,0.0,0,0.0,13.3,0.0,0.0,0.0,0.0,0.0,0,0,0,0.0,6.6,0,0.0,0.0,0.0,0.0,0.0,0.0,0,0.0,0.0,5.9,0.0,0,0,0.0,0.0,0,0.0,0.0,0.0,0.0,0.0,0.0,0,0.0,0.0,0.0,0.0,0.0,0.0,0,0.0,0.0,0,0.0,0.0,0.0,0.0,0.0,0.0,0,0,0,0.0,0,0.0,0.0,0,0,0.0,0,0.0,0.0,0.0,0,0.0,0.0,0.0,0,0,0.0,0.0,0,0.0,0.0,0.0,0,0.0,0.0,0.0,0,0,0,0.0,0.0,0,0.0,6.2,0.0,0,0.0,0.0,0.0,0.0,0.0,0.0,0.0,0.0,0.0,0.0,0.0,0.0,0.0,0.0,0.0,0.0,0.0,0.0,0.0,0.0,0.0,0.0,0.0,0.0,0.0,0.0,0.0,0.0,0.0,0,0.0,0.0,0.0,0.0,0.0,0.0,0.0,0,0.0,0.0,0.0,0.0,0.0,64.7,0.0,0,0.0,0.0,0.0,0.0,0.0,0,0.0,3.3,0.0,0.0,0.0,0,0.0,0.0,0.0,0.0,0,0.0,0.0,0.0,0,0,0,0.0,0.0,0.0,0.0,0.0,0.0,0.0,0.0,0.0,0.0,0.0,0.0,0.0,0.0,0.0,0,0.0,0.0,78.8,32.56,0.21
# 4673,29546,369284,Li Liu En,2005,nan,(Al2O3)13.39999987 (B2O3)8.500000915 (CaO)10.0999999 (MgO)2.099999979 (SiO2)64.69999935 (SrO)1.199999988 ,0.0,0,0.0,13.39999987,0.0,0.0,0.0,0.0,0.0,0,0,0,0.0,8.500000915,0,0.0,0.0,0.0,0.0,0.0,0.0,0,0.0,0.0,10.0999999,0.0,0,0,0.0,0.0,0,0.0,0.0,0.0,0.0,0.0,0.0,0,0.0,0.0,0.0,0.0,0.0,0.0,0,0.0,0.0,0,0.0,0.0,0.0,0.0,0.0,0.0,0,0,0,0.0,0,0.0,0.0,0,0,0.0,0,0.0,0.0,0.0,0,0.0,0.0,0.0,0,0,0.0,0.0,0,0.0,0.0,0.0,0,0.0,0.0,0.0,0,0,0,0.0,0.0,0,0.0,2.099999979,0.0,0,0.0,0.0,0.0,0.0,0.0,0.0,0.0,0.0,0.0,0.0,0.0,0.0,0.0,0.0,0.0,0.0,0.0,0.0,0.0,0.0,0.0,0.0,0.0,0.0,0.0,0.0,0.0,0.0,0.0,0,0.0,0.0,0.0,0.0,0.0,0.0,0.0,0,0.0,0.0,0.0,0.0,0.0,64.69999935,0.0,0,0.0,0.0,0.0,0.0,0.0,0,0.0,1.199999988,0.0,0.0,0.0,0,0.0,0.0,0.0,0.0,0,0.0,0.0,0.0,0,0,0,0.0,0.0,0.0,0.0,0.0,0.0,0.0,0.0,0.0,0.0,0.0,0.0,0.0,0.0,0.0,0,0.0,0.0,75.5,31.19,0.21
# 4674,29546,369285,Li Liu En,2005,nan,(Al2O3)12.4 (B2O3)7.4 (CaO)8.0 (MgO)6.3 (SiO2)64.8 (SrO)1.1 ,0.0,0,0.0,12.4,0.0,0.0,0.0,0.0,0.0,0,0,0,0.0,7.4,0,0.0,0.0,0.0,0.0,0.0,0.0,0,0.0,0.0,8.0,0.0,0,0,0.0,0.0,0,0.0,0.0,0.0,0.0,0.0,0.0,0,0.0,0.0,0.0,0.0,0.0,0.0,0,0.0,0.0,0,0.0,0.0,0.0,0.0,0.0,0.0,0,0,0,0.0,0,0.0,0.0,0,0,0.0,0,0.0,0.0,0.0,0,0.0,0.0,0.0,0,0,0.0,0.0,0,0.0,0.0,0.0,0,0.0,0.0,0.0,0,0,0,0.0,0.0,0,0.0,6.3,0.0,0,0.0,0.0,0.0,0.0,0.0,0.0,0.0,0.0,0.0,0.0,0.0,0.0,0.0,0.0,0.0,0.0,0.0,0.0,0.0,0.0,0.0,0.0,0.0,0.0,0.0,0.0,0.0,0.0,0.0,0,0.0,0.0,0.0,0.0,0.0,0.0,0.0,0,0.0,0.0,0.0,0.0,0.0,64.8,0.0,0,0.0,0.0,0.0,0.0,0.0,0,0.0,1.1,0.0,0.0,0.0,0,0.0,0.0,0.0,0.0,0,0.0,0.0,0.0,0,0,0,0.0,0.0,0.0,0.0,0.0,0.0,0.0,0.0,0.0,0.0,0.0,0.0,0.0,0.0,0.0,0,0.0,0.0,78.8,32.56,0.21
# 4675,29546,369286,Li Liu En,2005,nan,(Al2O3)12.6 (B2O3)7.5 (CaO)7.4 (MgO)5.2 (SiO2)64.9 (SrO)2.4 ,0.0,0,0.0,12.6,0.0,0.0,0.0,0.0,0.0,0,0,0,0.0,7.5,0,0.0,0.0,0.0,0.0,0.0,0.0,0,0.0,0.0,7.4,0.0,0,0,0.0,0.0,0,0.0,0.0,0.0,0.0,0.0,0.0,0,0.0,0.0,0.0,0.0,0.0,0.0,0,0.0,0.0,0,0.0,0.0,0.0,0.0,0.0,0.0,0,0,0,0.0,0,0.0,0.0,0,0,0.0,0,0.0,0.0,0.0,0,0.0,0.0,0.0,0,0,0.0,0.0,0,0.0,0.0,0.0,0,0.0,0.0,0.0,0,0,0,0.0,0.0,0,0.0,5.2,0.0,0,0.0,0.0,0.0,0.0,0.0,0.0,0.0,0.0,0.0,0.0,0.0,0.0,0.0,0.0,0.0,0.0,0.0,0.0,0.0,0.0,0.0,0.0,0.0,0.0,0.0,0.0,0.0,0.0,0.0,0,0.0,0.0,0.0,0.0,0.0,0.0,0.0,0,0.0,0.0,0.0,0.0,0.0,64.9,0.0,0,0.0,0.0,0.0,0.0,0.0,0,0.0,2.4,0.0,0.0,0.0,0,0.0,0.0,0.0,0.0,0,0.0,0.0,0.0,0,0,0,0.0,0.0,0.0,0.0,0.0,0.0,0.0,0.0,0.0,0.0,0.0,0.0,0.0,0.0,0.0,0,0.0,0.0,77.6,32.06,0.21
# 4676,29546,369287,Li Liu En,2005,nan,(Al2O3)12.4 (B2O3)7.4 (CaO)6.1 (MgO)5.9 (SiO2)64.4 (SrO)3.2 (TiO2)0.6 ,0.0,0,0.0,12.4,0.0,0.0,0.0,0.0,0.0,0,0,0,0.0,7.4,0,0.0,0.0,0.0,0.0,0.0,0.0,0,0.0,0.0,6.1,0.0,0,0,0.0,0.0,0,0.0,0.0,0.0,0.0,0.0,0.0,0,0.0,0.0,0.0,0.0,0.0,0.0,0,0.0,0.0,0,0.0,0.0,0.0,0.0,0.0,0.0,0,0,0,0.0,0,0.0,0.0,0,0,0.0,0,0.0,0.0,0.0,0,0.0,0.0,0.0,0,0,0.0,0.0,0,0.0,0.0,0.0,0,0.0,0.0,0.0,0,0,0,0.0,0.0,0,0.0,5.9,0.0,0,0.0,0.0,0.0,0.0,0.0,0.0,0.0,0.0,0.0,0.0,0.0,0.0,0.0,0.0,0.0,0.0,0.0,0.0,0.0,0.0,0.0,0.0,0.0,0.0,0.0,0.0,0.0,0.0,0.0,0,0.0,0.0,0.0,0.0,0.0,0.0,0.0,0,0.0,0.0,0.0,0.0,0.0,64.4,0.0,0,0.0,0.0,0.0,0.0,0.0,0,0.0,3.2,0.0,0.0,0.0,0,0.0,0.0,0.0,0.0,0,0.6,0.0,0.0,0,0,0,0.0,0.0,0.0,0.0,0.0,0.0,0.0,0.0,0.0,0.0,0.0,0.0,0.0,0.0,0.0,0,0.0,0.0,78.4,32.39,0.21
# 4677,29546,369288,Li Liu En,2005,nan,(Al2O3)12.0 (B2O3)7.4 (CaO)6.0 (MgO)6.0 (SiO2)63.5 (SrO)3.1 (TiO2)2.0 ,0.0,0,0.0,12.0,0.0,0.0,0.0,0.0,0.0,0,0,0,0.0,7.4,0,0.0,0.0,0.0,0.0,0.0,0.0,0,0.0,0.0,6.0,0.0,0,0,0.0,0.0,0,0.0,0.0,0.0,0.0,0.0,0.0,0,0.0,0.0,0.0,0.0,0.0,0.0,0,0.0,0.0,0,0.0,0.0,0.0,0.0,0.0,0.0,0,0,0,0.0,0,0.0,0.0,0,0,0.0,0,0.0,0.0,0.0,0,0.0,0.0,0.0,0,0,0.0,0.0,0,0.0,0.0,0.0,0,0.0,0.0,0.0,0,0,0,0.0,0.0,0,0.0,6.0,0.0,0,0.0,0.0,0.0,0.0,0.0,0.0,0.0,0.0,0.0,0.0,0.0,0.0,0.0,0.0,0.0,0.0,0.0,0.0,0.0,0.0,0.0,0.0,0.0,0.0,0.0,0.0,0.0,0.0,0.0,0,0.0,0.0,0.0,0.0,0.0,0.0,0.0,0,0.0,0.0,0.0,0.0,0.0,63.5,0.0,0,0.0,0.0,0.0,0.0,0.0,0,0.0,3.1,0.0,0.0,0.0,0,0.0,0.0,0.0,0.0,0,2.0,0.0,0.0,0,0,0,0.0,0.0,0.0,0.0,0.0,0.0,0.0,0.0,0.0,0.0,0.0,0.0,0.0,0.0,0.0,0,0.0,0.0,79.6,32.89,0.21
# 4678,29546,369289,Li Liu En,2005,nan,(Al2O3)14.01401084 (B2O3)7.50750745 (CaO)8.00800848 (MgO)6.00600636 (SiO2)61.36136368 (SrO)1.50150109 (TiO2)1.601602096 ,0.0,0,0.0,14.01401084,0.0,0.0,0.0,0.0,0.0,0,0,0,0.0,7.50750745,0,0.0,0.0,0.0,0.0,0.0,0.0,0,0.0,0.0,8.00800848,0.0,0,0,0.0,0.0,0,0.0,0.0,0.0,0.0,0.0,0.0,0,0.0,0.0,0.0,0.0,0.0,0.0,0,0.0,0.0,0,0.0,0.0,0.0,0.0,0.0,0.0,0,0,0,0.0,0,0.0,0.0,0,0,0.0,0,0.0,0.0,0.0,0,0.0,0.0,0.0,0,0,0.0,0.0,0,0.0,0.0,0.0,0,0.0,0.0,0.0,0,0,0,0.0,0.0,0,0.0,6.00600636,0.0,0,0.0,0.0,0.0,0.0,0.0,0.0,0.0,0.0,0.0,0.0,0.0,0.0,0.0,0.0,0.0,0.0,0.0,0.0,0.0,0.0,0.0,0.0,0.0,0.0,0.0,0.0,0.0,0.0,0.0,0,0.0,0.0,0.0,0.0,0.0,0.0,0.0,0,0.0,0.0,0.0,0.0,0.0,61.36136368,0.0,0,0.0,0.0,0.0,0.0,0.0,0,0.0,1.50150109,0.0,0.0,0.0,0,0.0,0.0,0.0,0.0,0,1.601602096,0.0,0.0,0,0,0,0.0,0.0,0.0,0.0,0.0,0.0,0.0,0.0,0.0,0.0,0.0,0.0,0.0,0.0,0.0,0,0.0,0.0,80.8,33.38,0.21
# 4679,29546,369290,Li Liu En,2005,nan,(Al2O3)14.1 (B2O3)7.6 (CaO)8.1 (MgO)4.8 (SiO2)61.9 (SrO)1.5 (TiO2)2.0 ,0.0,0,0.0,14.1,0.0,0.0,0.0,0.0,0.0,0,0,0,0.0,7.6,0,0.0,0.0,0.0,0.0,0.0,0.0,0,0.0,0.0,8.1,0.0,0,0,0.0,0.0,0,0.0,0.0,0.0,0.0,0.0,0.0,0,0.0,0.0,0.0,0.0,0.0,0.0,0,0.0,0.0,0,0.0,0.0,0.0,0.0,0.0,0.0,0,0,0,0.0,0,0.0,0.0,0,0,0.0,0,0.0,0.0,0.0,0,0.0,0.0,0.0,0,0,0.0,0.0,0,0.0,0.0,0.0,0,0.0,0.0,0.0,0,0,0,0.0,0.0,0,0.0,4.8,0.0,0,0.0,0.0,0.0,0.0,0.0,0.0,0.0,0.0,0.0,0.0,0.0,0.0,0.0,0.0,0.0,0.0,0.0,0.0,0.0,0.0,0.0,0.0,0.0,0.0,0.0,0.0,0.0,0.0,0.0,0,0.0,0.0,0.0,0.0,0.0,0.0,0.0,0,0.0,0.0,0.0,0.0,0.0,61.9,0.0,0,0.0,0.0,0.0,0.0,0.0,0,0.0,1.5,0.0,0.0,0.0,0,0.0,0.0,0.0,0.0,0,2.0,0.0,0.0,0,0,0,0.0,0.0,0.0,0.0,0.0,0.0,0.0,0.0,0.0,0.0,0.0,0.0,0.0,0.0,0.0,0,0.0,0.0,80.0,33.05,0.21
# 4680,29546,369291,Li Liu En,2005,nan,(Al2O3)12.60000025 (B2O3)8.599999172 (CaO)9.49999919 (MgO)4.300000086 (SiO2)62.70000125 (SrO)0.8000000159999999 (TiO2)1.50000003 ,0.0,0,0.0,12.60000025,0.0,0.0,0.0,0.0,0.0,0,0,0,0.0,8.599999172,0,0.0,0.0,0.0,0.0,0.0,0.0,0,0.0,0.0,9.49999919,0.0,0,0,0.0,0.0,0,0.0,0.0,0.0,0.0,0.0,0.0,0,0.0,0.0,0.0,0.0,0.0,0.0,0,0.0,0.0,0,0.0,0.0,0.0,0.0,0.0,0.0,0,0,0,0.0,0,0.0,0.0,0,0,0.0,0,0.0,0.0,0.0,0,0.0,0.0,0.0,0,0,0.0,0.0,0,0.0,0.0,0.0,0,0.0,0.0,0.0,0,0,0,0.0,0.0,0,0.0,4.300000086,0.0,0,0.0,0.0,0.0,0.0,0.0,0.0,0.0,0.0,0.0,0.0,0.0,0.0,0.0,0.0,0.0,0.0,0.0,0.0,0.0,0.0,0.0,0.0,0.0,0.0,0.0,0.0,0.0,0.0,0.0,0,0.0,0.0,0.0,0.0,0.0,0.0,0.0,0,0.0,0.0,0.0,0.0,0.0,62.70000125,0.0,0,0.0,0.0,0.0,0.0,0.0,0,0.0,0.8000000159999999,0.0,0.0,0.0,0,0.0,0.0,0.0,0.0,0,1.50000003,0.0,0.0,0,0,0,0.0,0.0,0.0,0.0,0.0,0.0,0.0,0.0,0.0,0.0,0.0,0.0,0.0,0.0,0.0,0,0.0,0.0,78.4,32.39,0.21
# 4681,29935,400407,Siedel H.,1998,nan,(Al2O3)0.61775028 (CaO)11.23208963 (K2O)3.34338089 (MgO)3.125545897 (Na2O)7.113809765 (SiO2)70.23637768 (SrO)1.51966295 (ZrO2)2.811382907 ,0.0,0,0.0,0.61775028,0.0,0.0,0.0,0.0,0.0,0,0,0,0.0,0.0,0,0.0,0.0,0.0,0.0,0.0,0.0,0,0.0,0.0,11.23208963,0.0,0,0,0.0,0.0,0,0.0,0.0,0.0,0.0,0.0,0.0,0,0.0,0.0,0.0,0.0,0.0,0.0,0,0.0,0.0,0,0.0,0.0,0.0,0.0,0.0,0.0,0,0,0,0.0,0,0.0,0.0,0,0,0.0,0,0.0,0.0,0.0,0,0.0,0.0,3.34338089,0,0,0.0,0.0,0,0.0,0.0,0.0,0,0.0,0.0,0.0,0,0,0,0.0,0.0,0,0.0,3.125545897,0.0,0,0.0,0.0,0.0,0.0,0.0,0.0,7.113809765,0.0,0.0,0.0,0.0,0.0,0.0,0.0,0.0,0.0,0.0,0.0,0.0,0.0,0.0,0.0,0.0,0.0,0.0,0.0,0.0,0.0,0.0,0,0.0,0.0,0.0,0.0,0.0,0.0,0.0,0,0.0,0.0,0.0,0.0,0.0,70.23637768,0.0,0,0.0,0.0,0.0,0.0,0.0,0,0.0,1.51966295,0.0,0.0,0.0,0,0.0,0.0,0.0,0.0,0,0.0,0.0,0.0,0,0,0,0.0,0.0,0.0,0.0,0.0,0.0,0.0,0.0,0.0,0.0,0.0,0.0,0.0,0.0,0.0,0,0.0,2.811382907,77.0,31.81,0.21
# 4682,30224,390309,Halimah M.K.,2005,nan,(B2O3)30.0 (TeO2)70.0 ,0.0,0,0.0,0.0,0.0,0.0,0.0,0.0,0.0,0,0,0,0.0,30.0,0,0.0,0.0,0.0,0.0,0.0,0.0,0,0.0,0.0,0.0,0.0,0,0,0.0,0.0,0,0.0,0.0,0.0,0.0,0.0,0.0,0,0.0,0.0,0.0,0.0,0.0,0.0,0,0.0,0.0,0,0.0,0.0,0.0,0.0,0.0,0.0,0,0,0,0.0,0,0.0,0.0,0,0,0.0,0,0.0,0.0,0.0,0,0.0,0.0,0.0,0,0,0.0,0.0,0,0.0,0.0,0.0,0,0.0,0.0,0.0,0,0,0,0.0,0.0,0,0.0,0.0,0.0,0,0.0,0.0,0.0,0.0,0.0,0.0,0.0,0.0,0.0,0.0,0.0,0.0,0.0,0.0,0.0,0.0,0.0,0.0,0.0,0.0,0.0,0.0,0.0,0.0,0.0,0.0,0.0,0.0,0.0,0,0.0,0.0,0.0,0.0,0.0,0.0,0.0,0,0.0,0.0,0.0,0.0,0.0,0.0,0.0,0,0.0,0.0,0.0,0.0,0.0,0,0.0,0.0,0.0,0.0,0.0,0,0.0,70.0,0.0,0.0,0,0.0,0.0,0.0,0,0,0,0.0,0.0,0.0,0.0,0.0,0.0,0.0,0.0,0.0,0.0,0.0,0.0,0.0,0.0,0.0,0,0.0,0.0,56.4,23.33,0.21
# 4683,30224,390312,Halimah M.K.,2005,nan,(B2O3)22.0 (TeO2)78.0 ,0.0,0,0.0,0.0,0.0,0.0,0.0,0.0,0.0,0,0,0,0.0,22.0,0,0.0,0.0,0.0,0.0,0.0,0.0,0,0.0,0.0,0.0,0.0,0,0,0.0,0.0,0,0.0,0.0,0.0,0.0,0.0,0.0,0,0.0,0.0,0.0,0.0,0.0,0.0,0,0.0,0.0,0,0.0,0.0,0.0,0.0,0.0,0.0,0,0,0,0.0,0,0.0,0.0,0,0,0.0,0,0.0,0.0,0.0,0,0.0,0.0,0.0,0,0,0.0,0.0,0,0.0,0.0,0.0,0,0.0,0.0,0.0,0,0,0,0.0,0.0,0,0.0,0.0,0.0,0,0.0,0.0,0.0,0.0,0.0,0.0,0.0,0.0,0.0,0.0,0.0,0.0,0.0,0.0,0.0,0.0,0.0,0.0,0.0,0.0,0.0,0.0,0.0,0.0,0.0,0.0,0.0,0.0,0.0,0,0.0,0.0,0.0,0.0,0.0,0.0,0.0,0,0.0,0.0,0.0,0.0,0.0,0.0,0.0,0,0.0,0.0,0.0,0.0,0.0,0,0.0,0.0,0.0,0.0,0.0,0,0.0,78.0,0.0,0.0,0,0.0,0.0,0.0,0,0,0,0.0,0.0,0.0,0.0,0.0,0.0,0.0,0.0,0.0,0.0,0.0,0.0,0.0,0.0,0.0,0,0.0,0.0,63.5,26.24,0.21
# 4684,31083,387739,Krause J.T.,1979,nan,(GeO2)100.0 ,0.0,0,0.0,0.0,0.0,0.0,0.0,0.0,0.0,0,0,0,0.0,0.0,0,0.0,0.0,0.0,0.0,0.0,0.0,0,0.0,0.0,0.0,0.0,0,0,0.0,0.0,0,0.0,0.0,0.0,0.0,0.0,0.0,0,0.0,0.0,0.0,0.0,0.0,0.0,0,0.0,0.0,0,0.0,0.0,0.0,0.0,0.0,0.0,0,0,0,0.0,0,0.0,100.0,0,0,0.0,0,0.0,0.0,0.0,0,0.0,0.0,0.0,0,0,0.0,0.0,0,0.0,0.0,0.0,0,0.0,0.0,0.0,0,0,0,0.0,0.0,0,0.0,0.0,0.0,0,0.0,0.0,0.0,0.0,0.0,0.0,0.0,0.0,0.0,0.0,0.0,0.0,0.0,0.0,0.0,0.0,0.0,0.0,0.0,0.0,0.0,0.0,0.0,0.0,0.0,0.0,0.0,0.0,0.0,0,0.0,0.0,0.0,0.0,0.0,0.0,0.0,0,0.0,0.0,0.0,0.0,0.0,0.0,0.0,0,0.0,0.0,0.0,0.0,0.0,0,0.0,0.0,0.0,0.0,0.0,0,0.0,0.0,0.0,0.0,0,0.0,0.0,0.0,0,0,0,0.0,0.0,0.0,0.0,0.0,0.0,0.0,0.0,0.0,0.0,0.0,0.0,0.0,0.0,0.0,0,0.0,0.0,44.8,18.57,0.21
# 4685,31272,393040,Annapurna K.,1994,nan,(GeO2)30.0 (Li2O)10.0 (Na2O)10.0 (Nd2O3)0.1 (V2O5)49.9 ,0.0,0,0.0,0.0,0.0,0.0,0.0,0.0,0.0,0,0,0,0.0,0.0,0,0.0,0.0,0.0,0.0,0.0,0.0,0,0.0,0.0,0.0,0.0,0,0,0.0,0.0,0,0.0,0.0,0.0,0.0,0.0,0.0,0,0.0,0.0,0.0,0.0,0.0,0.0,0,0.0,0.0,0,0.0,0.0,0.0,0.0,0.0,0.0,0,0,0,0.0,0,0.0,30.0,0,0,0.0,0,0.0,0.0,0.0,0,0.0,0.0,0.0,0,0,0.0,0.0,0,0.0,0.0,0.0,0,0.0,0.0,10.0,0,0,0,0.0,0.0,0,0.0,0.0,0.0,0,0.0,0.0,0.0,0.0,0.0,0.0,10.0,0.0,0.0,0.0,0.0,0.0,0.0,0.0,0.1,0.0,0.0,0.0,0.0,0.0,0.0,0.0,0.0,0.0,0.0,0.0,0.0,0.0,0.0,0,0.0,0.0,0.0,0.0,0.0,0.0,0.0,0,0.0,0.0,0.0,0.0,0.0,0.0,0.0,0,0.0,0.0,0.0,0.0,0.0,0,0.0,0.0,0.0,0.0,0.0,0,0.0,0.0,0.0,0.0,0,0.0,0.0,0.0,0,0,0,0.0,0.0,0.0,0.0,49.9,0.0,0.0,0.0,0.0,0.0,0.0,0.0,0.0,0.0,0.0,0,0.0,0.0,381.0,151.2,0.21
# 4686,31853,379488,Gowda V.C.V.,2007,nan,(B2O3)60.0 (Na2O)30.0 (PbO)10.0 ,0.0,0,0.0,0.0,0.0,0.0,0.0,0.0,0.0,0,0,0,0.0,60.0,0,0.0,0.0,0.0,0.0,0.0,0.0,0,0.0,0.0,0.0,0.0,0,0,0.0,0.0,0,0.0,0.0,0.0,0.0,0.0,0.0,0,0.0,0.0,0.0,0.0,0.0,0.0,0,0.0,0.0,0,0.0,0.0,0.0,0.0,0.0,0.0,0,0,0,0.0,0,0.0,0.0,0,0,0.0,0,0.0,0.0,0.0,0,0.0,0.0,0.0,0,0,0.0,0.0,0,0.0,0.0,0.0,0,0.0,0.0,0.0,0,0,0,0.0,0.0,0,0.0,0.0,0.0,0,0.0,0.0,0.0,0.0,0.0,0.0,30.0,0.0,0.0,0.0,0.0,0.0,0.0,0.0,0.0,0.0,0.0,0.0,0.0,0.0,0.0,0.0,0.0,0.0,0.0,10.0,0.0,0.0,0.0,0,0.0,0.0,0.0,0.0,0.0,0.0,0.0,0,0.0,0.0,0.0,0.0,0.0,0.0,0.0,0,0.0,0.0,0.0,0.0,0.0,0,0.0,0.0,0.0,0.0,0.0,0,0.0,0.0,0.0,0.0,0,0.0,0.0,0.0,0,0,0,0.0,0.0,0.0,0.0,0.0,0.0,0.0,0.0,0.0,0.0,0.0,0.0,0.0,0.0,0.0,0,0.0,0.0,61.5,25.37,0.21
# 4687,32232,406891,Kamimura Y.,2003,nan,(Al2O3)0.09998799300000001 (B2O3)10.99868033 (BaO)0.99988003 (Fe2O3)0.002 (K2O)6.999159211 (Na2O)8.898931268 (Sb2O3)0.009999 (SiO2)71.99136217 ,0.0,0,0.0,0.09998799300000001,0.0,0.0,0.0,0.0,0.0,0,0,0,0.0,10.99868033,0,0.0,0.99988003,0.0,0.0,0.0,0.0,0,0.0,0.0,0.0,0.0,0,0,0.0,0.0,0,0.0,0.0,0.0,0.0,0.0,0.0,0,0.0,0.0,0.0,0.0,0.0,0.0,0,0.0,0.0,0,0.0,0.0,0.002,0.0,0.0,0.0,0,0,0,0.0,0,0.0,0.0,0,0,0.0,0,0.0,0.0,0.0,0,0.0,0.0,6.999159211,0,0,0.0,0.0,0,0.0,0.0,0.0,0,0.0,0.0,0.0,0,0,0,0.0,0.0,0,0.0,0.0,0.0,0,0.0,0.0,0.0,0.0,0.0,0.0,8.898931268,0.0,0.0,0.0,0.0,0.0,0.0,0.0,0.0,0.0,0.0,0.0,0.0,0.0,0.0,0.0,0.0,0.0,0.0,0.0,0.0,0.0,0.0,0,0.0,0.0,0.0,0.0,0.0,0.0,0.009999,0,0.0,0.0,0.0,0.0,0.0,71.99136217,0.0,0,0.0,0.0,0.0,0.0,0.0,0,0.0,0.0,0.0,0.0,0.0,0,0.0,0.0,0.0,0.0,0,0.0,0.0,0.0,0,0,0,0.0,0.0,0.0,0.0,0.0,0.0,0.0,0.0,0.0,0.0,0.0,0.0,0.0,0.0,0.0,0,0.0,0.0,79.0,32.64,0.21
# 4688,32483,396351,Chaudhri M.M.,1986,nan,(GeO2)100.0 ,0.0,0,0.0,0.0,0.0,0.0,0.0,0.0,0.0,0,0,0,0.0,0.0,0,0.0,0.0,0.0,0.0,0.0,0.0,0,0.0,0.0,0.0,0.0,0,0,0.0,0.0,0,0.0,0.0,0.0,0.0,0.0,0.0,0,0.0,0.0,0.0,0.0,0.0,0.0,0,0.0,0.0,0,0.0,0.0,0.0,0.0,0.0,0.0,0,0,0,0.0,0,0.0,100.0,0,0,0.0,0,0.0,0.0,0.0,0,0.0,0.0,0.0,0,0,0.0,0.0,0,0.0,0.0,0.0,0,0.0,0.0,0.0,0,0,0,0.0,0.0,0,0.0,0.0,0.0,0,0.0,0.0,0.0,0.0,0.0,0.0,0.0,0.0,0.0,0.0,0.0,0.0,0.0,0.0,0.0,0.0,0.0,0.0,0.0,0.0,0.0,0.0,0.0,0.0,0.0,0.0,0.0,0.0,0.0,0,0.0,0.0,0.0,0.0,0.0,0.0,0.0,0,0.0,0.0,0.0,0.0,0.0,0.0,0.0,0,0.0,0.0,0.0,0.0,0.0,0,0.0,0.0,0.0,0.0,0.0,0,0.0,0.0,0.0,0.0,0,0.0,0.0,0.0,0,0,0,0.0,0.0,0.0,0.0,0.0,0.0,0.0,0.0,0.0,0.0,0.0,0.0,0.0,0.0,0.0,0,0.0,0.0,44.9,18.55,0.21
# 4689,32862,397492,Bhide A.,2007,nan,(Na2O)50.0 (P2O5)50.0 ,0.0,0,0.0,0.0,0.0,0.0,0.0,0.0,0.0,0,0,0,0.0,0.0,0,0.0,0.0,0.0,0.0,0.0,0.0,0,0.0,0.0,0.0,0.0,0,0,0.0,0.0,0,0.0,0.0,0.0,0.0,0.0,0.0,0,0.0,0.0,0.0,0.0,0.0,0.0,0,0.0,0.0,0,0.0,0.0,0.0,0.0,0.0,0.0,0,0,0,0.0,0,0.0,0.0,0,0,0.0,0,0.0,0.0,0.0,0,0.0,0.0,0.0,0,0,0.0,0.0,0,0.0,0.0,0.0,0,0.0,0.0,0.0,0,0,0,0.0,0.0,0,0.0,0.0,0.0,0,0.0,0.0,0.0,0.0,0.0,0.0,50.0,0.0,0.0,0.0,0.0,0.0,0.0,0.0,0.0,0.0,0.0,0.0,0.0,0.0,0.0,50.0,0.0,0.0,0.0,0.0,0.0,0.0,0.0,0,0.0,0.0,0.0,0.0,0.0,0.0,0.0,0,0.0,0.0,0.0,0.0,0.0,0.0,0.0,0,0.0,0.0,0.0,0.0,0.0,0,0.0,0.0,0.0,0.0,0.0,0,0.0,0.0,0.0,0.0,0,0.0,0.0,0.0,0,0,0,0.0,0.0,0.0,0.0,0.0,0.0,0.0,0.0,0.0,0.0,0.0,0.0,0.0,0.0,0.0,0,0.0,0.0,45.5,18.8,0.21
# 4690,33070,398050,Reddy C.N.,2008,nan,(B2O3)50.0 (PbO)20.0 (V2O5)30.0 ,0.0,0,0.0,0.0,0.0,0.0,0.0,0.0,0.0,0,0,0,0.0,50.0,0,0.0,0.0,0.0,0.0,0.0,0.0,0,0.0,0.0,0.0,0.0,0,0,0.0,0.0,0,0.0,0.0,0.0,0.0,0.0,0.0,0,0.0,0.0,0.0,0.0,0.0,0.0,0,0.0,0.0,0,0.0,0.0,0.0,0.0,0.0,0.0,0,0,0,0.0,0,0.0,0.0,0,0,0.0,0,0.0,0.0,0.0,0,0.0,0.0,0.0,0,0,0.0,0.0,0,0.0,0.0,0.0,0,0.0,0.0,0.0,0,0,0,0.0,0.0,0,0.0,0.0,0.0,0,0.0,0.0,0.0,0.0,0.0,0.0,0.0,0.0,0.0,0.0,0.0,0.0,0.0,0.0,0.0,0.0,0.0,0.0,0.0,0.0,0.0,0.0,0.0,0.0,0.0,20.0,0.0,0.0,0.0,0,0.0,0.0,0.0,0.0,0.0,0.0,0.0,0,0.0,0.0,0.0,0.0,0.0,0.0,0.0,0,0.0,0.0,0.0,0.0,0.0,0,0.0,0.0,0.0,0.0,0.0,0,0.0,0.0,0.0,0.0,0,0.0,0.0,0.0,0,0,0,0.0,0.0,0.0,0.0,30.0,0.0,0.0,0.0,0.0,0.0,0.0,0.0,0.0,0.0,0.0,0,0.0,0.0,42.8,21.33,0.21
# 4691,33612,399970,Terai R.,1979,nan,(Al2O3)3.590894571 (B2O3)9.228046467 (BaO)0.49560747899999996 (Ce2O3)0.231500037 (CoO)0.092190015 (Cr2O3)0.045450007 (Cs2O)0.294162047 (Fe2O3)0.69210011 (La2O3)0.148400024 (Li2O)2.7742304410000003 (MoO3)1.296000206 (Na2O)10.03137159 (Nd2O3)0.636400101 (NiO)0.554900088 (Rb2O)0.073910012 (SiO2)68.17981084 (SrO)0.266674242 (TeO2)0.129853521 (Y2O3)0.06119001 (ZrO2)1.177308187 ,0.0,0,0.0,3.590894571,0.0,0.0,0.0,0.0,0.0,0,0,0,0.0,9.228046467,0,0.0,0.49560747899999996,0.0,0.0,0.0,0.0,0,0.0,0.0,0.0,0.0,0,0,0.0,0.231500037,0,0.0,0.0,0.0,0.092190015,0.045450007,0.294162047,0,0.0,0.0,0.0,0.0,0.0,0.0,0,0.0,0.0,0,0.0,0.0,0.69210011,0.0,0.0,0.0,0,0,0,0.0,0,0.0,0.0,0,0,0.0,0,0.0,0.0,0.0,0,0.0,0.0,0.0,0,0,0.0,0.0,0,0.0,0.0,0.148400024,0,0.0,0.0,2.7742304410000003,0,0,0,0.0,0.0,0,0.0,0.0,0.0,0,0.0,0.0,0.0,1.296000206,0.0,0.0,10.03137159,0.0,0.0,0.0,0.0,0.0,0.0,0.0,0.636400101,0.0,0.0,0.554900088,0.0,0.0,0.0,0.0,0.0,0.0,0.0,0.0,0.0,0.0,0.0,0,0.073910012,0.0,0.0,0.0,0.0,0.0,0.0,0,0.0,0.0,0.0,0.0,0.0,68.17981084,0.0,0,0.0,0.0,0.0,0.0,0.0,0,0.0,0.266674242,0.0,0.0,0.0,0,0.0,0.129853521,0.0,0.0,0,0.0,0.0,0.0,0,0,0,0.0,0.0,0.0,0.0,0.0,0.0,0.0,0.0,0.06119001,0.0,0.0,0.0,0.0,0.0,0.0,0,0.0,1.177308187,72.2,29.8,0.21
# 4692,34177,416841,Diamanti E.,2008,nan,(B2O3)67.0 (Na2O)33.0 ,0.0,0,0.0,0.0,0.0,0.0,0.0,0.0,0.0,0,0,0,0.0,67.0,0,0.0,0.0,0.0,0.0,0.0,0.0,0,0.0,0.0,0.0,0.0,0,0,0.0,0.0,0,0.0,0.0,0.0,0.0,0.0,0.0,0,0.0,0.0,0.0,0.0,0.0,0.0,0,0.0,0.0,0,0.0,0.0,0.0,0.0,0.0,0.0,0,0,0,0.0,0,0.0,0.0,0,0,0.0,0,0.0,0.0,0.0,0,0.0,0.0,0.0,0,0,0.0,0.0,0,0.0,0.0,0.0,0,0.0,0.0,0.0,0,0,0,0.0,0.0,0,0.0,0.0,0.0,0,0.0,0.0,0.0,0.0,0.0,0.0,33.0,0.0,0.0,0.0,0.0,0.0,0.0,0.0,0.0,0.0,0.0,0.0,0.0,0.0,0.0,0.0,0.0,0.0,0.0,0.0,0.0,0.0,0.0,0,0.0,0.0,0.0,0.0,0.0,0.0,0.0,0,0.0,0.0,0.0,0.0,0.0,0.0,0.0,0,0.0,0.0,0.0,0.0,0.0,0,0.0,0.0,0.0,0.0,0.0,0,0.0,0.0,0.0,0.0,0,0.0,0.0,0.0,0,0,0,0.0,0.0,0.0,0.0,0.0,0.0,0.0,0.0,0.0,0.0,0.0,0.0,0.0,0.0,0.0,0,0.0,0.0,64.2,23.4,0.21
# 4693,34497,418284,Sidek H.A.A.,2006,nan,(B2O3)49.55777496 (TeO2)50.44222504 ,0.0,0,0.0,0.0,0.0,0.0,0.0,0.0,0.0,0,0,0,0.0,49.55777496,0,0.0,0.0,0.0,0.0,0.0,0.0,0,0.0,0.0,0.0,0.0,0,0,0.0,0.0,0,0.0,0.0,0.0,0.0,0.0,0.0,0,0.0,0.0,0.0,0.0,0.0,0.0,0,0.0,0.0,0,0.0,0.0,0.0,0.0,0.0,0.0,0,0,0,0.0,0,0.0,0.0,0,0,0.0,0,0.0,0.0,0.0,0,0.0,0.0,0.0,0,0,0.0,0.0,0,0.0,0.0,0.0,0,0.0,0.0,0.0,0,0,0,0.0,0.0,0,0.0,0.0,0.0,0,0.0,0.0,0.0,0.0,0.0,0.0,0.0,0.0,0.0,0.0,0.0,0.0,0.0,0.0,0.0,0.0,0.0,0.0,0.0,0.0,0.0,0.0,0.0,0.0,0.0,0.0,0.0,0.0,0.0,0,0.0,0.0,0.0,0.0,0.0,0.0,0.0,0,0.0,0.0,0.0,0.0,0.0,0.0,0.0,0,0.0,0.0,0.0,0.0,0.0,0,0.0,0.0,0.0,0.0,0.0,0,0.0,50.44222504,0.0,0.0,0,0.0,0.0,0.0,0,0,0,0.0,0.0,0.0,0.0,0.0,0.0,0.0,0.0,0.0,0.0,0.0,0.0,0.0,0.0,0.0,0,0.0,0.0,50.0,22.0,0.21
# 4694,34780,419256,Saddeek Y.B.,2009,nan,(B2O3)13.3 (Na2O)6.7 (PbO)80.0 ,0.0,0,0.0,0.0,0.0,0.0,0.0,0.0,0.0,0,0,0,0.0,13.3,0,0.0,0.0,0.0,0.0,0.0,0.0,0,0.0,0.0,0.0,0.0,0,0,0.0,0.0,0,0.0,0.0,0.0,0.0,0.0,0.0,0,0.0,0.0,0.0,0.0,0.0,0.0,0,0.0,0.0,0,0.0,0.0,0.0,0.0,0.0,0.0,0,0,0,0.0,0,0.0,0.0,0,0,0.0,0,0.0,0.0,0.0,0,0.0,0.0,0.0,0,0,0.0,0.0,0,0.0,0.0,0.0,0,0.0,0.0,0.0,0,0,0,0.0,0.0,0,0.0,0.0,0.0,0,0.0,0.0,0.0,0.0,0.0,0.0,6.7,0.0,0.0,0.0,0.0,0.0,0.0,0.0,0.0,0.0,0.0,0.0,0.0,0.0,0.0,0.0,0.0,0.0,0.0,80.0,0.0,0.0,0.0,0,0.0,0.0,0.0,0.0,0.0,0.0,0.0,0,0.0,0.0,0.0,0.0,0.0,0.0,0.0,0,0.0,0.0,0.0,0.0,0.0,0,0.0,0.0,0.0,0.0,0.0,0,0.0,0.0,0.0,0.0,0,0.0,0.0,0.0,0,0,0,0.0,0.0,0.0,0.0,0.0,0.0,0.0,0.0,0.0,0.0,0.0,0.0,0.0,0.0,0.0,0,0.0,0.0,49.0,20.24,0.21
# 4695,34805,419437,Rosmawati S.,2008,nan,(TeO2)80.0 (ZnO)20.0 ,0.0,0,0.0,0.0,0.0,0.0,0.0,0.0,0.0,0,0,0,0.0,0.0,0,0.0,0.0,0.0,0.0,0.0,0.0,0,0.0,0.0,0.0,0.0,0,0,0.0,0.0,0,0.0,0.0,0.0,0.0,0.0,0.0,0,0.0,0.0,0.0,0.0,0.0,0.0,0,0.0,0.0,0,0.0,0.0,0.0,0.0,0.0,0.0,0,0,0,0.0,0,0.0,0.0,0,0,0.0,0,0.0,0.0,0.0,0,0.0,0.0,0.0,0,0,0.0,0.0,0,0.0,0.0,0.0,0,0.0,0.0,0.0,0,0,0,0.0,0.0,0,0.0,0.0,0.0,0,0.0,0.0,0.0,0.0,0.0,0.0,0.0,0.0,0.0,0.0,0.0,0.0,0.0,0.0,0.0,0.0,0.0,0.0,0.0,0.0,0.0,0.0,0.0,0.0,0.0,0.0,0.0,0.0,0.0,0,0.0,0.0,0.0,0.0,0.0,0.0,0.0,0,0.0,0.0,0.0,0.0,0.0,0.0,0.0,0,0.0,0.0,0.0,0.0,0.0,0,0.0,0.0,0.0,0.0,0.0,0,0.0,80.0,0.0,0.0,0,0.0,0.0,0.0,0,0,0,0.0,0.0,0.0,0.0,0.0,0.0,0.0,0.0,0.0,0.0,0.0,0.0,0.0,0.0,20.0,0,0.0,0.0,49.5,20.44,0.21
# 4697,39036,460249,Hashimoto T.,2007,nan,(B2O3)14.78373942 (BaO)0.699230873 (K2O)5.294176794 (Na2O)4.794725813 (Sb2O3)0.009989 (SiO2)73.61901713 (ZnO)0.7991209690000001 ,0.0,0,0.0,0.0,0.0,0.0,0.0,0.0,0.0,0,0,0,0.0,14.78373942,0,0.0,0.699230873,0.0,0.0,0.0,0.0,0,0.0,0.0,0.0,0.0,0,0,0.0,0.0,0,0.0,0.0,0.0,0.0,0.0,0.0,0,0.0,0.0,0.0,0.0,0.0,0.0,0,0.0,0.0,0,0.0,0.0,0.0,0.0,0.0,0.0,0,0,0,0.0,0,0.0,0.0,0,0,0.0,0,0.0,0.0,0.0,0,0.0,0.0,5.294176794,0,0,0.0,0.0,0,0.0,0.0,0.0,0,0.0,0.0,0.0,0,0,0,0.0,0.0,0,0.0,0.0,0.0,0,0.0,0.0,0.0,0.0,0.0,0.0,4.794725813,0.0,0.0,0.0,0.0,0.0,0.0,0.0,0.0,0.0,0.0,0.0,0.0,0.0,0.0,0.0,0.0,0.0,0.0,0.0,0.0,0.0,0.0,0,0.0,0.0,0.0,0.0,0.0,0.0,0.009989,0,0.0,0.0,0.0,0.0,0.0,73.61901713,0.0,0,0.0,0.0,0.0,0.0,0.0,0,0.0,0.0,0.0,0.0,0.0,0,0.0,0.0,0.0,0.0,0,0.0,0.0,0.0,0,0,0,0.0,0.0,0.0,0.0,0.0,0.0,0.0,0.0,0.0,0.0,0.0,0.0,0.0,0.0,0.7991209690000001,0,0.0,0.0,80.0,33.05,0.21
# 4698,39036,460250,Hashimoto T.,2007,nan,(Al2O3)4.298281339 (B2O3)14.09436111 (K2O)4.698121371 (Li2O)12.29508097 (Na2O)0.199920016 (Sb2O3)0.039980003 (SiO2)63.77449503 (TiO2)0.09996001800000001 (ZnO)0.499800139 ,0.0,0,0.0,4.298281339,0.0,0.0,0.0,0.0,0.0,0,0,0,0.0,14.09436111,0,0.0,0.0,0.0,0.0,0.0,0.0,0,0.0,0.0,0.0,0.0,0,0,0.0,0.0,0,0.0,0.0,0.0,0.0,0.0,0.0,0,0.0,0.0,0.0,0.0,0.0,0.0,0,0.0,0.0,0,0.0,0.0,0.0,0.0,0.0,0.0,0,0,0,0.0,0,0.0,0.0,0,0,0.0,0,0.0,0.0,0.0,0,0.0,0.0,4.698121371,0,0,0.0,0.0,0,0.0,0.0,0.0,0,0.0,0.0,12.29508097,0,0,0,0.0,0.0,0,0.0,0.0,0.0,0,0.0,0.0,0.0,0.0,0.0,0.0,0.199920016,0.0,0.0,0.0,0.0,0.0,0.0,0.0,0.0,0.0,0.0,0.0,0.0,0.0,0.0,0.0,0.0,0.0,0.0,0.0,0.0,0.0,0.0,0,0.0,0.0,0.0,0.0,0.0,0.0,0.039980003,0,0.0,0.0,0.0,0.0,0.0,63.77449503,0.0,0,0.0,0.0,0.0,0.0,0.0,0,0.0,0.0,0.0,0.0,0.0,0,0.0,0.0,0.0,0.0,0,0.09996001800000001,0.0,0.0,0,0,0,0.0,0.0,0.0,0.0,0.0,0.0,0.0,0.0,0.0,0.0,0.0,0.0,0.0,0.0,0.499800139,0,0.0,0.0,79.0,32.64,0.21
# 4699,39036,460255,Hashimoto T.,2007,nan,(Al2O3)2.0 (B2O3)13.1 (CaO)1.1 (GeO2)28.6 (K2O)0.3 (Na2O)4.8 (SiO2)50.1 ,0.0,0,0.0,2.0,0.0,0.0,0.0,0.0,0.0,0,0,0,0.0,13.1,0,0.0,0.0,0.0,0.0,0.0,0.0,0,0.0,0.0,1.1,0.0,0,0,0.0,0.0,0,0.0,0.0,0.0,0.0,0.0,0.0,0,0.0,0.0,0.0,0.0,0.0,0.0,0,0.0,0.0,0,0.0,0.0,0.0,0.0,0.0,0.0,0,0,0,0.0,0,0.0,28.6,0,0,0.0,0,0.0,0.0,0.0,0,0.0,0.0,0.3,0,0,0.0,0.0,0,0.0,0.0,0.0,0,0.0,0.0,0.0,0,0,0,0.0,0.0,0,0.0,0.0,0.0,0,0.0,0.0,0.0,0.0,0.0,0.0,4.8,0.0,0.0,0.0,0.0,0.0,0.0,0.0,0.0,0.0,0.0,0.0,0.0,0.0,0.0,0.0,0.0,0.0,0.0,0.0,0.0,0.0,0.0,0,0.0,0.0,0.0,0.0,0.0,0.0,0.0,0,0.0,0.0,0.0,0.0,0.0,50.1,0.0,0,0.0,0.0,0.0,0.0,0.0,0,0.0,0.0,0.0,0.0,0.0,0,0.0,0.0,0.0,0.0,0,0.0,0.0,0.0,0,0,0,0.0,0.0,0.0,0.0,0.0,0.0,0.0,0.0,0.0,0.0,0.0,0.0,0.0,0.0,0.0,0,0.0,0.0,61.0,25.2,0.21
# 4700,39036,460264,Hashimoto T.,2007,nan,(Al2O3)33.33333333 (P2O5)66.66666667 ,0.0,0,0.0,33.33333333,0.0,0.0,0.0,0.0,0.0,0,0,0,0.0,0.0,0,0.0,0.0,0.0,0.0,0.0,0.0,0,0.0,0.0,0.0,0.0,0,0,0.0,0.0,0,0.0,0.0,0.0,0.0,0.0,0.0,0,0.0,0.0,0.0,0.0,0.0,0.0,0,0.0,0.0,0,0.0,0.0,0.0,0.0,0.0,0.0,0,0,0,0.0,0,0.0,0.0,0,0,0.0,0,0.0,0.0,0.0,0,0.0,0.0,0.0,0,0,0.0,0.0,0,0.0,0.0,0.0,0,0.0,0.0,0.0,0,0,0,0.0,0.0,0,0.0,0.0,0.0,0,0.0,0.0,0.0,0.0,0.0,0.0,0.0,0.0,0.0,0.0,0.0,0.0,0.0,0.0,0.0,0.0,0.0,0.0,0.0,0.0,0.0,66.66666667,0.0,0.0,0.0,0.0,0.0,0.0,0.0,0,0.0,0.0,0.0,0.0,0.0,0.0,0.0,0,0.0,0.0,0.0,0.0,0.0,0.0,0.0,0,0.0,0.0,0.0,0.0,0.0,0,0.0,0.0,0.0,0.0,0.0,0,0.0,0.0,0.0,0.0,0,0.0,0.0,0.0,0,0,0,0.0,0.0,0.0,0.0,0.0,0.0,0.0,0.0,0.0,0.0,0.0,0.0,0.0,0.0,0.0,0,0.0,0.0,82.0,33.88,0.21
