Repository: jacobergzhou/Poisson-Ratio

File: Non_metal_07242019.csv (part 81 of 91)
Index,Code,Glass #,Author,Year,Trademark,glass_comp,Ag2O,AgI,Al,Al2O3,AlF3,AlN,As,As2O3,As2O5,As2S3,As2Se3,AsSe,B,B2O3,BaCl2,BaF2,BaO,BeF2,BeO,Bi2O3,BiCl3,Br,Ca,CaF2,CaO,Cd,CdCl2,CdF2,CdO,Ce2O3,CeF3,CeO2,Cl,Co3O4,CoO,Cr2O3,Cs2O,CsCl,CsF,Cu2O,CuO,Dy2O3,Er,Er2O3,ErF3,Eu,Eu2O3,EuF3,F,Fe,Fe2O3,FeO,Ga,Ga2O3,Ga2S3,Ga2Se3,GaF3,Gd2O3,GdF3,Ge,GeO2,GeS2,GeSe2,H2O,HfF4,HfO2,Hg,Ho2O3,I,InF3,K,K2O,K2S,K2SO4,KBr,KCl,KF,KHF2,La,La2O3,La2S3,LaF3,Li,Li2O,Li2S,Li2SO4,LiBr,LiCl,LiF,LiI,MgF2,MgO,Mn2O3,MnF2,MnO,MnO2,MoO2,MoO3,N,Na,Na2O,Na2S,Na2SO4,NaCl,NaF,NaPO3,Nb2O5,Nd,Nd2O3,NdF3,NH4NO3,NiO,O,OH,P,P2O5,Pb,PbCl2,PbF2,PbO,PdO,Pr2O3,Pr6O11,PrF3,Rb2O,RbF,Rh2O3,RuO2,S,Sb,Sb2O3,Sb2S3,Sc2O3,Se,Si,Si3N4,SiC,SiO2,Sm2O3,Sn,SnO,SnO2,SO2,SO3,Sr,SrCl2,SrF2,SrO,Ta2O3,Ta2O5,Tb2O3,TbF3,Te,TeO2,Th,ThF4,ThO2,TiO2,Tl,Tl2O,Tl2Se,TlSe,Tm2O3,U,U3O8,UO2,V,V2O5,VO6,WO3,Y,Y2O3,Yb2O3,YbF3,YF3,ZnCl2,ZnF2,ZnO,ZnSO4,ZrF4,ZrO2,Young's modulus E (GPa),Shear modulus G (GPa),Poisson's ratio v
# 4701,39073,461867,Hachitani Y.,2005,nan,(Al2O3)0.09998799300000001 (B2O3)10.99868033 (BaO)0.99988003 (Fe2O3)0.002 (K2O)6.999159211 (Na2O)8.898931268 (Sb2O3)0.009999 (SiO2)71.99136217 ,0.0,0,0.0,0.09998799300000001,0.0,0.0,0.0,0.0,0.0,0,0,0,0.0,10.99868033,0,0.0,0.99988003,0.0,0.0,0.0,0.0,0,0.0,0.0,0.0,0.0,0,0,0.0,0.0,0,0.0,0.0,0.0,0.0,0.0,0.0,0,0.0,0.0,0.0,0.0,0.0,0.0,0,0.0,0.0,0,0.0,0.0,0.002,0.0,0.0,0.0,0,0,0,0.0,0,0.0,0.0,0,0,0.0,0,0.0,0.0,0.0,0,0.0,0.0,6.999159211,0,0,0.0,0.0,0,0.0,0.0,0.0,0,0.0,0.0,0.0,0,0,0,0.0,0.0,0,0.0,0.0,0.0,0,0.0,0.0,0.0,0.0,0.0,0.0,8.898931268,0.0,0.0,0.0,0.0,0.0,0.0,0.0,0.0,0.0,0.0,0.0,0.0,0.0,0.0,0.0,0.0,0.0,0.0,0.0,0.0,0.0,0.0,0,0.0,0.0,0.0,0.0,0.0,0.0,0.009999,0,0.0,0.0,0.0,0.0,0.0,71.99136217,0.0,0,0.0,0.0,0.0,0.0,0.0,0,0.0,0.0,0.0,0.0,0.0,0,0.0,0.0,0.0,0.0,0,0.0,0.0,0.0,0,0,0,0.0,0.0,0.0,0.0,0.0,0.0,0.0,0.0,0.0,0.0,0.0,0.0,0.0,0.0,0.0,0,0.0,0.0,79.0,32.64,0.21
# 4702,39287,460632,Hojamberdiev M.,2012,nan,(CaO)3.0 (K2O)4.0 (MgO)7.0 (Na2O)13.0 (SiO2)73.0 ,0.0,0,0.0,0.0,0.0,0.0,0.0,0.0,0.0,0,0,0,0.0,0.0,0,0.0,0.0,0.0,0.0,0.0,0.0,0,0.0,0.0,3.0,0.0,0,0,0.0,0.0,0,0.0,0.0,0.0,0.0,0.0,0.0,0,0.0,0.0,0.0,0.0,0.0,0.0,0,0.0,0.0,0,0.0,0.0,0.0,0.0,0.0,0.0,0,0,0,0.0,0,0.0,0.0,0,0,0.0,0,0.0,0.0,0.0,0,0.0,0.0,4.0,0,0,0.0,0.0,0,0.0,0.0,0.0,0,0.0,0.0,0.0,0,0,0,0.0,0.0,0,0.0,7.0,0.0,0,0.0,0.0,0.0,0.0,0.0,0.0,13.0,0.0,0.0,0.0,0.0,0.0,0.0,0.0,0.0,0.0,0.0,0.0,0.0,0.0,0.0,0.0,0.0,0.0,0.0,0.0,0.0,0.0,0.0,0,0.0,0.0,0.0,0.0,0.0,0.0,0.0,0,0.0,0.0,0.0,0.0,0.0,73.0,0.0,0,0.0,0.0,0.0,0.0,0.0,0,0.0,0.0,0.0,0.0,0.0,0,0.0,0.0,0.0,0.0,0,0.0,0.0,0.0,0,0,0,0.0,0.0,0.0,0.0,0.0,0.0,0.0,0.0,0.0,0.0,0.0,0.0,0.0,0.0,0.0,0,0.0,0.0,65.9,40.02,0.21
# 4703,39995,466450,Bahari H.,2012,nan,(Bi2O3)33.33333333 (GeO2)66.66666667 ,0.0,0,0.0,0.0,0.0,0.0,0.0,0.0,0.0,0,0,0,0.0,0.0,0,0.0,0.0,0.0,0.0,33.33333333,0.0,0,0.0,0.0,0.0,0.0,0,0,0.0,0.0,0,0.0,0.0,0.0,0.0,0.0,0.0,0,0.0,0.0,0.0,0.0,0.0,0.0,0,0.0,0.0,0,0.0,0.0,0.0,0.0,0.0,0.0,0,0,0,0.0,0,0.0,66.66666667,0,0,0.0,0,0.0,0.0,0.0,0,0.0,0.0,0.0,0,0,0.0,0.0,0,0.0,0.0,0.0,0,0.0,0.0,0.0,0,0,0,0.0,0.0,0,0.0,0.0,0.0,0,0.0,0.0,0.0,0.0,0.0,0.0,0.0,0.0,0.0,0.0,0.0,0.0,0.0,0.0,0.0,0.0,0.0,0.0,0.0,0.0,0.0,0.0,0.0,0.0,0.0,0.0,0.0,0.0,0.0,0,0.0,0.0,0.0,0.0,0.0,0.0,0.0,0,0.0,0.0,0.0,0.0,0.0,0.0,0.0,0,0.0,0.0,0.0,0.0,0.0,0,0.0,0.0,0.0,0.0,0.0,0,0.0,0.0,0.0,0.0,0,0.0,0.0,0.0,0,0,0,0.0,0.0,0.0,0.0,0.0,0.0,0.0,0.0,0.0,0.0,0.0,0.0,0.0,0.0,0.0,0,0.0,0.0,69.3,28.66,0.21
# 4704,40457,468130,Hermansen C.,2013,nan,(CaO)5.0 (Na2O)15.0 (SiO2)80.0 ,0.0,0,0.0,0.0,0.0,0.0,0.0,0.0,0.0,0,0,0,0.0,0.0,0,0.0,0.0,0.0,0.0,0.0,0.0,0,0.0,0.0,5.0,0.0,0,0,0.0,0.0,0,0.0,0.0,0.0,0.0,0.0,0.0,0,0.0,0.0,0.0,0.0,0.0,0.0,0,0.0,0.0,0,0.0,0.0,0.0,0.0,0.0,0.0,0,0,0,0.0,0,0.0,0.0,0,0,0.0,0,0.0,0.0,0.0,0,0.0,0.0,0.0,0,0,0.0,0.0,0,0.0,0.0,0.0,0,0.0,0.0,0.0,0,0,0,0.0,0.0,0,0.0,0.0,0.0,0,0.0,0.0,0.0,0.0,0.0,0.0,15.0,0.0,0.0,0.0,0.0,0.0,0.0,0.0,0.0,0.0,0.0,0.0,0.0,0.0,0.0,0.0,0.0,0.0,0.0,0.0,0.0,0.0,0.0,0,0.0,0.0,0.0,0.0,0.0,0.0,0.0,0,0.0,0.0,0.0,0.0,0.0,80.0,0.0,0,0.0,0.0,0.0,0.0,0.0,0,0.0,0.0,0.0,0.0,0.0,0,0.0,0.0,0.0,0.0,0,0.0,0.0,0.0,0,0,0,0.0,0.0,0.0,0.0,0.0,0.0,0.0,0.0,0.0,0.0,0.0,0.0,0.0,0.0,0.0,0,0.0,0.0,67.6,27.9,0.21
# 4705,40572,468456,Laila S.,2013,nan,(PbO)45.0 (V2O5)40.0 (ZnO)15.0 ,0.0,0,0.0,0.0,0.0,0.0,0.0,0.0,0.0,0,0,0,0.0,0.0,0,0.0,0.0,0.0,0.0,0.0,0.0,0,0.0,0.0,0.0,0.0,0,0,0.0,0.0,0,0.0,0.0,0.0,0.0,0.0,0.0,0,0.0,0.0,0.0,0.0,0.0,0.0,0,0.0,0.0,0,0.0,0.0,0.0,0.0,0.0,0.0,0,0,0,0.0,0,0.0,0.0,0,0,0.0,0,0.0,0.0,0.0,0,0.0,0.0,0.0,0,0,0.0,0.0,0,0.0,0.0,0.0,0,0.0,0.0,0.0,0,0,0,0.0,0.0,0,0.0,0.0,0.0,0,0.0,0.0,0.0,0.0,0.0,0.0,0.0,0.0,0.0,0.0,0.0,0.0,0.0,0.0,0.0,0.0,0.0,0.0,0.0,0.0,0.0,0.0,0.0,0.0,0.0,45.0,0.0,0.0,0.0,0,0.0,0.0,0.0,0.0,0.0,0.0,0.0,0,0.0,0.0,0.0,0.0,0.0,0.0,0.0,0,0.0,0.0,0.0,0.0,0.0,0,0.0,0.0,0.0,0.0,0.0,0,0.0,0.0,0.0,0.0,0,0.0,0.0,0.0,0,0,0,0.0,0.0,0.0,0.0,40.0,0.0,0.0,0.0,0.0,0.0,0.0,0.0,0.0,0.0,15.0,0,0.0,0.0,59.0,24.1,0.21
# 4706,40603,468524,Sidek H.A.A.,2012,nan,(AlF3)7.0 (TeO2)90.0 (ZnO)3.0 ,0.0,0,0.0,0.0,7.0,0.0,0.0,0.0,0.0,0,0,0,0.0,0.0,0,0.0,0.0,0.0,0.0,0.0,0.0,0,0.0,0.0,0.0,0.0,0,0,0.0,0.0,0,0.0,0.0,0.0,0.0,0.0,0.0,0,0.0,0.0,0.0,0.0,0.0,0.0,0,0.0,0.0,0,0.0,0.0,0.0,0.0,0.0,0.0,0,0,0,0.0,0,0.0,0.0,0,0,0.0,0,0.0,0.0,0.0,0,0.0,0.0,0.0,0,0,0.0,0.0,0,0.0,0.0,0.0,0,0.0,0.0,0.0,0,0,0,0.0,0.0,0,0.0,0.0,0.0,0,0.0,0.0,0.0,0.0,0.0,0.0,0.0,0.0,0.0,0.0,0.0,0.0,0.0,0.0,0.0,0.0,0.0,0.0,0.0,0.0,0.0,0.0,0.0,0.0,0.0,0.0,0.0,0.0,0.0,0,0.0,0.0,0.0,0.0,0.0,0.0,0.0,0,0.0,0.0,0.0,0.0,0.0,0.0,0.0,0,0.0,0.0,0.0,0.0,0.0,0,0.0,0.0,0.0,0.0,0.0,0,0.0,90.0,0.0,0.0,0,0.0,0.0,0.0,0,0,0,0.0,0.0,0.0,0.0,0.0,0.0,0.0,0.0,0.0,0.0,0.0,0.0,0.0,0.0,3.0,0,0.0,0.0,50.2,20.72,0.21
# 4707,40603,468525,Sidek H.A.A.,2012,nan,(AlF3)9.0 (TeO2)90.0 (ZnO)1.0 ,0.0,0,0.0,0.0,9.0,0.0,0.0,0.0,0.0,0,0,0,0.0,0.0,0,0.0,0.0,0.0,0.0,0.0,0.0,0,0.0,0.0,0.0,0.0,0,0,0.0,0.0,0,0.0,0.0,0.0,0.0,0.0,0.0,0,0.0,0.0,0.0,0.0,0.0,0.0,0,0.0,0.0,0,0.0,0.0,0.0,0.0,0.0,0.0,0,0,0,0.0,0,0.0,0.0,0,0,0.0,0,0.0,0.0,0.0,0,0.0,0.0,0.0,0,0,0.0,0.0,0,0.0,0.0,0.0,0,0.0,0.0,0.0,0,0,0,0.0,0.0,0,0.0,0.0,0.0,0,0.0,0.0,0.0,0.0,0.0,0.0,0.0,0.0,0.0,0.0,0.0,0.0,0.0,0.0,0.0,0.0,0.0,0.0,0.0,0.0,0.0,0.0,0.0,0.0,0.0,0.0,0.0,0.0,0.0,0,0.0,0.0,0.0,0.0,0.0,0.0,0.0,0,0.0,0.0,0.0,0.0,0.0,0.0,0.0,0,0.0,0.0,0.0,0.0,0.0,0,0.0,0.0,0.0,0.0,0.0,0,0.0,90.0,0.0,0.0,0,0.0,0.0,0.0,0,0,0,0.0,0.0,0.0,0.0,0.0,0.0,0.0,0.0,0.0,0.0,0.0,0.0,0.0,0.0,1.0,0,0.0,0.0,49.9,20.58,0.21
# 4708,40603,468528,Sidek H.A.A.,2012,nan,(AlF3)5.0 (TeO2)85.0 (ZnO)10.0 ,0.0,0,0.0,0.0,5.0,0.0,0.0,0.0,0.0,0,0,0,0.0,0.0,0,0.0,0.0,0.0,0.0,0.0,0.0,0,0.0,0.0,0.0,0.0,0,0,0.0,0.0,0,0.0,0.0,0.0,0.0,0.0,0.0,0,0.0,0.0,0.0,0.0,0.0,0.0,0,0.0,0.0,0,0.0,0.0,0.0,0.0,0.0,0.0,0,0,0,0.0,0,0.0,0.0,0,0,0.0,0,0.0,0.0,0.0,0,0.0,0.0,0.0,0,0,0.0,0.0,0,0.0,0.0,0.0,0,0.0,0.0,0.0,0,0,0,0.0,0.0,0,0.0,0.0,0.0,0,0.0,0.0,0.0,0.0,0.0,0.0,0.0,0.0,0.0,0.0,0.0,0.0,0.0,0.0,0.0,0.0,0.0,0.0,0.0,0.0,0.0,0.0,0.0,0.0,0.0,0.0,0.0,0.0,0.0,0,0.0,0.0,0.0,0.0,0.0,0.0,0.0,0,0.0,0.0,0.0,0.0,0.0,0.0,0.0,0,0.0,0.0,0.0,0.0,0.0,0,0.0,0.0,0.0,0.0,0.0,0,0.0,85.0,0.0,0.0,0,0.0,0.0,0.0,0,0,0,0.0,0.0,0.0,0.0,0.0,0.0,0.0,0.0,0.0,0.0,0.0,0.0,0.0,0.0,10.0,0,0.0,0.0,51.2,21.11,0.21
# 4709,40603,468532,Sidek H.A.A.,2012,nan,(TeO2)80.0 (ZnO)20.0 ,0.0,0,0.0,0.0,0.0,0.0,0.0,0.0,0.0,0,0,0,0.0,0.0,0,0.0,0.0,0.0,0.0,0.0,0.0,0,0.0,0.0,0.0,0.0,0,0,0.0,0.0,0,0.0,0.0,0.0,0.0,0.0,0.0,0,0.0,0.0,0.0,0.0,0.0,0.0,0,0.0,0.0,0,0.0,0.0,0.0,0.0,0.0,0.0,0,0,0,0.0,0,0.0,0.0,0,0,0.0,0,0.0,0.0,0.0,0,0.0,0.0,0.0,0,0,0.0,0.0,0,0.0,0.0,0.0,0,0.0,0.0,0.0,0,0,0,0.0,0.0,0,0.0,0.0,0.0,0,0.0,0.0,0.0,0.0,0.0,0.0,0.0,0.0,0.0,0.0,0.0,0.0,0.0,0.0,0.0,0.0,0.0,0.0,0.0,0.0,0.0,0.0,0.0,0.0,0.0,0.0,0.0,0.0,0.0,0,0.0,0.0,0.0,0.0,0.0,0.0,0.0,0,0.0,0.0,0.0,0.0,0.0,0.0,0.0,0,0.0,0.0,0.0,0.0,0.0,0,0.0,0.0,0.0,0.0,0.0,0,0.0,80.0,0.0,0.0,0,0.0,0.0,0.0,0,0,0,0.0,0.0,0.0,0.0,0.0,0.0,0.0,0.0,0.0,0.0,0.0,0.0,0.0,0.0,20.0,0,0.0,0.0,49.5,20.44,0.21
# 4710,40603,468535,Sidek H.A.A.,2012,nan,(AlF3)10.0 (TeO2)80.0 (ZnO)10.0 ,0.0,0,0.0,0.0,10.0,0.0,0.0,0.0,0.0,0,0,0,0.0,0.0,0,0.0,0.0,0.0,0.0,0.0,0.0,0,0.0,0.0,0.0,0.0,0,0,0.0,0.0,0,0.0,0.0,0.0,0.0,0.0,0.0,0,0.0,0.0,0.0,0.0,0.0,0.0,0,0.0,0.0,0,0.0,0.0,0.0,0.0,0.0,0.0,0,0,0,0.0,0,0.0,0.0,0,0,0.0,0,0.0,0.0,0.0,0,0.0,0.0,0.0,0,0,0.0,0.0,0,0.0,0.0,0.0,0,0.0,0.0,0.0,0,0,0,0.0,0.0,0,0.0,0.0,0.0,0,0.0,0.0,0.0,0.0,0.0,0.0,0.0,0.0,0.0,0.0,0.0,0.0,0.0,0.0,0.0,0.0,0.0,0.0,0.0,0.0,0.0,0.0,0.0,0.0,0.0,0.0,0.0,0.0,0.0,0,0.0,0.0,0.0,0.0,0.0,0.0,0.0,0,0.0,0.0,0.0,0.0,0.0,0.0,0.0,0,0.0,0.0,0.0,0.0,0.0,0,0.0,0.0,0.0,0.0,0.0,0,0.0,80.0,0.0,0.0,0,0.0,0.0,0.0,0,0,0,0.0,0.0,0.0,0.0,0.0,0.0,0.0,0.0,0.0,0.0,0.0,0.0,0.0,0.0,10.0,0,0.0,0.0,52.8,21.83,0.21
# 4711,40603,468536,Sidek H.A.A.,2012,nan,(AlF3)15.0 (TeO2)80.0 (ZnO)5.0 ,0.0,0,0.0,0.0,15.0,0.0,0.0,0.0,0.0,0,0,0,0.0,0.0,0,0.0,0.0,0.0,0.0,0.0,0.0,0,0.0,0.0,0.0,0.0,0,0,0.0,0.0,0,0.0,0.0,0.0,0.0,0.0,0.0,0,0.0,0.0,0.0,0.0,0.0,0.0,0,0.0,0.0,0,0.0,0.0,0.0,0.0,0.0,0.0,0,0,0,0.0,0,0.0,0.0,0,0,0.0,0,0.0,0.0,0.0,0,0.0,0.0,0.0,0,0,0.0,0.0,0,0.0,0.0,0.0,0,0.0,0.0,0.0,0,0,0,0.0,0.0,0,0.0,0.0,0.0,0,0.0,0.0,0.0,0.0,0.0,0.0,0.0,0.0,0.0,0.0,0.0,0.0,0.0,0.0,0.0,0.0,0.0,0.0,0.0,0.0,0.0,0.0,0.0,0.0,0.0,0.0,0.0,0.0,0.0,0,0.0,0.0,0.0,0.0,0.0,0.0,0.0,0,0.0,0.0,0.0,0.0,0.0,0.0,0.0,0,0.0,0.0,0.0,0.0,0.0,0,0.0,0.0,0.0,0.0,0.0,0,0.0,80.0,0.0,0.0,0,0.0,0.0,0.0,0,0,0,0.0,0.0,0.0,0.0,0.0,0.0,0.0,0.0,0.0,0.0,0.0,0.0,0.0,0.0,5.0,0,0.0,0.0,53.2,22.05,0.21
# 4712,40944,478400,Mauro J.C.,2013,nan,(Al2O3)2.0 (B2O3)5.26 (CaO)2.64 (K2O)13.25 (SiO2)74.11 (SnO2)0.1 (SrO)2.64 ,0.0,0,0.0,2.0,0.0,0.0,0.0,0.0,0.0,0,0,0,0.0,5.26,0,0.0,0.0,0.0,0.0,0.0,0.0,0,0.0,0.0,2.64,0.0,0,0,0.0,0.0,0,0.0,0.0,0.0,0.0,0.0,0.0,0,0.0,0.0,0.0,0.0,0.0,0.0,0,0.0,0.0,0,0.0,0.0,0.0,0.0,0.0,0.0,0,0,0,0.0,0,0.0,0.0,0,0,0.0,0,0.0,0.0,0.0,0,0.0,0.0,13.25,0,0,0.0,0.0,0,0.0,0.0,0.0,0,0.0,0.0,0.0,0,0,0,0.0,0.0,0,0.0,0.0,0.0,0,0.0,0.0,0.0,0.0,0.0,0.0,0.0,0.0,0.0,0.0,0.0,0.0,0.0,0.0,0.0,0.0,0.0,0.0,0.0,0.0,0.0,0.0,0.0,0.0,0.0,0.0,0.0,0.0,0.0,0,0.0,0.0,0.0,0.0,0.0,0.0,0.0,0,0.0,0.0,0.0,0.0,0.0,74.11,0.0,0,0.0,0.1,0.0,0.0,0.0,0,0.0,2.64,0.0,0.0,0.0,0,0.0,0.0,0.0,0.0,0,0.0,0.0,0.0,0,0,0,0.0,0.0,0.0,0.0,0.0,0.0,0.0,0.0,0.0,0.0,0.0,0.0,0.0,0.0,0.0,0,0.0,0.0,67.8,28.04,0.21
# 4713,1834,9131,Takahashi K.,1983,nan,(Na2O)20.0 (SiO2)80.0 ,0.0,0,0.0,0.0,0.0,0.0,0.0,0.0,0.0,0,0,0,0.0,0.0,0,0.0,0.0,0.0,0.0,0.0,0.0,0,0.0,0.0,0.0,0.0,0,0,0.0,0.0,0,0.0,0.0,0.0,0.0,0.0,0.0,0,0.0,0.0,0.0,0.0,0.0,0.0,0,0.0,0.0,0,0.0,0.0,0.0,0.0,0.0,0.0,0,0,0,0.0,0,0.0,0.0,0,0,0.0,0,0.0,0.0,0.0,0,0.0,0.0,0.0,0,0,0.0,0.0,0,0.0,0.0,0.0,0,0.0,0.0,0.0,0,0,0,0.0,0.0,0,0.0,0.0,0.0,0,0.0,0.0,0.0,0.0,0.0,0.0,20.0,0.0,0.0,0.0,0.0,0.0,0.0,0.0,0.0,0.0,0.0,0.0,0.0,0.0,0.0,0.0,0.0,0.0,0.0,0.0,0.0,0.0,0.0,0,0.0,0.0,0.0,0.0,0.0,0.0,0.0,0,0.0,0.0,0.0,0.0,0.0,80.0,0.0,0,0.0,0.0,0.0,0.0,0.0,0,0.0,0.0,0.0,0.0,0.0,0,0.0,0.0,0.0,0.0,0,0.0,0.0,0.0,0,0,0,0.0,0.0,0.0,0.0,0.0,0.0,0.0,0.0,0.0,0.0,0.0,0.0,0.0,0.0,0.0,0,0.0,0.0,58.8,24.3,0.2098766
# 4714,39407,465135,Zheng Qiuju,2012,nan,(Al2O3)7.6 (B2O3)4.9 (Fe2O3)1.0 (Na2O)14.7 (SiO2)71.8 ,0.0,0,0.0,7.6,0.0,0.0,0.0,0.0,0.0,0,0,0,0.0,4.9,0,0.0,0.0,0.0,0.0,0.0,0.0,0,0.0,0.0,0.0,0.0,0,0,0.0,0.0,0,0.0,0.0,0.0,0.0,0.0,0.0,0,0.0,0.0,0.0,0.0,0.0,0.0,0,0.0,0.0,0,0.0,0.0,1.0,0.0,0.0,0.0,0,0,0,0.0,0,0.0,0.0,0,0,0.0,0,0.0,0.0,0.0,0,0.0,0.0,0.0,0,0,0.0,0.0,0,0.0,0.0,0.0,0,0.0,0.0,0.0,0,0,0,0.0,0.0,0,0.0,0.0,0.0,0,0.0,0.0,0.0,0.0,0.0,0.0,14.7,0.0,0.0,0.0,0.0,0.0,0.0,0.0,0.0,0.0,0.0,0.0,0.0,0.0,0.0,0.0,0.0,0.0,0.0,0.0,0.0,0.0,0.0,0,0.0,0.0,0.0,0.0,0.0,0.0,0.0,0,0.0,0.0,0.0,0.0,0.0,71.8,0.0,0,0.0,0.0,0.0,0.0,0.0,0,0.0,0.0,0.0,0.0,0.0,0,0.0,0.0,0.0,0.0,0,0.0,0.0,0.0,0,0,0,0.0,0.0,0.0,0.0,0.0,0.0,0.0,0.0,0.0,0.0,0.0,0.0,0.0,0.0,0.0,0,0.0,0.0,73.8,30.5,0.2098361
# 4715,3122,110701,State Optical I,1975,LF7,(As2O3)0.21889998300000002 (B2O3)0.783757739 (K2O)9.158059286 (PbO)14.117128899999999 (SiO2)75.72215409 ,0.0,0,0.0,0.0,0.0,0.0,0.0,0.21889998300000002,0.0,0,0,0,0.0,0.783757739,0,0.0,0.0,0.0,0.0,0.0,0.0,0,0.0,0.0,0.0,0.0,0,0,0.0,0.0,0,0.0,0.0,0.0,0.0,0.0,0.0,0,0.0,0.0,0.0,0.0,0.0,0.0,0,0.0,0.0,0,0.0,0.0,0.0,0.0,0.0,0.0,0,0,0,0.0,0,0.0,0.0,0,0,0.0,0,0.0,0.0,0.0,0,0.0,0.0,9.158059286,0,0,0.0,0.0,0,0.0,0.0,0.0,0,0.0,0.0,0.0,0,0,0,0.0,0.0,0,0.0,0.0,0.0,0,0.0,0.0,0.0,0.0,0.0,0.0,0.0,0.0,0.0,0.0,0.0,0.0,0.0,0.0,0.0,0.0,0.0,0.0,0.0,0.0,0.0,0.0,0.0,0.0,0.0,14.117128899999999,0.0,0.0,0.0,0,0.0,0.0,0.0,0.0,0.0,0.0,0.0,0,0.0,0.0,0.0,0.0,0.0,75.72215409,0.0,0,0.0,0.0,0.0,0.0,0.0,0,0.0,0.0,0.0,0.0,0.0,0,0.0,0.0,0.0,0.0,0,0.0,0.0,0.0,0,0,0,0.0,0.0,0.0,0.0,0.0,0.0,0.0,0.0,0.0,0.0,0.0,0.0,0.0,0.0,0.0,0,0.0,0.0,55.7,23.02,0.20981750000000002
# 4716,17142,147487,Hessenkemper H.,1989,nan,(Al2O3)1.496919874 (CaO)11.98859899 (K2O)0.501528358 (Na2O)11.99039899 (Sb2O3)0.103899991 (SiO2)73.91865379 ,0.0,0,0.0,1.496919874,0.0,0.0,0.0,0.0,0.0,0,0,0,0.0,0.0,0,0.0,0.0,0.0,0.0,0.0,0.0,0,0.0,0.0,11.98859899,0.0,0,0,0.0,0.0,0,0.0,0.0,0.0,0.0,0.0,0.0,0,0.0,0.0,0.0,0.0,0.0,0.0,0,0.0,0.0,0,0.0,0.0,0.0,0.0,0.0,0.0,0,0,0,0.0,0,0.0,0.0,0,0,0.0,0,0.0,0.0,0.0,0,0.0,0.0,0.501528358,0,0,0.0,0.0,0,0.0,0.0,0.0,0,0.0,0.0,0.0,0,0,0,0.0,0.0,0,0.0,0.0,0.0,0,0.0,0.0,0.0,0.0,0.0,0.0,11.99039899,0.0,0.0,0.0,0.0,0.0,0.0,0.0,0.0,0.0,0.0,0.0,0.0,0.0,0.0,0.0,0.0,0.0,0.0,0.0,0.0,0.0,0.0,0,0.0,0.0,0.0,0.0,0.0,0.0,0.103899991,0,0.0,0.0,0.0,0.0,0.0,73.91865379,0.0,0,0.0,0.0,0.0,0.0,0.0,0,0.0,0.0,0.0,0.0,0.0,0,0.0,0.0,0.0,0.0,0,0.0,0.0,0.0,0,0,0,0.0,0.0,0.0,0.0,0.0,0.0,0.0,0.0,0.0,0.0,0.0,0.0,0.0,0.0,0.0,0,0.0,0.0,75.0,31.0,0.20967739999999999
# 4717,31836,394627,Lin Chung0Chern,2006,nan,(Al2O3)9.091000000000001 (Fe2O3)0.804 (FeO)0.983 (K2O)3.179 (MnO)0.057 (Na2O)4.437 (P2O5)0.034 (SiO2)81.16 (TiO2)0.255 ,0.0,0,0.0,9.091000000000001,0.0,0.0,0.0,0.0,0.0,0,0,0,0.0,0.0,0,0.0,0.0,0.0,0.0,0.0,0.0,0,0.0,0.0,0.0,0.0,0,0,0.0,0.0,0,0.0,0.0,0.0,0.0,0.0,0.0,0,0.0,0.0,0.0,0.0,0.0,0.0,0,0.0,0.0,0,0.0,0.0,0.804,0.983,0.0,0.0,0,0,0,0.0,0,0.0,0.0,0,0,0.0,0,0.0,0.0,0.0,0,0.0,0.0,3.179,0,0,0.0,0.0,0,0.0,0.0,0.0,0,0.0,0.0,0.0,0,0,0,0.0,0.0,0,0.0,0.0,0.0,0,0.057,0.0,0.0,0.0,0.0,0.0,4.437,0.0,0.0,0.0,0.0,0.0,0.0,0.0,0.0,0.0,0.0,0.0,0.0,0.0,0.0,0.034,0.0,0.0,0.0,0.0,0.0,0.0,0.0,0,0.0,0.0,0.0,0.0,0.0,0.0,0.0,0,0.0,0.0,0.0,0.0,0.0,81.16,0.0,0,0.0,0.0,0.0,0.0,0.0,0,0.0,0.0,0.0,0.0,0.0,0,0.0,0.0,0.0,0.0,0,0.255,0.0,0.0,0,0,0,0.0,0.0,0.0,0.0,0.0,0.0,0.0,0.0,0.0,0.0,0.0,0.0,0.0,0.0,0.0,0,0.0,0.0,75.0,31.0,0.20967739999999999
# 4718,6619,38472,Gan Fuxi,1959,nan,(Al2O3)8.0 (B2O3)16.0 (Na2O)16.0 (SiO2)60.0 ,0.0,0,0.0,8.0,0.0,0.0,0.0,0.0,0.0,0,0,0,0.0,16.0,0,0.0,0.0,0.0,0.0,0.0,0.0,0,0.0,0.0,0.0,0.0,0,0,0.0,0.0,0,0.0,0.0,0.0,0.0,0.0,0.0,0,0.0,0.0,0.0,0.0,0.0,0.0,0,0.0,0.0,0,0.0,0.0,0.0,0.0,0.0,0.0,0,0,0,0.0,0,0.0,0.0,0,0,0.0,0,0.0,0.0,0.0,0,0.0,0.0,0.0,0,0,0.0,0.0,0,0.0,0.0,0.0,0,0.0,0.0,0.0,0,0,0,0.0,0.0,0,0.0,0.0,0.0,0,0.0,0.0,0.0,0.0,0.0,0.0,16.0,0.0,0.0,0.0,0.0,0.0,0.0,0.0,0.0,0.0,0.0,0.0,0.0,0.0,0.0,0.0,0.0,0.0,0.0,0.0,0.0,0.0,0.0,0,0.0,0.0,0.0,0.0,0.0,0.0,0.0,0,0.0,0.0,0.0,0.0,0.0,60.0,0.0,0,0.0,0.0,0.0,0.0,0.0,0,0.0,0.0,0.0,0.0,0.0,0,0.0,0.0,0.0,0.0,0,0.0,0.0,0.0,0,0,0,0.0,0.0,0.0,0.0,0.0,0.0,0.0,0.0,0.0,0.0,0.0,0.0,0.0,0.0,0.0,0,0.0,0.0,68.8,28.44,0.209564
# 4719,1580,9773,Manghnani M.H.,1974,nan,(Na2O)20.0 (SiO2)80.0 ,0.0,0,0.0,0.0,0.0,0.0,0.0,0.0,0.0,0,0,0,0.0,0.0,0,0.0,0.0,0.0,0.0,0.0,0.0,0,0.0,0.0,0.0,0.0,0,0,0.0,0.0,0,0.0,0.0,0.0,0.0,0.0,0.0,0,0.0,0.0,0.0,0.0,0.0,0.0,0,0.0,0.0,0,0.0,0.0,0.0,0.0,0.0,0.0,0,0,0,0.0,0,0.0,0.0,0,0,0.0,0,0.0,0.0,0.0,0,0.0,0.0,0.0,0,0,0.0,0.0,0,0.0,0.0,0.0,0,0.0,0.0,0.0,0,0,0,0.0,0.0,0,0.0,0.0,0.0,0,0.0,0.0,0.0,0.0,0.0,0.0,20.0,0.0,0.0,0.0,0.0,0.0,0.0,0.0,0.0,0.0,0.0,0.0,0.0,0.0,0.0,0.0,0.0,0.0,0.0,0.0,0.0,0.0,0.0,0,0.0,0.0,0.0,0.0,0.0,0.0,0.0,0,0.0,0.0,0.0,0.0,0.0,80.0,0.0,0,0.0,0.0,0.0,0.0,0.0,0,0.0,0.0,0.0,0.0,0.0,0,0.0,0.0,0.0,0.0,0,0.0,0.0,0.0,0,0,0,0.0,0.0,0.0,0.0,0.0,0.0,0.0,0.0,0.0,0.0,0.0,0.0,0.0,0.0,0.0,0,0.0,0.0,61.2,25.3,0.2094862
# 4720,6622,38583,Gan Fuxi,1959,nan,(Al2O3)10.0 (Na2O)12.0 (SiO2)60.0 (ZnO)18.0 ,0.0,0,0.0,10.0,0.0,0.0,0.0,0.0,0.0,0,0,0,0.0,0.0,0,0.0,0.0,0.0,0.0,0.0,0.0,0,0.0,0.0,0.0,0.0,0,0,0.0,0.0,0,0.0,0.0,0.0,0.0,0.0,0.0,0,0.0,0.0,0.0,0.0,0.0,0.0,0,0.0,0.0,0,0.0,0.0,0.0,0.0,0.0,0.0,0,0,0,0.0,0,0.0,0.0,0,0,0.0,0,0.0,0.0,0.0,0,0.0,0.0,0.0,0,0,0.0,0.0,0,0.0,0.0,0.0,0,0.0,0.0,0.0,0,0,0,0.0,0.0,0,0.0,0.0,0.0,0,0.0,0.0,0.0,0.0,0.0,0.0,12.0,0.0,0.0,0.0,0.0,0.0,0.0,0.0,0.0,0.0,0.0,0.0,0.0,0.0,0.0,0.0,0.0,0.0,0.0,0.0,0.0,0.0,0.0,0,0.0,0.0,0.0,0.0,0.0,0.0,0.0,0,0.0,0.0,0.0,0.0,0.0,60.0,0.0,0,0.0,0.0,0.0,0.0,0.0,0,0.0,0.0,0.0,0.0,0.0,0,0.0,0.0,0.0,0.0,0,0.0,0.0,0.0,0,0,0,0.0,0.0,0.0,0.0,0.0,0.0,0.0,0.0,0.0,0.0,0.0,0.0,0.0,0.0,18.0,0,0.0,0.0,70.7,29.23,0.2093739
# 4721,6619,38489,Gan Fuxi,1959,nan,(Al2O3)4.0 (B2O3)8.0 (Li2O)16.0 (SiO2)72.0 ,0.0,0,0.0,4.0,0.0,0.0,0.0,0.0,0.0,0,0,0,0.0,8.0,0,0.0,0.0,0.0,0.0,0.0,0.0,0,0.0,0.0,0.0,0.0,0,0,0.0,0.0,0,0.0,0.0,0.0,0.0,0.0,0.0,0,0.0,0.0,0.0,0.0,0.0,0.0,0,0.0,0.0,0,0.0,0.0,0.0,0.0,0.0,0.0,0,0,0,0.0,0,0.0,0.0,0,0,0.0,0,0.0,0.0,0.0,0,0.0,0.0,0.0,0,0,0.0,0.0,0,0.0,0.0,0.0,0,0.0,0.0,16.0,0,0,0,0.0,0.0,0,0.0,0.0,0.0,0,0.0,0.0,0.0,0.0,0.0,0.0,0.0,0.0,0.0,0.0,0.0,0.0,0.0,0.0,0.0,0.0,0.0,0.0,0.0,0.0,0.0,0.0,0.0,0.0,0.0,0.0,0.0,0.0,0.0,0,0.0,0.0,0.0,0.0,0.0,0.0,0.0,0,0.0,0.0,0.0,0.0,0.0,72.0,0.0,0,0.0,0.0,0.0,0.0,0.0,0,0.0,0.0,0.0,0.0,0.0,0,0.0,0.0,0.0,0.0,0,0.0,0.0,0.0,0,0,0,0.0,0.0,0.0,0.0,0.0,0.0,0.0,0.0,0.0,0.0,0.0,0.0,0.0,0.0,0.0,0,0.0,0.0,77.8,32.17,0.2092012
# 4722,290,21025,Karapetyan G.O.,1979,nan,(Al2O3)10.0 (Li2O)15.0 (SiO2)75.0 ,0.0,0,0.0,10.0,0.0,0.0,0.0,0.0,0.0,0,0,0,0.0,0.0,0,0.0,0.0,0.0,0.0,0.0,0.0,0,0.0,0.0,0.0,0.0,0,0,0.0,0.0,0,0.0,0.0,0.0,0.0,0.0,0.0,0,0.0,0.0,0.0,0.0,0.0,0.0,0,0.0,0.0,0,0.0,0.0,0.0,0.0,0.0,0.0,0,0,0,0.0,0,0.0,0.0,0,0,0.0,0,0.0,0.0,0.0,0,0.0,0.0,0.0,0,0,0.0,0.0,0,0.0,0.0,0.0,0,0.0,0.0,15.0,0,0,0,0.0,0.0,0,0.0,0.0,0.0,0,0.0,0.0,0.0,0.0,0.0,0.0,0.0,0.0,0.0,0.0,0.0,0.0,0.0,0.0,0.0,0.0,0.0,0.0,0.0,0.0,0.0,0.0,0.0,0.0,0.0,0.0,0.0,0.0,0.0,0,0.0,0.0,0.0,0.0,0.0,0.0,0.0,0,0.0,0.0,0.0,0.0,0.0,75.0,0.0,0,0.0,0.0,0.0,0.0,0.0,0,0.0,0.0,0.0,0.0,0.0,0,0.0,0.0,0.0,0.0,0,0.0,0.0,0.0,0,0,0,0.0,0.0,0.0,0.0,0.0,0.0,0.0,0.0,0.0,0.0,0.0,0.0,0.0,0.0,0.0,0,0.0,0.0,81.8,33.8,0.209
# 4723,292,21067,Karapetyan G.O.,1980,nan,(Al2O3)17.30444017 (Li2O)15.29254015 (SiO2)63.58922064 (TiO2)3.813799038 ,0.0,0,0.0,17.30444017,0.0,0.0,0.0,0.0,0.0,0,0,0,0.0,0.0,0,0.0,0.0,0.0,0.0,0.0,0.0,0,0.0,0.0,0.0,0.0,0,0,0.0,0.0,0,0.0,0.0,0.0,0.0,0.0,0.0,0,0.0,0.0,0.0,0.0,0.0,0.0,0,0.0,0.0,0,0.0,0.0,0.0,0.0,0.0,0.0,0,0,0,0.0,0,0.0,0.0,0,0,0.0,0,0.0,0.0,0.0,0,0.0,0.0,0.0,0,0,0.0,0.0,0,0.0,0.0,0.0,0,0.0,0.0,15.29254015,0,0,0,0.0,0.0,0,0.0,0.0,0.0,0,0.0,0.0,0.0,0.0,0.0,0.0,0.0,0.0,0.0,0.0,0.0,0.0,0.0,0.0,0.0,0.0,0.0,0.0,0.0,0.0,0.0,0.0,0.0,0.0,0.0,0.0,0.0,0.0,0.0,0,0.0,0.0,0.0,0.0,0.0,0.0,0.0,0,0.0,0.0,0.0,0.0,0.0,63.58922064,0.0,0,0.0,0.0,0.0,0.0,0.0,0,0.0,0.0,0.0,0.0,0.0,0,0.0,0.0,0.0,0.0,0,3.813799038,0.0,0.0,0,0,0,0.0,0.0,0.0,0.0,0.0,0.0,0.0,0.0,0.0,0.0,0.0,0.0,0.0,0.0,0.0,0,0.0,0.0,86.4,35.8,0.209
# 4724,572,24653,Spinner S.,1954,LC512/605,(B2O3)4.482819623999999 (CaO)2.448788702 (K2O)3.3132492439999996 (Na2O)14.80436215 (Sb2O3)0.25699986399999997 (SiO2)74.69378041 ,0.0,0,0.0,0.0,0.0,0.0,0.0,0.0,0.0,0,0,0,0.0,4.482819623999999,0,0.0,0.0,0.0,0.0,0.0,0.0,0,0.0,0.0,2.448788702,0.0,0,0,0.0,0.0,0,0.0,0.0,0.0,0.0,0.0,0.0,0,0.0,0.0,0.0,0.0,0.0,0.0,0,0.0,0.0,0,0.0,0.0,0.0,0.0,0.0,0.0,0,0,0,0.0,0,0.0,0.0,0,0,0.0,0,0.0,0.0,0.0,0,0.0,0.0,3.3132492439999996,0,0,0.0,0.0,0,0.0,0.0,0.0,0,0.0,0.0,0.0,0,0,0,0.0,0.0,0,0.0,0.0,0.0,0,0.0,0.0,0.0,0.0,0.0,0.0,14.80436215,0.0,0.0,0.0,0.0,0.0,0.0,0.0,0.0,0.0,0.0,0.0,0.0,0.0,0.0,0.0,0.0,0.0,0.0,0.0,0.0,0.0,0.0,0,0.0,0.0,0.0,0.0,0.0,0.0,0.25699986399999997,0,0.0,0.0,0.0,0.0,0.0,74.69378041,0.0,0,0.0,0.0,0.0,0.0,0.0,0,0.0,0.0,0.0,0.0,0.0,0,0.0,0.0,0.0,0.0,0,0.0,0.0,0.0,0,0,0,0.0,0.0,0.0,0.0,0.0,0.0,0.0,0.0,0.0,0.0,0.0,0.0,0.0,0.0,0.0,0,0.0,0.0,72.1,29.75,0.209
# 4725,1965,110870,Kisin B.I.,1959,K5,(As2O3)0.08688999300000001 (B2O3)7.9833643610000005 (CaO)1.941400845 (K2O)7.786226377 (Na2O)6.4612044829999995 (SiO2)75.74091394 ,0.0,0,0.0,0.0,0.0,0.0,0.0,0.08688999300000001,0.0,0,0,0,0.0,7.9833643610000005,0,0.0,0.0,0.0,0.0,0.0,0.0,0,0.0,0.0,1.941400845,0.0,0,0,0.0,0.0,0,0.0,0.0,0.0,0.0,0.0,0.0,0,0.0,0.0,0.0,0.0,0.0,0.0,0,0.0,0.0,0,0.0,0.0,0.0,0.0,0.0,0.0,0,0,0,0.0,0,0.0,0.0,0,0,0.0,0,0.0,0.0,0.0,0,0.0,0.0,7.786226377,0,0,0.0,0.0,0,0.0,0.0,0.0,0,0.0,0.0,0.0,0,0,0,0.0,0.0,0,0.0,0.0,0.0,0,0.0,0.0,0.0,0.0,0.0,0.0,6.4612044829999995,0.0,0.0,0.0,0.0,0.0,0.0,0.0,0.0,0.0,0.0,0.0,0.0,0.0,0.0,0.0,0.0,0.0,0.0,0.0,0.0,0.0,0.0,0,0.0,0.0,0.0,0.0,0.0,0.0,0.0,0,0.0,0.0,0.0,0.0,0.0,75.74091394,0.0,0,0.0,0.0,0.0,0.0,0.0,0,0.0,0.0,0.0,0.0,0.0,0,0.0,0.0,0.0,0.0,0,0.0,0.0,0.0,0,0,0,0.0,0.0,0.0,0.0,0.0,0.0,0.0,0.0,0.0,0.0,0.0,0.0,0.0,0.0,0.0,0,0.0,0.0,77.4,32.0,0.209
# 4726,1965,110871,Kisin B.I.,1959,K8,(As2O3)0.116500042 (B2O3)9.88930656 (BaO)1.282372462 (K2O)4.27672054 (Na2O)10.74686387 (SiO2)73.68823653 ,0.0,0,0.0,0.0,0.0,0.0,0.0,0.116500042,0.0,0,0,0,0.0,9.88930656,0,0.0,1.282372462,0.0,0.0,0.0,0.0,0,0.0,0.0,0.0,0.0,0,0,0.0,0.0,0,0.0,0.0,0.0,0.0,0.0,0.0,0,0.0,0.0,0.0,0.0,0.0,0.0,0,0.0,0.0,0,0.0,0.0,0.0,0.0,0.0,0.0,0,0,0,0.0,0,0.0,0.0,0,0,0.0,0,0.0,0.0,0.0,0,0.0,0.0,4.27672054,0,0,0.0,0.0,0,0.0,0.0,0.0,0,0.0,0.0,0.0,0,0,0,0.0,0.0,0,0.0,0.0,0.0,0,0.0,0.0,0.0,0.0,0.0,0.0,10.74686387,0.0,0.0,0.0,0.0,0.0,0.0,0.0,0.0,0.0,0.0,0.0,0.0,0.0,0.0,0.0,0.0,0.0,0.0,0.0,0.0,0.0,0.0,0,0.0,0.0,0.0,0.0,0.0,0.0,0.0,0,0.0,0.0,0.0,0.0,0.0,73.68823653,0.0,0,0.0,0.0,0.0,0.0,0.0,0,0.0,0.0,0.0,0.0,0.0,0,0.0,0.0,0.0,0.0,0,0.0,0.0,0.0,0,0,0,0.0,0.0,0.0,0.0,0.0,0.0,0.0,0.0,0.0,0.0,0.0,0.0,0.0,0.0,0.0,0,0.0,0.0,80.7,33.37,0.209
# 4727,3384,3837,Shchavelev O.S.,1973,nan,(K2O)8.7 (SiO2)85.2 (SrO)6.1 ,0.0,0,0.0,0.0,0.0,0.0,0.0,0.0,0.0,0,0,0,0.0,0.0,0,0.0,0.0,0.0,0.0,0.0,0.0,0,0.0,0.0,0.0,0.0,0,0,0.0,0.0,0,0.0,0.0,0.0,0.0,0.0,0.0,0,0.0,0.0,0.0,0.0,0.0,0.0,0,0.0,0.0,0,0.0,0.0,0.0,0.0,0.0,0.0,0,0,0,0.0,0,0.0,0.0,0,0,0.0,0,0.0,0.0,0.0,0,0.0,0.0,8.7,0,0,0.0,0.0,0,0.0,0.0,0.0,0,0.0,0.0,0.0,0,0,0,0.0,0.0,0,0.0,0.0,0.0,0,0.0,0.0,0.0,0.0,0.0,0.0,0.0,0.0,0.0,0.0,0.0,0.0,0.0,0.0,0.0,0.0,0.0,0.0,0.0,0.0,0.0,0.0,0.0,0.0,0.0,0.0,0.0,0.0,0.0,0,0.0,0.0,0.0,0.0,0.0,0.0,0.0,0,0.0,0.0,0.0,0.0,0.0,85.2,0.0,0,0.0,0.0,0.0,0.0,0.0,0,0.0,6.1,0.0,0.0,0.0,0,0.0,0.0,0.0,0.0,0,0.0,0.0,0.0,0,0,0,0.0,0.0,0.0,0.0,0.0,0.0,0.0,0.0,0.0,0.0,0.0,0.0,0.0,0.0,0.0,0,0.0,0.0,62.4,25.89,0.209
# 4728,3849,12371,Tille U.,1978,nan,(CaO)15.8 (Na2O)9.5 (SiO2)74.7 ,0.0,0,0.0,0.0,0.0,0.0,0.0,0.0,0.0,0,0,0,0.0,0.0,0,0.0,0.0,0.0,0.0,0.0,0.0,0,0.0,0.0,15.8,0.0,0,0,0.0,0.0,0,0.0,0.0,0.0,0.0,0.0,0.0,0,0.0,0.0,0.0,0.0,0.0,0.0,0,0.0,0.0,0,0.0,0.0,0.0,0.0,0.0,0.0,0,0,0,0.0,0,0.0,0.0,0,0,0.0,0,0.0,0.0,0.0,0,0.0,0.0,0.0,0,0,0.0,0.0,0,0.0,0.0,0.0,0,0.0,0.0,0.0,0,0,0,0.0,0.0,0,0.0,0.0,0.0,0,0.0,0.0,0.0,0.0,0.0,0.0,9.5,0.0,0.0,0.0,0.0,0.0,0.0,0.0,0.0,0.0,0.0,0.0,0.0,0.0,0.0,0.0,0.0,0.0,0.0,0.0,0.0,0.0,0.0,0,0.0,0.0,0.0,0.0,0.0,0.0,0.0,0,0.0,0.0,0.0,0.0,0.0,74.7,0.0,0,0.0,0.0,0.0,0.0,0.0,0,0.0,0.0,0.0,0.0,0.0,0,0.0,0.0,0.0,0.0,0,0.0,0.0,0.0,0,0,0,0.0,0.0,0.0,0.0,0.0,0.0,0.0,0.0,0.0,0.0,0.0,0.0,0.0,0.0,0.0,0,0.0,0.0,75.3,31.1,0.209
# 4729,5947,72091,Nemilov S.V.,1976,nan,(Bi2O3)13.08 (GeO2)86.92 ,0.0,0,0.0,0.0,0.0,0.0,0.0,0.0,0.0,0,0,0,0.0,0.0,0,0.0,0.0,0.0,0.0,13.08,0.0,0,0.0,0.0,0.0,0.0,0,0,0.0,0.0,0,0.0,0.0,0.0,0.0,0.0,0.0,0,0.0,0.0,0.0,0.0,0.0,0.0,0,0.0,0.0,0,0.0,0.0,0.0,0.0,0.0,0.0,0,0,0,0.0,0,0.0,86.92,0,0,0.0,0,0.0,0.0,0.0,0,0.0,0.0,0.0,0,0,0.0,0.0,0,0.0,0.0,0.0,0,0.0,0.0,0.0,0,0,0,0.0,0.0,0,0.0,0.0,0.0,0,0.0,0.0,0.0,0.0,0.0,0.0,0.0,0.0,0.0,0.0,0.0,0.0,0.0,0.0,0.0,0.0,0.0,0.0,0.0,0.0,0.0,0.0,0.0,0.0,0.0,0.0,0.0,0.0,0.0,0,0.0,0.0,0.0,0.0,0.0,0.0,0.0,0,0.0,0.0,0.0,0.0,0.0,0.0,0.0,0,0.0,0.0,0.0,0.0,0.0,0,0.0,0.0,0.0,0.0,0.0,0,0.0,0.0,0.0,0.0,0,0.0,0.0,0.0,0,0,0,0.0,0.0,0.0,0.0,0.0,0.0,0.0,0.0,0.0,0.0,0.0,0.0,0.0,0.0,0.0,0,0.0,0.0,nan,nan,0.209
# 4730,7830,74171,Patel N.D.,1983,nan,(MoO3)50.0 (P2O5)50.0 ,0.0,0,0.0,0.0,0.0,0.0,0.0,0.0,0.0,0,0,0,0.0,0.0,0,0.0,0.0,0.0,0.0,0.0,0.0,0,0.0,0.0,0.0,0.0,0,0,0.0,0.0,0,0.0,0.0,0.0,0.0,0.0,0.0,0,0.0,0.0,0.0,0.0,0.0,0.0,0,0.0,0.0,0,0.0,0.0,0.0,0.0,0.0,0.0,0,0,0,0.0,0,0.0,0.0,0,0,0.0,0,0.0,0.0,0.0,0,0.0,0.0,0.0,0,0,0.0,0.0,0,0.0,0.0,0.0,0,0.0,0.0,0.0,0,0,0,0.0,0.0,0,0.0,0.0,0.0,0,0.0,0.0,0.0,50.0,0.0,0.0,0.0,0.0,0.0,0.0,0.0,0.0,0.0,0.0,0.0,0.0,0.0,0.0,0.0,0.0,0.0,50.0,0.0,0.0,0.0,0.0,0.0,0.0,0.0,0,0.0,0.0,0.0,0.0,0.0,0.0,0.0,0,0.0,0.0,0.0,0.0,0.0,0.0,0.0,0,0.0,0.0,0.0,0.0,0.0,0,0.0,0.0,0.0,0.0,0.0,0,0.0,0.0,0.0,0.0,0,0.0,0.0,0.0,0,0,0,0.0,0.0,0.0,0.0,0.0,0.0,0.0,0.0,0.0,0.0,0.0,0.0,0.0,0.0,0.0,0,0.0,0.0,51.3,21.2,0.209
# 4731,7832,74203,Patel N.D.,1983,nan,(MoO3)49.8 (P2O5)50.2 ,0.0,0,0.0,0.0,0.0,0.0,0.0,0.0,0.0,0,0,0,0.0,0.0,0,0.0,0.0,0.0,0.0,0.0,0.0,0,0.0,0.0,0.0,0.0,0,0,0.0,0.0,0,0.0,0.0,0.0,0.0,0.0,0.0,0,0.0,0.0,0.0,0.0,0.0,0.0,0,0.0,0.0,0,0.0,0.0,0.0,0.0,0.0,0.0,0,0,0,0.0,0,0.0,0.0,0,0,0.0,0,0.0,0.0,0.0,0,0.0,0.0,0.0,0,0,0.0,0.0,0,0.0,0.0,0.0,0,0.0,0.0,0.0,0,0,0,0.0,0.0,0,0.0,0.0,0.0,0,0.0,0.0,0.0,49.8,0.0,0.0,0.0,0.0,0.0,0.0,0.0,0.0,0.0,0.0,0.0,0.0,0.0,0.0,0.0,0.0,0.0,50.2,0.0,0.0,0.0,0.0,0.0,0.0,0.0,0,0.0,0.0,0.0,0.0,0.0,0.0,0.0,0,0.0,0.0,0.0,0.0,0.0,0.0,0.0,0,0.0,0.0,0.0,0.0,0.0,0,0.0,0.0,0.0,0.0,0.0,0,0.0,0.0,0.0,0.0,0,0.0,0.0,0.0,0,0,0,0.0,0.0,0.0,0.0,0.0,0.0,0.0,0.0,0.0,0.0,0.0,0.0,0.0,0.0,0.0,0,0.0,0.0,57.8,23.9,0.209
# 4732,34497,418286,Sidek H.A.A.,2006,nan,(B2O3)43.31516433 (TeO2)56.68483567 ,0.0,0,0.0,0.0,0.0,0.0,0.0,0.0,0.0,0,0,0,0.0,43.31516433,0,0.0,0.0,0.0,0.0,0.0,0.0,0,0.0,0.0,0.0,0.0,0,0,0.0,0.0,0,0.0,0.0,0.0,0.0,0.0,0.0,0,0.0,0.0,0.0,0.0,0.0,0.0,0,0.0,0.0,0,0.0,0.0,0.0,0.0,0.0,0.0,0,0,0,0.0,0,0.0,0.0,0,0,0.0,0,0.0,0.0,0.0,0,0.0,0.0,0.0,0,0,0.0,0.0,0,0.0,0.0,0.0,0,0.0,0.0,0.0,0,0,0,0.0,0.0,0,0.0,0.0,0.0,0,0.0,0.0,0.0,0.0,0.0,0.0,0.0,0.0,0.0,0.0,0.0,0.0,0.0,0.0,0.0,0.0,0.0,0.0,0.0,0.0,0.0,0.0,0.0,0.0,0.0,0.0,0.0,0.0,0.0,0,0.0,0.0,0.0,0.0,0.0,0.0,0.0,0,0.0,0.0,0.0,0.0,0.0,0.0,0.0,0,0.0,0.0,0.0,0.0,0.0,0,0.0,0.0,0.0,0.0,0.0,0,0.0,56.68483567,0.0,0.0,0,0.0,0.0,0.0,0,0,0,0.0,0.0,0.0,0.0,0.0,0.0,0.0,0.0,0.0,0.0,0.0,0.0,0.0,0.0,0.0,0,0.0,0.0,53.0,24.0,0.209
# 4733,3861,143645,Takahashi K.,1983,nan,(B2O3)18.18182018 (K2O)9.090909091 (SiO2)72.72727073 ,0.0,0,0.0,0.0,0.0,0.0,0.0,0.0,0.0,0,0,0,0.0,18.18182018,0,0.0,0.0,0.0,0.0,0.0,0.0,0,0.0,0.0,0.0,0.0,0,0,0.0,0.0,0,0.0,0.0,0.0,0.0,0.0,0.0,0,0.0,0.0,0.0,0.0,0.0,0.0,0,0.0,0.0,0,0.0,0.0,0.0,0.0,0.0,0.0,0,0,0,0.0,0,0.0,0.0,0,0,0.0,0,0.0,0.0,0.0,0,0.0,0.0,9.090909091,0,0,0.0,0.0,0,0.0,0.0,0.0,0,0.0,0.0,0.0,0,0,0,0.0,0.0,0,0.0,0.0,0.0,0,0.0,0.0,0.0,0.0,0.0,0.0,0.0,0.0,0.0,0.0,0.0,0.0,0.0,0.0,0.0,0.0,0.0,0.0,0.0,0.0,0.0,0.0,0.0,0.0,0.0,0.0,0.0,0.0,0.0,0,0.0,0.0,0.0,0.0,0.0,0.0,0.0,0,0.0,0.0,0.0,0.0,0.0,72.72727073,0.0,0,0.0,0.0,0.0,0.0,0.0,0,0.0,0.0,0.0,0.0,0.0,0,0.0,0.0,0.0,0.0,0,0.0,0.0,0.0,0,0,0,0.0,0.0,0.0,0.0,0.0,0.0,0.0,0.0,0.0,0.0,0.0,0.0,0.0,0.0,0.0,0,0.0,0.0,63.2,26.14,0.20887529999999996
# 4734,16778,146239,Burkhard D.J.M.,1997,nan,(Fe2O3)10.0 (Na2O)18.5 (SiO2)71.5 ,0.0,0,0.0,0.0,0.0,0.0,0.0,0.0,0.0,0,0,0,0.0,0.0,0,0.0,0.0,0.0,0.0,0.0,0.0,0,0.0,0.0,0.0,0.0,0,0,0.0,0.0,0,0.0,0.0,0.0,0.0,0.0,0.0,0,0.0,0.0,0.0,0.0,0.0,0.0,0,0.0,0.0,0,0.0,0.0,10.0,0.0,0.0,0.0,0,0,0,0.0,0,0.0,0.0,0,0,0.0,0,0.0,0.0,0.0,0,0.0,0.0,0.0,0,0,0.0,0.0,0,0.0,0.0,0.0,0,0.0,0.0,0.0,0,0,0,0.0,0.0,0,0.0,0.0,0.0,0,0.0,0.0,0.0,0.0,0.0,0.0,18.5,0.0,0.0,0.0,0.0,0.0,0.0,0.0,0.0,0.0,0.0,0.0,0.0,0.0,0.0,0.0,0.0,0.0,0.0,0.0,0.0,0.0,0.0,0,0.0,0.0,0.0,0.0,0.0,0.0,0.0,0,0.0,0.0,0.0,0.0,0.0,71.5,0.0,0,0.0,0.0,0.0,0.0,0.0,0,0.0,0.0,0.0,0.0,0.0,0,0.0,0.0,0.0,0.0,0,0.0,0.0,0.0,0,0,0,0.0,0.0,0.0,0.0,0.0,0.0,0.0,0.0,0.0,0.0,0.0,0.0,0.0,0.0,0.0,0,0.0,0.0,62.6,25.9,0.2084942
# 4735,1763,110640,State Optical I,1975,K8,(As2O3)0.116500042 (B2O3)9.88930656 (BaO)1.282372462 (K2O)4.27672054 (Na2O)10.74686387 (SiO2)73.68823653 ,0.0,0,0.0,0.0,0.0,0.0,0.0,0.116500042,0.0,0,0,0,0.0,9.88930656,0,0.0,1.282372462,0.0,0.0,0.0,0.0,0,0.0,0.0,0.0,0.0,0,0,0.0,0.0,0,0.0,0.0,0.0,0.0,0.0,0.0,0,0.0,0.0,0.0,0.0,0.0,0.0,0,0.0,0.0,0,0.0,0.0,0.0,0.0,0.0,0.0,0,0,0,0.0,0,0.0,0.0,0,0,0.0,0,0.0,0.0,0.0,0,0.0,0.0,4.27672054,0,0,0.0,0.0,0,0.0,0.0,0.0,0,0.0,0.0,0.0,0,0,0,0.0,0.0,0,0.0,0.0,0.0,0,0.0,0.0,0.0,0.0,0.0,0.0,10.74686387,0.0,0.0,0.0,0.0,0.0,0.0,0.0,0.0,0.0,0.0,0.0,0.0,0.0,0.0,0.0,0.0,0.0,0.0,0.0,0.0,0.0,0.0,0,0.0,0.0,0.0,0.0,0.0,0.0,0.0,0,0.0,0.0,0.0,0.0,0.0,73.68823653,0.0,0,0.0,0.0,0.0,0.0,0.0,0,0.0,0.0,0.0,0.0,0.0,0,0.0,0.0,0.0,0.0,0,0.0,0.0,0.0,0,0,0,0.0,0.0,0.0,0.0,0.0,0.0,0.0,0.0,0.0,0.0,0.0,0.0,0.0,0.0,0.0,0,0.0,0.0,80.7,33.39,0.2084456
# 4736,26687,21296,LaCourse W.C.,1996,nan,(Na2O)25.0 (SiO2)75.0 ,0.0,0,0.0,0.0,0.0,0.0,0.0,0.0,0.0,0,0,0,0.0,0.0,0,0.0,0.0,0.0,0.0,0.0,0.0,0,0.0,0.0,0.0,0.0,0,0,0.0,0.0,0,0.0,0.0,0.0,0.0,0.0,0.0,0,0.0,0.0,0.0,0.0,0.0,0.0,0,0.0,0.0,0,0.0,0.0,0.0,0.0,0.0,0.0,0,0,0,0.0,0,0.0,0.0,0,0,0.0,0,0.0,0.0,0.0,0,0.0,0.0,0.0,0,0,0.0,0.0,0,0.0,0.0,0.0,0,0.0,0.0,0.0,0,0,0,0.0,0.0,0,0.0,0.0,0.0,0,0.0,0.0,0.0,0.0,0.0,0.0,25.0,0.0,0.0,0.0,0.0,0.0,0.0,0.0,0.0,0.0,0.0,0.0,0.0,0.0,0.0,0.0,0.0,0.0,0.0,0.0,0.0,0.0,0.0,0,0.0,0.0,0.0,0.0,0.0,0.0,0.0,0,0.0,0.0,0.0,0.0,0.0,75.0,0.0,0,0.0,0.0,0.0,0.0,0.0,0,0.0,0.0,0.0,0.0,0.0,0,0.0,0.0,0.0,0.0,0,0.0,0.0,0.0,0,0,0,0.0,0.0,0.0,0.0,0.0,0.0,0.0,0.0,0.0,0.0,0.0,0.0,0.0,0.0,0.0,0,0.0,0.0,58.0,24.0,0.2083333
# 4737,31787,379153,Kodama M.,2006,nan,(B2O3)92.7 (Na2O)7.3 ,0.0,0,0.0,0.0,0.0,0.0,0.0,0.0,0.0,0,0,0,0.0,92.7,0,0.0,0.0,0.0,0.0,0.0,0.0,0,0.0,0.0,0.0,0.0,0,0,0.0,0.0,0,0.0,0.0,0.0,0.0,0.0,0.0,0,0.0,0.0,0.0,0.0,0.0,0.0,0,0.0,0.0,0,0.0,0.0,0.0,0.0,0.0,0.0,0,0,0,0.0,0,0.0,0.0,0,0,0.0,0,0.0,0.0,0.0,0,0.0,0.0,0.0,0,0,0.0,0.0,0,0.0,0.0,0.0,0,0.0,0.0,0.0,0,0,0,0.0,0.0,0,0.0,0.0,0.0,0,0.0,0.0,0.0,0.0,0.0,0.0,7.3,0.0,0.0,0.0,0.0,0.0,0.0,0.0,0.0,0.0,0.0,0.0,0.0,0.0,0.0,0.0,0.0,0.0,0.0,0.0,0.0,0.0,0.0,0,0.0,0.0,0.0,0.0,0.0,0.0,0.0,0,0.0,0.0,0.0,0.0,0.0,0.0,0.0,0,0.0,0.0,0.0,0.0,0.0,0,0.0,0.0,0.0,0.0,0.0,0,0.0,0.0,0.0,0.0,0,0.0,0.0,0.0,0,0,0,0.0,0.0,0.0,0.0,0.0,0.0,0.0,0.0,0.0,0.0,0.0,0.0,0.0,0.0,0.0,0,0.0,0.0,29.0,12.0,0.2083333
# 4738,6619,38512,Gan Fuxi,1959,nan,(Al2O3)8.0 (B2O3)20.0 (Na2O)12.0 (SiO2)60.0 ,0.0,0,0.0,8.0,0.0,0.0,0.0,0.0,0.0,0,0,0,0.0,20.0,0,0.0,0.0,0.0,0.0,0.0,0.0,0,0.0,0.0,0.0,0.0,0,0,0.0,0.0,0,0.0,0.0,0.0,0.0,0.0,0.0,0,0.0,0.0,0.0,0.0,0.0,0.0,0,0.0,0.0,0,0.0,0.0,0.0,0.0,0.0,0.0,0,0,0,0.0,0,0.0,0.0,0,0,0.0,0,0.0,0.0,0.0,0,0.0,0.0,0.0,0,0,0.0,0.0,0,0.0,0.0,0.0,0,0.0,0.0,0.0,0,0,0,0.0,0.0,0,0.0,0.0,0.0,0,0.0,0.0,0.0,0.0,0.0,0.0,12.0,0.0,0.0,0.0,0.0,0.0,0.0,0.0,0.0,0.0,0.0,0.0,0.0,0.0,0.0,0.0,0.0,0.0,0.0,0.0,0.0,0.0,0.0,0,0.0,0.0,0.0,0.0,0.0,0.0,0.0,0,0.0,0.0,0.0,0.0,0.0,60.0,0.0,0,0.0,0.0,0.0,0.0,0.0,0,0.0,0.0,0.0,0.0,0.0,0,0.0,0.0,0.0,0.0,0,0.0,0.0,0.0,0,0,0,0.0,0.0,0.0,0.0,0.0,0.0,0.0,0.0,0.0,0.0,0.0,0.0,0.0,0.0,0.0,0,0.0,0.0,55.7,23.05,0.20824299999999998
# 4739,39407,465136,Zheng Qiuju,2012,nan,(Al2O3)10.30000103 (B2O3)5.0000005 (Fe2O3)1.0000001 (Na2O)14.80000148 (SiO2)68.89999689 ,0.0,0,0.0,10.30000103,0.0,0.0,0.0,0.0,0.0,0,0,0,0.0,5.0000005,0,0.0,0.0,0.0,0.0,0.0,0.0,0,0.0,0.0,0.0,0.0,0,0,0.0,0.0,0,0.0,0.0,0.0,0.0,0.0,0.0,0,0.0,0.0,0.0,0.0,0.0,0.0,0,0.0,0.0,0,0.0,0.0,1.0000001,0.0,0.0,0.0,0,0,0,0.0,0,0.0,0.0,0,0,0.0,0,0.0,0.0,0.0,0,0.0,0.0,0.0,0,0,0.0,0.0,0,0.0,0.0,0.0,0,0.0,0.0,0.0,0,0,0,0.0,0.0,0,0.0,0.0,0.0,0,0.0,0.0,0.0,0.0,0.0,0.0,14.80000148,0.0,0.0,0.0,0.0,0.0,0.0,0.0,0.0,0.0,0.0,0.0,0.0,0.0,0.0,0.0,0.0,0.0,0.0,0.0,0.0,0.0,0.0,0,0.0,0.0,0.0,0.0,0.0,0.0,0.0,0,0.0,0.0,0.0,0.0,0.0,68.89999689,0.0,0,0.0,0.0,0.0,0.0,0.0,0,0.0,0.0,0.0,0.0,0.0,0,0.0,0.0,0.0,0.0,0,0.0,0.0,0.0,0,0,0,0.0,0.0,0.0,0.0,0.0,0.0,0.0,0.0,0.0,0.0,0.0,0.0,0.0,0.0,0.0,0,0.0,0.0,70.8,29.3,0.20819120000000002
# 4740,214,20079,Polukhin V.N.,1983,nan,(B2O3)23.91691144 (GeO2)59.34718356 (Na2O)8.367952502 (SiO2)8.367952502 ,0.0,0,0.0,0.0,0.0,0.0,0.0,0.0,0.0,0,0,0,0.0,23.91691144,0,0.0,0.0,0.0,0.0,0.0,0.0,0,0.0,0.0,0.0,0.0,0,0,0.0,0.0,0,0.0,0.0,0.0,0.0,0.0,0.0,0,0.0,0.0,0.0,0.0,0.0,0.0,0,0.0,0.0,0,0.0,0.0,0.0,0.0,0.0,0.0,0,0,0,0.0,0,0.0,59.34718356,0,0,0.0,0,0.0,0.0,0.0,0,0.0,0.0,0.0,0,0,0.0,0.0,0,0.0,0.0,0.0,0,0.0,0.0,0.0,0,0,0,0.0,0.0,0,0.0,0.0,0.0,0,0.0,0.0,0.0,0.0,0.0,0.0,8.367952502,0.0,0.0,0.0,0.0,0.0,0.0,0.0,0.0,0.0,0.0,0.0,0.0,0.0,0.0,0.0,0.0,0.0,0.0,0.0,0.0,0.0,0.0,0,0.0,0.0,0.0,0.0,0.0,0.0,0.0,0,0.0,0.0,0.0,0.0,0.0,8.367952502,0.0,0,0.0,0.0,0.0,0.0,0.0,0,0.0,0.0,0.0,0.0,0.0,0,0.0,0.0,0.0,0.0,0,0.0,0.0,0.0,0,0,0,0.0,0.0,0.0,0.0,0.0,0.0,0.0,0.0,0.0,0.0,0.0,0.0,0.0,0.0,0.0,0,0.0,0.0,52.9,21.9,0.20800000000000002
# 4741,1583,12258,Karapetyan G.O.,1981,nan,(Li2O)15.0 (Na2O)10.0 (SiO2)75.0 ,0.0,0,0.0,0.0,0.0,0.0,0.0,0.0,0.0,0,0,0,0.0,0.0,0,0.0,0.0,0.0,0.0,0.0,0.0,0,0.0,0.0,0.0,0.0,0,0,0.0,0.0,0,0.0,0.0,0.0,0.0,0.0,0.0,0,0.0,0.0,0.0,0.0,0.0,0.0,0,0.0,0.0,0,0.0,0.0,0.0,0.0,0.0,0.0,0,0,0,0.0,0,0.0,0.0,0,0,0.0,0,0.0,0.0,0.0,0,0.0,0.0,0.0,0,0,0.0,0.0,0,0.0,0.0,0.0,0,0.0,0.0,15.0,0,0,0,0.0,0.0,0,0.0,0.0,0.0,0,0.0,0.0,0.0,0.0,0.0,0.0,10.0,0.0,0.0,0.0,0.0,0.0,0.0,0.0,0.0,0.0,0.0,0.0,0.0,0.0,0.0,0.0,0.0,0.0,0.0,0.0,0.0,0.0,0.0,0,0.0,0.0,0.0,0.0,0.0,0.0,0.0,0,0.0,0.0,0.0,0.0,0.0,75.0,0.0,0,0.0,0.0,0.0,0.0,0.0,0,0.0,0.0,0.0,0.0,0.0,0,0.0,0.0,0.0,0.0,0,0.0,0.0,0.0,0,0,0,0.0,0.0,0.0,0.0,0.0,0.0,0.0,0.0,0.0,0.0,0.0,0.0,0.0,0.0,0.0,0,0.0,0.0,75.3,31.2,0.20800000000000002
# 4742,1965,110868,Kisin B.I.,1959,K2,(Al2O3)2.979892777 (As2O3)0.083649994 (B2O3)14.82293889 (BaO)0.151103489 (K2O)9.240950307 (Na2O)2.146719839 (SiO2)70.57474471 ,0.0,0,0.0,2.979892777,0.0,0.0,0.0,0.083649994,0.0,0,0,0,0.0,14.82293889,0,0.0,0.151103489,0.0,0.0,0.0,0.0,0,0.0,0.0,0.0,0.0,0,0,0.0,0.0,0,0.0,0.0,0.0,0.0,0.0,0.0,0,0.0,0.0,0.0,0.0,0.0,0.0,0,0.0,0.0,0,0.0,0.0,0.0,0.0,0.0,0.0,0,0,0,0.0,0,0.0,0.0,0,0,0.0,0,0.0,0.0,0.0,0,0.0,0.0,9.240950307,0,0,0.0,0.0,0,0.0,0.0,0.0,0,0.0,0.0,0.0,0,0,0,0.0,0.0,0,0.0,0.0,0.0,0,0.0,0.0,0.0,0.0,0.0,0.0,2.146719839,0.0,0.0,0.0,0.0,0.0,0.0,0.0,0.0,0.0,0.0,0.0,0.0,0.0,0.0,0.0,0.0,0.0,0.0,0.0,0.0,0.0,0.0,0,0.0,0.0,0.0,0.0,0.0,0.0,0.0,0,0.0,0.0,0.0,0.0,0.0,70.57474471,0.0,0,0.0,0.0,0.0,0.0,0.0,0,0.0,0.0,0.0,0.0,0.0,0,0.0,0.0,0.0,0.0,0,0.0,0.0,0.0,0,0,0,0.0,0.0,0.0,0.0,0.0,0.0,0.0,0.0,0.0,0.0,0.0,0.0,0.0,0.0,0.0,0,0.0,0.0,70.2,29.05,0.20800000000000002
# 4743,1966,110903,Kisin B.I.,1959,KF8,(Al2O3)2.270146569 (B2O3)3.557846324 (K2O)7.461776582000001 (Na2O)6.7177407239999996 (PbO)3.443104346 (Sb2O3)0.251799952 (SiO2)74.66319581 (TiO2)1.634389689 ,0.0,0,0.0,2.270146569,0.0,0.0,0.0,0.0,0.0,0,0,0,0.0,3.557846324,0,0.0,0.0,0.0,0.0,0.0,0.0,0,0.0,0.0,0.0,0.0,0,0,0.0,0.0,0,0.0,0.0,0.0,0.0,0.0,0.0,0,0.0,0.0,0.0,0.0,0.0,0.0,0,0.0,0.0,0,0.0,0.0,0.0,0.0,0.0,0.0,0,0,0,0.0,0,0.0,0.0,0,0,0.0,0,0.0,0.0,0.0,0,0.0,0.0,7.461776582000001,0,0,0.0,0.0,0,0.0,0.0,0.0,0,0.0,0.0,0.0,0,0,0,0.0,0.0,0,0.0,0.0,0.0,0,0.0,0.0,0.0,0.0,0.0,0.0,6.7177407239999996,0.0,0.0,0.0,0.0,0.0,0.0,0.0,0.0,0.0,0.0,0.0,0.0,0.0,0.0,0.0,0.0,0.0,0.0,3.443104346,0.0,0.0,0.0,0,0.0,0.0,0.0,0.0,0.0,0.0,0.251799952,0,0.0,0.0,0.0,0.0,0.0,74.66319581,0.0,0,0.0,0.0,0.0,0.0,0.0,0,0.0,0.0,0.0,0.0,0.0,0,0.0,0.0,0.0,0.0,0,1.634389689,0.0,0.0,0,0,0,0.0,0.0,0.0,0.0,0.0,0.0,0.0,0.0,0.0,0.0,0.0,0.0,0.0,0.0,0.0,0,0.0,0.0,70.6,29.22,0.20800000000000002
# 4744,3566,4453,Appen A.A.,1959,nan,(Li2O)32.0 (SiO2)68.0 ,0.0,0,0.0,0.0,0.0,0.0,0.0,0.0,0.0,0,0,0,0.0,0.0,0,0.0,0.0,0.0,0.0,0.0,0.0,0,0.0,0.0,0.0,0.0,0,0,0.0,0.0,0,0.0,0.0,0.0,0.0,0.0,0.0,0,0.0,0.0,0.0,0.0,0.0,0.0,0,0.0,0.0,0,0.0,0.0,0.0,0.0,0.0,0.0,0,0,0,0.0,0,0.0,0.0,0,0,0.0,0,0.0,0.0,0.0,0,0.0,0.0,0.0,0,0,0.0,0.0,0,0.0,0.0,0.0,0,0.0,0.0,32.0,0,0,0,0.0,0.0,0,0.0,0.0,0.0,0,0.0,0.0,0.0,0.0,0.0,0.0,0.0,0.0,0.0,0.0,0.0,0.0,0.0,0.0,0.0,0.0,0.0,0.0,0.0,0.0,0.0,0.0,0.0,0.0,0.0,0.0,0.0,0.0,0.0,0,0.0,0.0,0.0,0.0,0.0,0.0,0.0,0,0.0,0.0,0.0,0.0,0.0,68.0,0.0,0,0.0,0.0,0.0,0.0,0.0,0,0.0,0.0,0.0,0.0,0.0,0,0.0,0.0,0.0,0.0,0,0.0,0.0,0.0,0,0,0,0.0,0.0,0.0,0.0,0.0,0.0,0.0,0.0,0.0,0.0,0.0,0.0,0.0,0.0,0.0,0,0.0,0.0,78.4,32.47,0.20800000000000002
# 4745,3852,4458,Appen A.A.,1959,nan,(Na2O)16.0 (SiO2)84.0 ,0.0,0,0.0,0.0,0.0,0.0,0.0,0.0,0.0,0,0,0,0.0,0.0,0,0.0,0.0,0.0,0.0,0.0,0.0,0,0.0,0.0,0.0,0.0,0,0,0.0,0.0,0,0.0,0.0,0.0,0.0,0.0,0.0,0,0.0,0.0,0.0,0.0,0.0,0.0,0,0.0,0.0,0,0.0,0.0,0.0,0.0,0.0,0.0,0,0,0,0.0,0,0.0,0.0,0,0,0.0,0,0.0,0.0,0.0,0,0.0,0.0,0.0,0,0,0.0,0.0,0,0.0,0.0,0.0,0,0.0,0.0,0.0,0,0,0,0.0,0.0,0,0.0,0.0,0.0,0,0.0,0.0,0.0,0.0,0.0,0.0,16.0,0.0,0.0,0.0,0.0,0.0,0.0,0.0,0.0,0.0,0.0,0.0,0.0,0.0,0.0,0.0,0.0,0.0,0.0,0.0,0.0,0.0,0.0,0,0.0,0.0,0.0,0.0,0.0,0.0,0.0,0,0.0,0.0,0.0,0.0,0.0,84.0,0.0,0,0.0,0.0,0.0,0.0,0.0,0,0.0,0.0,0.0,0.0,0.0,0,0.0,0.0,0.0,0.0,0,0.0,0.0,0.0,0,0,0,0.0,0.0,0.0,0.0,0.0,0.0,0.0,0.0,0.0,0.0,0.0,0.0,0.0,0.0,0.0,0,0.0,0.0,61.0,25.21,0.20800000000000002
# 4746,3859,12448,Livshits V.Ya.,1982,nan,(Al2O3)20.0 (Na2O)25.0 (SiO2)55.0 ,0.0,0,0.0,20.0,0.0,0.0,0.0,0.0,0.0,0,0,0,0.0,0.0,0,0.0,0.0,0.0,0.0,0.0,0.0,0,0.0,0.0,0.0,0.0,0,0,0.0,0.0,0,0.0,0.0,0.0,0.0,0.0,0.0,0,0.0,0.0,0.0,0.0,0.0,0.0,0,0.0,0.0,0,0.0,0.0,0.0,0.0,0.0,0.0,0,0,0,0.0,0,0.0,0.0,0,0,0.0,0,0.0,0.0,0.0,0,0.0,0.0,0.0,0,0,0.0,0.0,0,0.0,0.0,0.0,0,0.0,0.0,0.0,0,0,0,0.0,0.0,0,0.0,0.0,0.0,0,0.0,0.0,0.0,0.0,0.0,0.0,25.0,0.0,0.0,0.0,0.0,0.0,0.0,0.0,0.0,0.0,0.0,0.0,0.0,0.0,0.0,0.0,0.0,0.0,0.0,0.0,0.0,0.0,0.0,0,0.0,0.0,0.0,0.0,0.0,0.0,0.0,0,0.0,0.0,0.0,0.0,0.0,55.0,0.0,0,0.0,0.0,0.0,0.0,0.0,0,0.0,0.0,0.0,0.0,0.0,0,0.0,0.0,0.0,0.0,0,0.0,0.0,0.0,0,0,0,0.0,0.0,0.0,0.0,0.0,0.0,0.0,0.0,0.0,0.0,0.0,0.0,0.0,0.0,0.0,0,0.0,0.0,70.9,29.4,0.20800000000000002
# 4747,6059,93469,Stokowski S.E.,1981,nan,(Al2O3)0.0252204 (B2O3)9.150939481 (BaO)1.064986405 (CaO)0.080248601 (K2O)5.712422172999999 (Na2O)8.75438433 (Nd2O3)0.764200291 (SiO2)74.44759832 ,0.0,0,0.0,0.0252204,0.0,0.0,0.0,0.0,0.0,0,0,0,0.0,9.150939481,0,0.0,1.064986405,0.0,0.0,0.0,0.0,0,0.0,0.0,0.080248601,0.0,0,0,0.0,0.0,0,0.0,0.0,0.0,0.0,0.0,0.0,0,0.0,0.0,0.0,0.0,0.0,0.0,0,0.0,0.0,0,0.0,0.0,0.0,0.0,0.0,0.0,0,0,0,0.0,0,0.0,0.0,0,0,0.0,0,0.0,0.0,0.0,0,0.0,0.0,5.712422172999999,0,0,0.0,0.0,0,0.0,0.0,0.0,0,0.0,0.0,0.0,0,0,0,0.0,0.0,0,0.0,0.0,0.0,0,0.0,0.0,0.0,0.0,0.0,0.0,8.75438433,0.0,0.0,0.0,0.0,0.0,0.0,0.0,0.764200291,0.0,0.0,0.0,0.0,0.0,0.0,0.0,0.0,0.0,0.0,0.0,0.0,0.0,0.0,0,0.0,0.0,0.0,0.0,0.0,0.0,0.0,0,0.0,0.0,0.0,0.0,0.0,74.44759832,0.0,0,0.0,0.0,0.0,0.0,0.0,0,0.0,0.0,0.0,0.0,0.0,0,0.0,0.0,0.0,0.0,0,0.0,0.0,0.0,0,0,0,0.0,0.0,0.0,0.0,0.0,0.0,0.0,0.0,0.0,0.0,0.0,0.0,0.0,0.0,0.0,0,0.0,0.0,81.5,33.74,0.20800000000000002
# 4748,11477,99152,Comins J.D.,1987,nan,(MoO3)60.0 (P2O5)40.0 ,0.0,0,0.0,0.0,0.0,0.0,0.0,0.0,0.0,0,0,0,0.0,0.0,0,0.0,0.0,0.0,0.0,0.0,0.0,0,0.0,0.0,0.0,0.0,0,0,0.0,0.0,0,0.0,0.0,0.0,0.0,0.0,0.0,0,0.0,0.0,0.0,0.0,0.0,0.0,0,0.0,0.0,0,0.0,0.0,0.0,0.0,0.0,0.0,0,0,0,0.0,0,0.0,0.0,0,0,0.0,0,0.0,0.0,0.0,0,0.0,0.0,0.0,0,0,0.0,0.0,0,0.0,0.0,0.0,0,0.0,0.0,0.0,0,0,0,0.0,0.0,0,0.0,0.0,0.0,0,0.0,0.0,0.0,60.0,0.0,0.0,0.0,0.0,0.0,0.0,0.0,0.0,0.0,0.0,0.0,0.0,0.0,0.0,0.0,0.0,0.0,40.0,0.0,0.0,0.0,0.0,0.0,0.0,0.0,0,0.0,0.0,0.0,0.0,0.0,0.0,0.0,0,0.0,0.0,0.0,0.0,0.0,0.0,0.0,0,0.0,0.0,0.0,0.0,0.0,0,0.0,0.0,0.0,0.0,0.0,0,0.0,0.0,0.0,0.0,0,0.0,0.0,0.0,0,0,0,0.0,0.0,0.0,0.0,0.0,0.0,0.0,0.0,0.0,0.0,0.0,0.0,0.0,0.0,0.0,0,0.0,0.0,44.8,18.54,0.20800000000000002
# 4749,13375,116214,Lane D.W.,1990,BK7,(Al2O3)0.12599740199999998 (As2O3)0.097400002 (B2O3)9.226386176 (BaO)1.04734602 (K2O)5.182604099 (Na2O)10.2602502 (SiO2)73.97960141 (TiO2)0.080414692 ,0.0,0,0.0,0.12599740199999998,0.0,0.0,0.0,0.097400002,0.0,0,0,0,0.0,9.226386176,0,0.0,1.04734602,0.0,0.0,0.0,0.0,0,0.0,0.0,0.0,0.0,0,0,0.0,0.0,0,0.0,0.0,0.0,0.0,0.0,0.0,0,0.0,0.0,0.0,0.0,0.0,0.0,0,0.0,0.0,0,0.0,0.0,0.0,0.0,0.0,0.0,0,0,0,0.0,0,0.0,0.0,0,0,0.0,0,0.0,0.0,0.0,0,0.0,0.0,5.182604099,0,0,0.0,0.0,0,0.0,0.0,0.0,0,0.0,0.0,0.0,0,0,0,0.0,0.0,0,0.0,0.0,0.0,0,0.0,0.0,0.0,0.0,0.0,0.0,10.2602502,0.0,0.0,0.0,0.0,0.0,0.0,0.0,0.0,0.0,0.0,0.0,0.0,0.0,0.0,0.0,0.0,0.0,0.0,0.0,0.0,0.0,0.0,0,0.0,0.0,0.0,0.0,0.0,0.0,0.0,0,0.0,0.0,0.0,0.0,0.0,73.97960141,0.0,0,0.0,0.0,0.0,0.0,0.0,0,0.0,0.0,0.0,0.0,0.0,0,0.0,0.0,0.0,0.0,0,0.080414692,0.0,0.0,0,0,0,0.0,0.0,0.0,0.0,0.0,0.0,0.0,0.0,0.0,0.0,0.0,0.0,0.0,0.0,0.0,0,0.0,0.0,81.0,33.52,0.20800000000000002
# 4750,20408,175153,Wiessner W.,1962,LLF 2,(As2O3)0.36540011 (K2O)7.675265303 (Na2O)11.6649235 (PbO)8.097909429 (SiO2)72.19650166 ,0.0,0,0.0,0.0,0.0,0.0,0.0,0.36540011,0.0,0,0,0,0.0,0.0,0,0.0,0.0,0.0,0.0,0.0,0.0,0,0.0,0.0,0.0,0.0,0,0,0.0,0.0,0,0.0,0.0,0.0,0.0,0.0,0.0,0,0.0,0.0,0.0,0.0,0.0,0.0,0,0.0,0.0,0,0.0,0.0,0.0,0.0,0.0,0.0,0,0,0,0.0,0,0.0,0.0,0,0,0.0,0,0.0,0.0,0.0,0,0.0,0.0,7.675265303,0,0,0.0,0.0,0,0.0,0.0,0.0,0,0.0,0.0,0.0,0,0,0,0.0,0.0,0,0.0,0.0,0.0,0,0.0,0.0,0.0,0.0,0.0,0.0,11.6649235,0.0,0.0,0.0,0.0,0.0,0.0,0.0,0.0,0.0,0.0,0.0,0.0,0.0,0.0,0.0,0.0,0.0,0.0,8.097909429,0.0,0.0,0.0,0,0.0,0.0,0.0,0.0,0.0,0.0,0.0,0,0.0,0.0,0.0,0.0,0.0,72.19650166,0.0,0,0.0,0.0,0.0,0.0,0.0,0,0.0,0.0,0.0,0.0,0.0,0,0.0,0.0,0.0,0.0,0,0.0,0.0,0.0,0,0,0,0.0,0.0,0.0,0.0,0.0,0.0,0.0,0.0,0.0,0.0,0.0,0.0,0.0,0.0,0.0,0,0.0,0.0,60.9,25.21,0.20800000000000002
