Repository: jacobergzhou/Poisson-Ratio

File: Non_metal_07242019.csv (part 82 of 91)
Index,Code,Glass #,Author,Year,Trademark,glass_comp,Ag2O,AgI,Al,Al2O3,AlF3,AlN,As,As2O3,As2O5,As2S3,As2Se3,AsSe,B,B2O3,BaCl2,BaF2,BaO,BeF2,BeO,Bi2O3,BiCl3,Br,Ca,CaF2,CaO,Cd,CdCl2,CdF2,CdO,Ce2O3,CeF3,CeO2,Cl,Co3O4,CoO,Cr2O3,Cs2O,CsCl,CsF,Cu2O,CuO,Dy2O3,Er,Er2O3,ErF3,Eu,Eu2O3,EuF3,F,Fe,Fe2O3,FeO,Ga,Ga2O3,Ga2S3,Ga2Se3,GaF3,Gd2O3,GdF3,Ge,GeO2,GeS2,GeSe2,H2O,HfF4,HfO2,Hg,Ho2O3,I,InF3,K,K2O,K2S,K2SO4,KBr,KCl,KF,KHF2,La,La2O3,La2S3,LaF3,Li,Li2O,Li2S,Li2SO4,LiBr,LiCl,LiF,LiI,MgF2,MgO,Mn2O3,MnF2,MnO,MnO2,MoO2,MoO3,N,Na,Na2O,Na2S,Na2SO4,NaCl,NaF,NaPO3,Nb2O5,Nd,Nd2O3,NdF3,NH4NO3,NiO,O,OH,P,P2O5,Pb,PbCl2,PbF2,PbO,PdO,Pr2O3,Pr6O11,PrF3,Rb2O,RbF,Rh2O3,RuO2,S,Sb,Sb2O3,Sb2S3,Sc2O3,Se,Si,Si3N4,SiC,SiO2,Sm2O3,Sn,SnO,SnO2,SO2,SO3,Sr,SrCl2,SrF2,SrO,Ta2O3,Ta2O5,Tb2O3,TbF3,Te,TeO2,Th,ThF4,ThO2,TiO2,Tl,Tl2O,Tl2Se,TlSe,Tm2O3,U,U3O8,UO2,V,V2O5,VO6,WO3,Y,Y2O3,Yb2O3,YbF3,YF3,ZnCl2,ZnF2,ZnO,ZnSO4,ZrF4,ZrO2,Young's modulus E (GPa),Shear modulus G (GPa),Poisson's ratio v
# 4751,40665,476258,Yousef E.S.,2013,nan,(Li2O)17.5 (Nb2O5)17.5 (P2O5)9.0 (TeO2)41.0 (ZnO)15.0 ,0.0,0,0.0,0.0,0.0,0.0,0.0,0.0,0.0,0,0,0,0.0,0.0,0,0.0,0.0,0.0,0.0,0.0,0.0,0,0.0,0.0,0.0,0.0,0,0,0.0,0.0,0,0.0,0.0,0.0,0.0,0.0,0.0,0,0.0,0.0,0.0,0.0,0.0,0.0,0,0.0,0.0,0,0.0,0.0,0.0,0.0,0.0,0.0,0,0,0,0.0,0,0.0,0.0,0,0,0.0,0,0.0,0.0,0.0,0,0.0,0.0,0.0,0,0,0.0,0.0,0,0.0,0.0,0.0,0,0.0,0.0,17.5,0,0,0,0.0,0.0,0,0.0,0.0,0.0,0,0.0,0.0,0.0,0.0,0.0,0.0,0.0,0.0,0.0,0.0,0.0,0.0,17.5,0.0,0.0,0.0,0.0,0.0,0.0,0.0,0.0,9.0,0.0,0.0,0.0,0.0,0.0,0.0,0.0,0,0.0,0.0,0.0,0.0,0.0,0.0,0.0,0,0.0,0.0,0.0,0.0,0.0,0.0,0.0,0,0.0,0.0,0.0,0.0,0.0,0,0.0,0.0,0.0,0.0,0.0,0,0.0,41.0,0.0,0.0,0,0.0,0.0,0.0,0,0,0,0.0,0.0,0.0,0.0,0.0,0.0,0.0,0.0,0.0,0.0,0.0,0.0,0.0,0.0,15.0,0,0.0,0.0,78.9,32.68,0.20800000000000002
# 4752,8877,71695,Shaw R.R.,1971,nan,(GeO2)98.0 (Na2O)2.0 ,0.0,0,0.0,0.0,0.0,0.0,0.0,0.0,0.0,0,0,0,0.0,0.0,0,0.0,0.0,0.0,0.0,0.0,0.0,0,0.0,0.0,0.0,0.0,0,0,0.0,0.0,0,0.0,0.0,0.0,0.0,0.0,0.0,0,0.0,0.0,0.0,0.0,0.0,0.0,0,0.0,0.0,0,0.0,0.0,0.0,0.0,0.0,0.0,0,0,0,0.0,0,0.0,98.0,0,0,0.0,0,0.0,0.0,0.0,0,0.0,0.0,0.0,0,0,0.0,0.0,0,0.0,0.0,0.0,0,0.0,0.0,0.0,0,0,0,0.0,0.0,0,0.0,0.0,0.0,0,0.0,0.0,0.0,0.0,0.0,0.0,2.0,0.0,0.0,0.0,0.0,0.0,0.0,0.0,0.0,0.0,0.0,0.0,0.0,0.0,0.0,0.0,0.0,0.0,0.0,0.0,0.0,0.0,0.0,0,0.0,0.0,0.0,0.0,0.0,0.0,0.0,0,0.0,0.0,0.0,0.0,0.0,0.0,0.0,0,0.0,0.0,0.0,0.0,0.0,0,0.0,0.0,0.0,0.0,0.0,0,0.0,0.0,0.0,0.0,0,0.0,0.0,0.0,0,0,0,0.0,0.0,0.0,0.0,0.0,0.0,0.0,0.0,0.0,0.0,0.0,0.0,0.0,0.0,0.0,0,0.0,0.0,48.8,20.2,0.20792070000000004
# 4753,6622,38578,Gan Fuxi,1959,nan,(Al2O3)10.0 (BeO)18.0 (Na2O)12.0 (SiO2)60.0 ,0.0,0,0.0,10.0,0.0,0.0,0.0,0.0,0.0,0,0,0,0.0,0.0,0,0.0,0.0,0.0,18.0,0.0,0.0,0,0.0,0.0,0.0,0.0,0,0,0.0,0.0,0,0.0,0.0,0.0,0.0,0.0,0.0,0,0.0,0.0,0.0,0.0,0.0,0.0,0,0.0,0.0,0,0.0,0.0,0.0,0.0,0.0,0.0,0,0,0,0.0,0,0.0,0.0,0,0,0.0,0,0.0,0.0,0.0,0,0.0,0.0,0.0,0,0,0.0,0.0,0,0.0,0.0,0.0,0,0.0,0.0,0.0,0,0,0,0.0,0.0,0,0.0,0.0,0.0,0,0.0,0.0,0.0,0.0,0.0,0.0,12.0,0.0,0.0,0.0,0.0,0.0,0.0,0.0,0.0,0.0,0.0,0.0,0.0,0.0,0.0,0.0,0.0,0.0,0.0,0.0,0.0,0.0,0.0,0,0.0,0.0,0.0,0.0,0.0,0.0,0.0,0,0.0,0.0,0.0,0.0,0.0,60.0,0.0,0,0.0,0.0,0.0,0.0,0.0,0,0.0,0.0,0.0,0.0,0.0,0,0.0,0.0,0.0,0.0,0,0.0,0.0,0.0,0,0,0,0.0,0.0,0.0,0.0,0.0,0.0,0.0,0.0,0.0,0.0,0.0,0.0,0.0,0.0,0.0,0,0.0,0.0,79.6,32.96,0.2075243
# 4754,1763,110638,State Optical I,1975,K2,(Al2O3)2.979892747 (As2O3)0.08364999299999999 (B2O3)14.82293874 (BaO)0.15110348699999998 (K2O)9.240951215 (Na2O)2.1467198180000002 (SiO2)70.574744 ,0.0,0,0.0,2.979892747,0.0,0.0,0.0,0.08364999299999999,0.0,0,0,0,0.0,14.82293874,0,0.0,0.15110348699999998,0.0,0.0,0.0,0.0,0,0.0,0.0,0.0,0.0,0,0,0.0,0.0,0,0.0,0.0,0.0,0.0,0.0,0.0,0,0.0,0.0,0.0,0.0,0.0,0.0,0,0.0,0.0,0,0.0,0.0,0.0,0.0,0.0,0.0,0,0,0,0.0,0,0.0,0.0,0,0,0.0,0,0.0,0.0,0.0,0,0.0,0.0,9.240951215,0,0,0.0,0.0,0,0.0,0.0,0.0,0,0.0,0.0,0.0,0,0,0,0.0,0.0,0,0.0,0.0,0.0,0,0.0,0.0,0.0,0.0,0.0,0.0,2.1467198180000002,0.0,0.0,0.0,0.0,0.0,0.0,0.0,0.0,0.0,0.0,0.0,0.0,0.0,0.0,0.0,0.0,0.0,0.0,0.0,0.0,0.0,0.0,0,0.0,0.0,0.0,0.0,0.0,0.0,0.0,0,0.0,0.0,0.0,0.0,0.0,70.574744,0.0,0,0.0,0.0,0.0,0.0,0.0,0,0.0,0.0,0.0,0.0,0.0,0,0.0,0.0,0.0,0.0,0,0.0,0.0,0.0,0,0,0,0.0,0.0,0.0,0.0,0.0,0.0,0.0,0.0,0.0,0.0,0.0,0.0,0.0,0.0,0.0,0,0.0,0.0,70.2,29.07,0.20743029999999998
# 4755,572,24649,Spinner S.,1954,BSC511/635,(As2O3)0.065220003 (B2O3)7.876501394 (K2O)10.0678005 (Na2O)8.118954406 (SiO2)73.87152369 ,0.0,0,0.0,0.0,0.0,0.0,0.0,0.065220003,0.0,0,0,0,0.0,7.876501394,0,0.0,0.0,0.0,0.0,0.0,0.0,0,0.0,0.0,0.0,0.0,0,0,0.0,0.0,0,0.0,0.0,0.0,0.0,0.0,0.0,0,0.0,0.0,0.0,0.0,0.0,0.0,0,0.0,0.0,0,0.0,0.0,0.0,0.0,0.0,0.0,0,0,0,0.0,0,0.0,0.0,0,0,0.0,0,0.0,0.0,0.0,0,0.0,0.0,10.0678005,0,0,0.0,0.0,0,0.0,0.0,0.0,0,0.0,0.0,0.0,0,0,0,0.0,0.0,0,0.0,0.0,0.0,0,0.0,0.0,0.0,0.0,0.0,0.0,8.118954406,0.0,0.0,0.0,0.0,0.0,0.0,0.0,0.0,0.0,0.0,0.0,0.0,0.0,0.0,0.0,0.0,0.0,0.0,0.0,0.0,0.0,0.0,0,0.0,0.0,0.0,0.0,0.0,0.0,0.0,0,0.0,0.0,0.0,0.0,0.0,73.87152369,0.0,0,0.0,0.0,0.0,0.0,0.0,0,0.0,0.0,0.0,0.0,0.0,0,0.0,0.0,0.0,0.0,0,0.0,0.0,0.0,0,0,0,0.0,0.0,0.0,0.0,0.0,0.0,0.0,0.0,0.0,0.0,0.0,0.0,0.0,0.0,0.0,0,0.0,0.0,73.0,30.3,0.207
# 4756,3170,94950,Kulyamina L.L.,1975,130v,(Al2O3)9.062303473 (CaO)13.81967735 (F)6.275976088999999 (MgO)5.9162944589999995 (Na2O)1.9236586709999999 (SiO2)63.00208996 ,0.0,0,0.0,9.062303473,0.0,0.0,0.0,0.0,0.0,0,0,0,0.0,0.0,0,0.0,0.0,0.0,0.0,0.0,0.0,0,0.0,0.0,13.81967735,0.0,0,0,0.0,0.0,0,0.0,0.0,0.0,0.0,0.0,0.0,0,0.0,0.0,0.0,0.0,0.0,0.0,0,0.0,0.0,0,6.275976088999999,0.0,0.0,0.0,0.0,0.0,0,0,0,0.0,0,0.0,0.0,0,0,0.0,0,0.0,0.0,0.0,0,0.0,0.0,0.0,0,0,0.0,0.0,0,0.0,0.0,0.0,0,0.0,0.0,0.0,0,0,0,0.0,0.0,0,0.0,5.9162944589999995,0.0,0,0.0,0.0,0.0,0.0,0.0,0.0,1.9236586709999999,0.0,0.0,0.0,0.0,0.0,0.0,0.0,0.0,0.0,0.0,0.0,0.0,0.0,0.0,0.0,0.0,0.0,0.0,0.0,0.0,0.0,0.0,0,0.0,0.0,0.0,0.0,0.0,0.0,0.0,0,0.0,0.0,0.0,0.0,0.0,63.00208996,0.0,0,0.0,0.0,0.0,0.0,0.0,0,0.0,0.0,0.0,0.0,0.0,0,0.0,0.0,0.0,0.0,0,0.0,0.0,0.0,0,0,0,0.0,0.0,0.0,0.0,0.0,0.0,0.0,0.0,0.0,0.0,0.0,0.0,0.0,0.0,0.0,0,0.0,0.0,75.0,31.06,0.207
# 4757,3270,18505,Nemilov S.V.,1973,nan,(PbO)25.3 (SiO2)74.7 ,0.0,0,0.0,0.0,0.0,0.0,0.0,0.0,0.0,0,0,0,0.0,0.0,0,0.0,0.0,0.0,0.0,0.0,0.0,0,0.0,0.0,0.0,0.0,0,0,0.0,0.0,0,0.0,0.0,0.0,0.0,0.0,0.0,0,0.0,0.0,0.0,0.0,0.0,0.0,0,0.0,0.0,0,0.0,0.0,0.0,0.0,0.0,0.0,0,0,0,0.0,0,0.0,0.0,0,0,0.0,0,0.0,0.0,0.0,0,0.0,0.0,0.0,0,0,0.0,0.0,0,0.0,0.0,0.0,0,0.0,0.0,0.0,0,0,0,0.0,0.0,0,0.0,0.0,0.0,0,0.0,0.0,0.0,0.0,0.0,0.0,0.0,0.0,0.0,0.0,0.0,0.0,0.0,0.0,0.0,0.0,0.0,0.0,0.0,0.0,0.0,0.0,0.0,0.0,0.0,25.3,0.0,0.0,0.0,0,0.0,0.0,0.0,0.0,0.0,0.0,0.0,0,0.0,0.0,0.0,0.0,0.0,74.7,0.0,0,0.0,0.0,0.0,0.0,0.0,0,0.0,0.0,0.0,0.0,0.0,0,0.0,0.0,0.0,0.0,0,0.0,0.0,0.0,0,0,0,0.0,0.0,0.0,0.0,0.0,0.0,0.0,0.0,0.0,0.0,0.0,0.0,0.0,0.0,0.0,0,0.0,0.0,59.8,24.81,0.207
# 4758,3849,12369,Tille U.,1978,nan,(CaO)15.0 (Na2O)10.0 (SiO2)75.0 ,0.0,0,0.0,0.0,0.0,0.0,0.0,0.0,0.0,0,0,0,0.0,0.0,0,0.0,0.0,0.0,0.0,0.0,0.0,0,0.0,0.0,15.0,0.0,0,0,0.0,0.0,0,0.0,0.0,0.0,0.0,0.0,0.0,0,0.0,0.0,0.0,0.0,0.0,0.0,0,0.0,0.0,0,0.0,0.0,0.0,0.0,0.0,0.0,0,0,0,0.0,0,0.0,0.0,0,0,0.0,0,0.0,0.0,0.0,0,0.0,0.0,0.0,0,0,0.0,0.0,0,0.0,0.0,0.0,0,0.0,0.0,0.0,0,0,0,0.0,0.0,0,0.0,0.0,0.0,0,0.0,0.0,0.0,0.0,0.0,0.0,10.0,0.0,0.0,0.0,0.0,0.0,0.0,0.0,0.0,0.0,0.0,0.0,0.0,0.0,0.0,0.0,0.0,0.0,0.0,0.0,0.0,0.0,0.0,0,0.0,0.0,0.0,0.0,0.0,0.0,0.0,0,0.0,0.0,0.0,0.0,0.0,75.0,0.0,0,0.0,0.0,0.0,0.0,0.0,0,0.0,0.0,0.0,0.0,0.0,0,0.0,0.0,0.0,0.0,0,0.0,0.0,0.0,0,0,0,0.0,0.0,0.0,0.0,0.0,0.0,0.0,0.0,0.0,0.0,0.0,0.0,0.0,0.0,0.0,0,0.0,0.0,74.3,30.8,0.207
# 4759,4654,4479,Appen A.A.,1959,nan,(B2O3)8.0 (K2O)16.0 (SiO2)76.0 ,0.0,0,0.0,0.0,0.0,0.0,0.0,0.0,0.0,0,0,0,0.0,8.0,0,0.0,0.0,0.0,0.0,0.0,0.0,0,0.0,0.0,0.0,0.0,0,0,0.0,0.0,0,0.0,0.0,0.0,0.0,0.0,0.0,0,0.0,0.0,0.0,0.0,0.0,0.0,0,0.0,0.0,0,0.0,0.0,0.0,0.0,0.0,0.0,0,0,0,0.0,0,0.0,0.0,0,0,0.0,0,0.0,0.0,0.0,0,0.0,0.0,16.0,0,0,0.0,0.0,0,0.0,0.0,0.0,0,0.0,0.0,0.0,0,0,0,0.0,0.0,0,0.0,0.0,0.0,0,0.0,0.0,0.0,0.0,0.0,0.0,0.0,0.0,0.0,0.0,0.0,0.0,0.0,0.0,0.0,0.0,0.0,0.0,0.0,0.0,0.0,0.0,0.0,0.0,0.0,0.0,0.0,0.0,0.0,0,0.0,0.0,0.0,0.0,0.0,0.0,0.0,0,0.0,0.0,0.0,0.0,0.0,76.0,0.0,0,0.0,0.0,0.0,0.0,0.0,0,0.0,0.0,0.0,0.0,0.0,0,0.0,0.0,0.0,0.0,0,0.0,0.0,0.0,0,0,0,0.0,0.0,0.0,0.0,0.0,0.0,0.0,0.0,0.0,0.0,0.0,0.0,0.0,0.0,0.0,0,0.0,0.0,68.5,28.35,0.207
# 4760,23675,190634,Ohara K.,2000,nan,(Al2O3)16.660915 (SiO2)66.51799004 (Tb2O3)0.19269994199999999 (ZnO)16.62839501 ,0.0,0,0.0,16.660915,0.0,0.0,0.0,0.0,0.0,0,0,0,0.0,0.0,0,0.0,0.0,0.0,0.0,0.0,0.0,0,0.0,0.0,0.0,0.0,0,0,0.0,0.0,0,0.0,0.0,0.0,0.0,0.0,0.0,0,0.0,0.0,0.0,0.0,0.0,0.0,0,0.0,0.0,0,0.0,0.0,0.0,0.0,0.0,0.0,0,0,0,0.0,0,0.0,0.0,0,0,0.0,0,0.0,0.0,0.0,0,0.0,0.0,0.0,0,0,0.0,0.0,0,0.0,0.0,0.0,0,0.0,0.0,0.0,0,0,0,0.0,0.0,0,0.0,0.0,0.0,0,0.0,0.0,0.0,0.0,0.0,0.0,0.0,0.0,0.0,0.0,0.0,0.0,0.0,0.0,0.0,0.0,0.0,0.0,0.0,0.0,0.0,0.0,0.0,0.0,0.0,0.0,0.0,0.0,0.0,0,0.0,0.0,0.0,0.0,0.0,0.0,0.0,0,0.0,0.0,0.0,0.0,0.0,66.51799004,0.0,0,0.0,0.0,0.0,0.0,0.0,0,0.0,0.0,0.0,0.0,0.19269994199999999,0,0.0,0.0,0.0,0.0,0,0.0,0.0,0.0,0,0,0,0.0,0.0,0.0,0.0,0.0,0.0,0.0,0.0,0.0,0.0,0.0,0.0,0.0,0.0,16.62839501,0,0.0,0.0,91.4,37.86,0.207
# 4761,40613,476107,Akiba S.,2011,nan,(Al2O3)5.0 (MgO)8.0 (Na2O)14.0 (SiO2)73.0 ,0.0,0,0.0,5.0,0.0,0.0,0.0,0.0,0.0,0,0,0,0.0,0.0,0,0.0,0.0,0.0,0.0,0.0,0.0,0,0.0,0.0,0.0,0.0,0,0,0.0,0.0,0,0.0,0.0,0.0,0.0,0.0,0.0,0,0.0,0.0,0.0,0.0,0.0,0.0,0,0.0,0.0,0,0.0,0.0,0.0,0.0,0.0,0.0,0,0,0,0.0,0,0.0,0.0,0,0,0.0,0,0.0,0.0,0.0,0,0.0,0.0,0.0,0,0,0.0,0.0,0,0.0,0.0,0.0,0,0.0,0.0,0.0,0,0,0,0.0,0.0,0,0.0,8.0,0.0,0,0.0,0.0,0.0,0.0,0.0,0.0,14.0,0.0,0.0,0.0,0.0,0.0,0.0,0.0,0.0,0.0,0.0,0.0,0.0,0.0,0.0,0.0,0.0,0.0,0.0,0.0,0.0,0.0,0.0,0,0.0,0.0,0.0,0.0,0.0,0.0,0.0,0,0.0,0.0,0.0,0.0,0.0,73.0,0.0,0,0.0,0.0,0.0,0.0,0.0,0,0.0,0.0,0.0,0.0,0.0,0,0.0,0.0,0.0,0.0,0,0.0,0.0,0.0,0,0,0,0.0,0.0,0.0,0.0,0.0,0.0,0.0,0.0,0.0,0.0,0.0,0.0,0.0,0.0,0.0,0,0.0,0.0,70.6,29.24,0.207
# 4762,40613,476108,Akiba S.,2011,nan,(Al2O3)5.0 (MgO)10.0 (Na2O)12.0 (SiO2)73.0 ,0.0,0,0.0,5.0,0.0,0.0,0.0,0.0,0.0,0,0,0,0.0,0.0,0,0.0,0.0,0.0,0.0,0.0,0.0,0,0.0,0.0,0.0,0.0,0,0,0.0,0.0,0,0.0,0.0,0.0,0.0,0.0,0.0,0,0.0,0.0,0.0,0.0,0.0,0.0,0,0.0,0.0,0,0.0,0.0,0.0,0.0,0.0,0.0,0,0,0,0.0,0,0.0,0.0,0,0,0.0,0,0.0,0.0,0.0,0,0.0,0.0,0.0,0,0,0.0,0.0,0,0.0,0.0,0.0,0,0.0,0.0,0.0,0,0,0,0.0,0.0,0,0.0,10.0,0.0,0,0.0,0.0,0.0,0.0,0.0,0.0,12.0,0.0,0.0,0.0,0.0,0.0,0.0,0.0,0.0,0.0,0.0,0.0,0.0,0.0,0.0,0.0,0.0,0.0,0.0,0.0,0.0,0.0,0.0,0,0.0,0.0,0.0,0.0,0.0,0.0,0.0,0,0.0,0.0,0.0,0.0,0.0,73.0,0.0,0,0.0,0.0,0.0,0.0,0.0,0,0.0,0.0,0.0,0.0,0.0,0,0.0,0.0,0.0,0.0,0,0.0,0.0,0.0,0,0,0,0.0,0.0,0.0,0.0,0.0,0.0,0.0,0.0,0.0,0.0,0.0,0.0,0.0,0.0,0.0,0,0.0,0.0,72.9,30.19,0.207
# 4763,40613,476112,Akiba S.,2011,nan,(Al2O3)6.0 (MgO)10.0 (Na2O)12.0 (SiO2)72.0 ,0.0,0,0.0,6.0,0.0,0.0,0.0,0.0,0.0,0,0,0,0.0,0.0,0,0.0,0.0,0.0,0.0,0.0,0.0,0,0.0,0.0,0.0,0.0,0,0,0.0,0.0,0,0.0,0.0,0.0,0.0,0.0,0.0,0,0.0,0.0,0.0,0.0,0.0,0.0,0,0.0,0.0,0,0.0,0.0,0.0,0.0,0.0,0.0,0,0,0,0.0,0,0.0,0.0,0,0,0.0,0,0.0,0.0,0.0,0,0.0,0.0,0.0,0,0,0.0,0.0,0,0.0,0.0,0.0,0,0.0,0.0,0.0,0,0,0,0.0,0.0,0,0.0,10.0,0.0,0,0.0,0.0,0.0,0.0,0.0,0.0,12.0,0.0,0.0,0.0,0.0,0.0,0.0,0.0,0.0,0.0,0.0,0.0,0.0,0.0,0.0,0.0,0.0,0.0,0.0,0.0,0.0,0.0,0.0,0,0.0,0.0,0.0,0.0,0.0,0.0,0.0,0,0.0,0.0,0.0,0.0,0.0,72.0,0.0,0,0.0,0.0,0.0,0.0,0.0,0,0.0,0.0,0.0,0.0,0.0,0,0.0,0.0,0.0,0.0,0,0.0,0.0,0.0,0,0,0,0.0,0.0,0.0,0.0,0.0,0.0,0.0,0.0,0.0,0.0,0.0,0.0,0.0,0.0,0.0,0,0.0,0.0,73.1,30.28,0.207
# 4764,40613,476116,Akiba S.,2011,nan,(Al2O3)6.0 (MgO)14.0 (Na2O)8.0 (SiO2)72.0 ,0.0,0,0.0,6.0,0.0,0.0,0.0,0.0,0.0,0,0,0,0.0,0.0,0,0.0,0.0,0.0,0.0,0.0,0.0,0,0.0,0.0,0.0,0.0,0,0,0.0,0.0,0,0.0,0.0,0.0,0.0,0.0,0.0,0,0.0,0.0,0.0,0.0,0.0,0.0,0,0.0,0.0,0,0.0,0.0,0.0,0.0,0.0,0.0,0,0,0,0.0,0,0.0,0.0,0,0,0.0,0,0.0,0.0,0.0,0,0.0,0.0,0.0,0,0,0.0,0.0,0,0.0,0.0,0.0,0,0.0,0.0,0.0,0,0,0,0.0,0.0,0,0.0,14.0,0.0,0,0.0,0.0,0.0,0.0,0.0,0.0,8.0,0.0,0.0,0.0,0.0,0.0,0.0,0.0,0.0,0.0,0.0,0.0,0.0,0.0,0.0,0.0,0.0,0.0,0.0,0.0,0.0,0.0,0.0,0,0.0,0.0,0.0,0.0,0.0,0.0,0.0,0,0.0,0.0,0.0,0.0,0.0,72.0,0.0,0,0.0,0.0,0.0,0.0,0.0,0,0.0,0.0,0.0,0.0,0.0,0,0.0,0.0,0.0,0.0,0,0.0,0.0,0.0,0,0,0,0.0,0.0,0.0,0.0,0.0,0.0,0.0,0.0,0.0,0.0,0.0,0.0,0.0,0.0,0.0,0,0.0,0.0,73.3,30.36,0.207
# 4765,26687,21304,LaCourse W.C.,1996,nan,(Li2O)12.5 (Na2O)12.5 (SiO2)75.0 ,0.0,0,0.0,0.0,0.0,0.0,0.0,0.0,0.0,0,0,0,0.0,0.0,0,0.0,0.0,0.0,0.0,0.0,0.0,0,0.0,0.0,0.0,0.0,0,0,0.0,0.0,0,0.0,0.0,0.0,0.0,0.0,0.0,0,0.0,0.0,0.0,0.0,0.0,0.0,0,0.0,0.0,0,0.0,0.0,0.0,0.0,0.0,0.0,0,0,0,0.0,0,0.0,0.0,0,0,0.0,0,0.0,0.0,0.0,0,0.0,0.0,0.0,0,0,0.0,0.0,0,0.0,0.0,0.0,0,0.0,0.0,12.5,0,0,0,0.0,0.0,0,0.0,0.0,0.0,0,0.0,0.0,0.0,0.0,0.0,0.0,12.5,0.0,0.0,0.0,0.0,0.0,0.0,0.0,0.0,0.0,0.0,0.0,0.0,0.0,0.0,0.0,0.0,0.0,0.0,0.0,0.0,0.0,0.0,0,0.0,0.0,0.0,0.0,0.0,0.0,0.0,0,0.0,0.0,0.0,0.0,0.0,75.0,0.0,0,0.0,0.0,0.0,0.0,0.0,0,0.0,0.0,0.0,0.0,0.0,0,0.0,0.0,0.0,0.0,0,0.0,0.0,0.0,0,0,0,0.0,0.0,0.0,0.0,0.0,0.0,0.0,0.0,0.0,0.0,0.0,0.0,0.0,0.0,0.0,0,0.0,0.0,70.0,29.0,0.20689659999999999
# 4766,26687,21380,LaCourse W.C.,1996,nan,(Al2O3)6.0 (CaO)7.0 (Na2O)18.0 (SiO2)69.0 ,0.0,0,0.0,6.0,0.0,0.0,0.0,0.0,0.0,0,0,0,0.0,0.0,0,0.0,0.0,0.0,0.0,0.0,0.0,0,0.0,0.0,7.0,0.0,0,0,0.0,0.0,0,0.0,0.0,0.0,0.0,0.0,0.0,0,0.0,0.0,0.0,0.0,0.0,0.0,0,0.0,0.0,0,0.0,0.0,0.0,0.0,0.0,0.0,0,0,0,0.0,0,0.0,0.0,0,0,0.0,0,0.0,0.0,0.0,0,0.0,0.0,0.0,0,0,0.0,0.0,0,0.0,0.0,0.0,0,0.0,0.0,0.0,0,0,0,0.0,0.0,0,0.0,0.0,0.0,0,0.0,0.0,0.0,0.0,0.0,0.0,18.0,0.0,0.0,0.0,0.0,0.0,0.0,0.0,0.0,0.0,0.0,0.0,0.0,0.0,0.0,0.0,0.0,0.0,0.0,0.0,0.0,0.0,0.0,0,0.0,0.0,0.0,0.0,0.0,0.0,0.0,0,0.0,0.0,0.0,0.0,0.0,69.0,0.0,0,0.0,0.0,0.0,0.0,0.0,0,0.0,0.0,0.0,0.0,0.0,0,0.0,0.0,0.0,0.0,0,0.0,0.0,0.0,0,0,0,0.0,0.0,0.0,0.0,0.0,0.0,0.0,0.0,0.0,0.0,0.0,0.0,0.0,0.0,0.0,0,0.0,0.0,70.0,29.0,0.20689659999999999
# 4767,26687,21381,LaCourse W.C.,1996,nan,(Al2O3)8.0 (CaO)7.0 (Na2O)18.0 (SiO2)67.0 ,0.0,0,0.0,8.0,0.0,0.0,0.0,0.0,0.0,0,0,0,0.0,0.0,0,0.0,0.0,0.0,0.0,0.0,0.0,0,0.0,0.0,7.0,0.0,0,0,0.0,0.0,0,0.0,0.0,0.0,0.0,0.0,0.0,0,0.0,0.0,0.0,0.0,0.0,0.0,0,0.0,0.0,0,0.0,0.0,0.0,0.0,0.0,0.0,0,0,0,0.0,0,0.0,0.0,0,0,0.0,0,0.0,0.0,0.0,0,0.0,0.0,0.0,0,0,0.0,0.0,0,0.0,0.0,0.0,0,0.0,0.0,0.0,0,0,0,0.0,0.0,0,0.0,0.0,0.0,0,0.0,0.0,0.0,0.0,0.0,0.0,18.0,0.0,0.0,0.0,0.0,0.0,0.0,0.0,0.0,0.0,0.0,0.0,0.0,0.0,0.0,0.0,0.0,0.0,0.0,0.0,0.0,0.0,0.0,0,0.0,0.0,0.0,0.0,0.0,0.0,0.0,0,0.0,0.0,0.0,0.0,0.0,67.0,0.0,0,0.0,0.0,0.0,0.0,0.0,0,0.0,0.0,0.0,0.0,0.0,0,0.0,0.0,0.0,0.0,0,0.0,0.0,0.0,0,0,0,0.0,0.0,0.0,0.0,0.0,0.0,0.0,0.0,0.0,0.0,0.0,0.0,0.0,0.0,0.0,0,0.0,0.0,70.0,29.0,0.20689659999999999
# 4768,31836,394626,Lin Chung0Chern,2006,nan,(Al2O3)9.044089853 (CaO)1.602015974 (K2O)3.163031948 (MgO)0.687006789 (MnO)0.056999999 (Na2O)4.415043928 (P2O5)0.033000329 (SiO2)80.74480868 (TiO2)0.254002496 ,0.0,0,0.0,9.044089853,0.0,0.0,0.0,0.0,0.0,0,0,0,0.0,0.0,0,0.0,0.0,0.0,0.0,0.0,0.0,0,0.0,0.0,1.602015974,0.0,0,0,0.0,0.0,0,0.0,0.0,0.0,0.0,0.0,0.0,0,0.0,0.0,0.0,0.0,0.0,0.0,0,0.0,0.0,0,0.0,0.0,0.0,0.0,0.0,0.0,0,0,0,0.0,0,0.0,0.0,0,0,0.0,0,0.0,0.0,0.0,0,0.0,0.0,3.163031948,0,0,0.0,0.0,0,0.0,0.0,0.0,0,0.0,0.0,0.0,0,0,0,0.0,0.0,0,0.0,0.687006789,0.0,0,0.056999999,0.0,0.0,0.0,0.0,0.0,4.415043928,0.0,0.0,0.0,0.0,0.0,0.0,0.0,0.0,0.0,0.0,0.0,0.0,0.0,0.0,0.033000329,0.0,0.0,0.0,0.0,0.0,0.0,0.0,0,0.0,0.0,0.0,0.0,0.0,0.0,0.0,0,0.0,0.0,0.0,0.0,0.0,80.74480868,0.0,0,0.0,0.0,0.0,0.0,0.0,0,0.0,0.0,0.0,0.0,0.0,0,0.0,0.0,0.0,0.0,0,0.254002496,0.0,0.0,0,0,0,0.0,0.0,0.0,0.0,0.0,0.0,0.0,0.0,0.0,0.0,0.0,0.0,0.0,0.0,0.0,0,0.0,0.0,70.0,29.0,0.20689659999999999
# 4769,40872,477541,Komai T.,2012,nan,(Al2O3)9.019238319 (B2O3)0.646594523 (CaO)0.57339162 (Fe2O3)0.001208 (K2O)2.7308430969999997 (MgO)4.786720169 (Na2O)16.29014058 (SiO2)65.82386233 (SnO2)0.128000005 (Th)5.54e-07 (U)8.109999999999999e-07 ,0.0,0,0.0,9.019238319,0.0,0.0,0.0,0.0,0.0,0,0,0,0.0,0.646594523,0,0.0,0.0,0.0,0.0,0.0,0.0,0,0.0,0.0,0.57339162,0.0,0,0,0.0,0.0,0,0.0,0.0,0.0,0.0,0.0,0.0,0,0.0,0.0,0.0,0.0,0.0,0.0,0,0.0,0.0,0,0.0,0.0,0.001208,0.0,0.0,0.0,0,0,0,0.0,0,0.0,0.0,0,0,0.0,0,0.0,0.0,0.0,0,0.0,0.0,2.7308430969999997,0,0,0.0,0.0,0,0.0,0.0,0.0,0,0.0,0.0,0.0,0,0,0,0.0,0.0,0,0.0,4.786720169,0.0,0,0.0,0.0,0.0,0.0,0.0,0.0,16.29014058,0.0,0.0,0.0,0.0,0.0,0.0,0.0,0.0,0.0,0.0,0.0,0.0,0.0,0.0,0.0,0.0,0.0,0.0,0.0,0.0,0.0,0.0,0,0.0,0.0,0.0,0.0,0.0,0.0,0.0,0,0.0,0.0,0.0,0.0,0.0,65.82386233,0.0,0,0.0,0.128000005,0.0,0.0,0.0,0,0.0,0.0,0.0,0.0,0.0,0,0.0,0.0,5.54e-07,0.0,0,0.0,0.0,0.0,0,0,0,8.109999999999999e-07,0.0,0.0,0.0,0.0,0.0,0.0,0.0,0.0,0.0,0.0,0.0,0.0,0.0,0.0,0,0.0,0.0,70.0,29.0,0.20689659999999999
# 4771,39407,465141,Zheng Qiuju,2012,nan,(Al2O3)0.16 (B2O3)4.84 (Fe2O3)0.15 (Na2O)14.77 (SiO2)80.08 ,0.0,0,0.0,0.16,0.0,0.0,0.0,0.0,0.0,0,0,0,0.0,4.84,0,0.0,0.0,0.0,0.0,0.0,0.0,0,0.0,0.0,0.0,0.0,0,0,0.0,0.0,0,0.0,0.0,0.0,0.0,0.0,0.0,0,0.0,0.0,0.0,0.0,0.0,0.0,0,0.0,0.0,0,0.0,0.0,0.15,0.0,0.0,0.0,0,0,0,0.0,0,0.0,0.0,0,0,0.0,0,0.0,0.0,0.0,0,0.0,0.0,0.0,0,0,0.0,0.0,0,0.0,0.0,0.0,0,0.0,0.0,0.0,0,0,0,0.0,0.0,0,0.0,0.0,0.0,0,0.0,0.0,0.0,0.0,0.0,0.0,14.77,0.0,0.0,0.0,0.0,0.0,0.0,0.0,0.0,0.0,0.0,0.0,0.0,0.0,0.0,0.0,0.0,0.0,0.0,0.0,0.0,0.0,0.0,0,0.0,0.0,0.0,0.0,0.0,0.0,0.0,0,0.0,0.0,0.0,0.0,0.0,80.08,0.0,0,0.0,0.0,0.0,0.0,0.0,0,0.0,0.0,0.0,0.0,0.0,0,0.0,0.0,0.0,0.0,0,0.0,0.0,0.0,0,0,0,0.0,0.0,0.0,0.0,0.0,0.0,0.0,0.0,0.0,0.0,0.0,0.0,0.0,0.0,0.0,0,0.0,0.0,72.4,30.0,0.20666669999999998
# 4772,1834,9124,Takahashi K.,1983,nan,(Li2O)25.0 (SiO2)75.0 ,0.0,0,0.0,0.0,0.0,0.0,0.0,0.0,0.0,0,0,0,0.0,0.0,0,0.0,0.0,0.0,0.0,0.0,0.0,0,0.0,0.0,0.0,0.0,0,0,0.0,0.0,0,0.0,0.0,0.0,0.0,0.0,0.0,0,0.0,0.0,0.0,0.0,0.0,0.0,0,0.0,0.0,0,0.0,0.0,0.0,0.0,0.0,0.0,0,0,0,0.0,0,0.0,0.0,0,0,0.0,0,0.0,0.0,0.0,0,0.0,0.0,0.0,0,0,0.0,0.0,0,0.0,0.0,0.0,0,0.0,0.0,25.0,0,0,0,0.0,0.0,0,0.0,0.0,0.0,0,0.0,0.0,0.0,0.0,0.0,0.0,0.0,0.0,0.0,0.0,0.0,0.0,0.0,0.0,0.0,0.0,0.0,0.0,0.0,0.0,0.0,0.0,0.0,0.0,0.0,0.0,0.0,0.0,0.0,0,0.0,0.0,0.0,0.0,0.0,0.0,0.0,0,0.0,0.0,0.0,0.0,0.0,75.0,0.0,0,0.0,0.0,0.0,0.0,0.0,0,0.0,0.0,0.0,0.0,0.0,0,0.0,0.0,0.0,0.0,0,0.0,0.0,0.0,0,0,0,0.0,0.0,0.0,0.0,0.0,0.0,0.0,0.0,0.0,0.0,0.0,0.0,0.0,0.0,0.0,0,0.0,0.0,72.2,29.92,0.2065507
# 4773,6619,38524,Gan Fuxi,1959,nan,(Al2O3)4.0 (B2O3)20.0 (Li2O)12.0 (SiO2)64.0 ,0.0,0,0.0,4.0,0.0,0.0,0.0,0.0,0.0,0,0,0,0.0,20.0,0,0.0,0.0,0.0,0.0,0.0,0.0,0,0.0,0.0,0.0,0.0,0,0,0.0,0.0,0,0.0,0.0,0.0,0.0,0.0,0.0,0,0.0,0.0,0.0,0.0,0.0,0.0,0,0.0,0.0,0,0.0,0.0,0.0,0.0,0.0,0.0,0,0,0,0.0,0,0.0,0.0,0,0,0.0,0,0.0,0.0,0.0,0,0.0,0.0,0.0,0,0,0.0,0.0,0,0.0,0.0,0.0,0,0.0,0.0,12.0,0,0,0,0.0,0.0,0,0.0,0.0,0.0,0,0.0,0.0,0.0,0.0,0.0,0.0,0.0,0.0,0.0,0.0,0.0,0.0,0.0,0.0,0.0,0.0,0.0,0.0,0.0,0.0,0.0,0.0,0.0,0.0,0.0,0.0,0.0,0.0,0.0,0,0.0,0.0,0.0,0.0,0.0,0.0,0.0,0,0.0,0.0,0.0,0.0,0.0,64.0,0.0,0,0.0,0.0,0.0,0.0,0.0,0,0.0,0.0,0.0,0.0,0.0,0,0.0,0.0,0.0,0.0,0,0.0,0.0,0.0,0,0,0,0.0,0.0,0.0,0.0,0.0,0.0,0.0,0.0,0.0,0.0,0.0,0.0,0.0,0.0,0.0,0,0.0,0.0,69.1,28.64,0.20635479999999998
# 4774,16778,146235,Burkhard D.J.M.,1997,nan,(Fe2O3)2.0 (Li2O)22.5 (SiO2)75.5 ,0.0,0,0.0,0.0,0.0,0.0,0.0,0.0,0.0,0,0,0,0.0,0.0,0,0.0,0.0,0.0,0.0,0.0,0.0,0,0.0,0.0,0.0,0.0,0,0,0.0,0.0,0,0.0,0.0,0.0,0.0,0.0,0.0,0,0.0,0.0,0.0,0.0,0.0,0.0,0,0.0,0.0,0,0.0,0.0,2.0,0.0,0.0,0.0,0,0,0,0.0,0,0.0,0.0,0,0,0.0,0,0.0,0.0,0.0,0,0.0,0.0,0.0,0,0,0.0,0.0,0,0.0,0.0,0.0,0,0.0,0.0,22.5,0,0,0,0.0,0.0,0,0.0,0.0,0.0,0,0.0,0.0,0.0,0.0,0.0,0.0,0.0,0.0,0.0,0.0,0.0,0.0,0.0,0.0,0.0,0.0,0.0,0.0,0.0,0.0,0.0,0.0,0.0,0.0,0.0,0.0,0.0,0.0,0.0,0,0.0,0.0,0.0,0.0,0.0,0.0,0.0,0,0.0,0.0,0.0,0.0,0.0,75.5,0.0,0,0.0,0.0,0.0,0.0,0.0,0,0.0,0.0,0.0,0.0,0.0,0,0.0,0.0,0.0,0.0,0,0.0,0.0,0.0,0,0,0,0.0,0.0,0.0,0.0,0.0,0.0,0.0,0.0,0.0,0.0,0.0,0.0,0.0,0.0,0.0,0,0.0,0.0,77.2,32.0,0.20625
# 4775,20715,186904,Sarkisov P.D.,1986,nan,(Al2O3)15.0 (MgO)3.0 (Na2O)22.0 (SiO2)60.0 ,0.0,0,0.0,15.0,0.0,0.0,0.0,0.0,0.0,0,0,0,0.0,0.0,0,0.0,0.0,0.0,0.0,0.0,0.0,0,0.0,0.0,0.0,0.0,0,0,0.0,0.0,0,0.0,0.0,0.0,0.0,0.0,0.0,0,0.0,0.0,0.0,0.0,0.0,0.0,0,0.0,0.0,0,0.0,0.0,0.0,0.0,0.0,0.0,0,0,0,0.0,0,0.0,0.0,0,0,0.0,0,0.0,0.0,0.0,0,0.0,0.0,0.0,0,0,0.0,0.0,0,0.0,0.0,0.0,0,0.0,0.0,0.0,0,0,0,0.0,0.0,0,0.0,3.0,0.0,0,0.0,0.0,0.0,0.0,0.0,0.0,22.0,0.0,0.0,0.0,0.0,0.0,0.0,0.0,0.0,0.0,0.0,0.0,0.0,0.0,0.0,0.0,0.0,0.0,0.0,0.0,0.0,0.0,0.0,0,0.0,0.0,0.0,0.0,0.0,0.0,0.0,0,0.0,0.0,0.0,0.0,0.0,60.0,0.0,0,0.0,0.0,0.0,0.0,0.0,0,0.0,0.0,0.0,0.0,0.0,0,0.0,0.0,0.0,0.0,0,0.0,0.0,0.0,0,0,0,0.0,0.0,0.0,0.0,0.0,0.0,0.0,0.0,0.0,0.0,0.0,0.0,0.0,0.0,0.0,0,0.0,0.0,59.1,24.5,0.2061224
# 4776,572,24640,Spinner S.,1954,F649/338,(As2O3)0.253399886 (K2O)6.917984887 (Na2O)1.13227649 (PbO)22.95231967 (SiO2)68.74401907 ,0.0,0,0.0,0.0,0.0,0.0,0.0,0.253399886,0.0,0,0,0,0.0,0.0,0,0.0,0.0,0.0,0.0,0.0,0.0,0,0.0,0.0,0.0,0.0,0,0,0.0,0.0,0,0.0,0.0,0.0,0.0,0.0,0.0,0,0.0,0.0,0.0,0.0,0.0,0.0,0,0.0,0.0,0,0.0,0.0,0.0,0.0,0.0,0.0,0,0,0,0.0,0,0.0,0.0,0,0,0.0,0,0.0,0.0,0.0,0,0.0,0.0,6.917984887,0,0,0.0,0.0,0,0.0,0.0,0.0,0,0.0,0.0,0.0,0,0,0,0.0,0.0,0,0.0,0.0,0.0,0,0.0,0.0,0.0,0.0,0.0,0.0,1.13227649,0.0,0.0,0.0,0.0,0.0,0.0,0.0,0.0,0.0,0.0,0.0,0.0,0.0,0.0,0.0,0.0,0.0,0.0,22.95231967,0.0,0.0,0.0,0,0.0,0.0,0.0,0.0,0.0,0.0,0.0,0,0.0,0.0,0.0,0.0,0.0,68.74401907,0.0,0,0.0,0.0,0.0,0.0,0.0,0,0.0,0.0,0.0,0.0,0.0,0,0.0,0.0,0.0,0.0,0,0.0,0.0,0.0,0,0,0,0.0,0.0,0.0,0.0,0.0,0.0,0.0,0.0,0.0,0.0,0.0,0.0,0.0,0.0,0.0,0,0.0,0.0,56.2,23.26,0.20600000000000002
# 4777,3859,12439,Livshits V.Ya.,1982,nan,(Al2O3)5.0 (Na2O)15.0 (SiO2)80.0 ,0.0,0,0.0,5.0,0.0,0.0,0.0,0.0,0.0,0,0,0,0.0,0.0,0,0.0,0.0,0.0,0.0,0.0,0.0,0,0.0,0.0,0.0,0.0,0,0,0.0,0.0,0,0.0,0.0,0.0,0.0,0.0,0.0,0,0.0,0.0,0.0,0.0,0.0,0.0,0,0.0,0.0,0,0.0,0.0,0.0,0.0,0.0,0.0,0,0,0,0.0,0,0.0,0.0,0,0,0.0,0,0.0,0.0,0.0,0,0.0,0.0,0.0,0,0,0.0,0.0,0,0.0,0.0,0.0,0,0.0,0.0,0.0,0,0,0,0.0,0.0,0,0.0,0.0,0.0,0,0.0,0.0,0.0,0.0,0.0,0.0,15.0,0.0,0.0,0.0,0.0,0.0,0.0,0.0,0.0,0.0,0.0,0.0,0.0,0.0,0.0,0.0,0.0,0.0,0.0,0.0,0.0,0.0,0.0,0,0.0,0.0,0.0,0.0,0.0,0.0,0.0,0,0.0,0.0,0.0,0.0,0.0,80.0,0.0,0,0.0,0.0,0.0,0.0,0.0,0,0.0,0.0,0.0,0.0,0.0,0,0.0,0.0,0.0,0.0,0,0.0,0.0,0.0,0,0,0,0.0,0.0,0.0,0.0,0.0,0.0,0.0,0.0,0.0,0.0,0.0,0.0,0.0,0.0,0.0,0,0.0,0.0,65.3,27.1,0.20600000000000002
# 4778,4205,50430,Molot V.A.,1992,nan,(CaO)7.6 (Na2O)19.5 (SiO2)72.9 ,0.0,0,0.0,0.0,0.0,0.0,0.0,0.0,0.0,0,0,0,0.0,0.0,0,0.0,0.0,0.0,0.0,0.0,0.0,0,0.0,0.0,7.6,0.0,0,0,0.0,0.0,0,0.0,0.0,0.0,0.0,0.0,0.0,0,0.0,0.0,0.0,0.0,0.0,0.0,0,0.0,0.0,0,0.0,0.0,0.0,0.0,0.0,0.0,0,0,0,0.0,0,0.0,0.0,0,0,0.0,0,0.0,0.0,0.0,0,0.0,0.0,0.0,0,0,0.0,0.0,0,0.0,0.0,0.0,0,0.0,0.0,0.0,0,0,0,0.0,0.0,0,0.0,0.0,0.0,0,0.0,0.0,0.0,0.0,0.0,0.0,19.5,0.0,0.0,0.0,0.0,0.0,0.0,0.0,0.0,0.0,0.0,0.0,0.0,0.0,0.0,0.0,0.0,0.0,0.0,0.0,0.0,0.0,0.0,0,0.0,0.0,0.0,0.0,0.0,0.0,0.0,0,0.0,0.0,0.0,0.0,0.0,72.9,0.0,0,0.0,0.0,0.0,0.0,0.0,0,0.0,0.0,0.0,0.0,0.0,0,0.0,0.0,0.0,0.0,0,0.0,0.0,0.0,0,0,0,0.0,0.0,0.0,0.0,0.0,0.0,0.0,0.0,0.0,0.0,0.0,0.0,0.0,0.0,0.0,0,0.0,0.0,66.6,27.6,0.20600000000000002
# 4780,27734,359602,Deriano S.,2004,nan,(Al2O3)6.0 (MgO)2.0 (Na2O)17.0 (SiO2)75.0 ,0.0,0,0.0,6.0,0.0,0.0,0.0,0.0,0.0,0,0,0,0.0,0.0,0,0.0,0.0,0.0,0.0,0.0,0.0,0,0.0,0.0,0.0,0.0,0,0,0.0,0.0,0,0.0,0.0,0.0,0.0,0.0,0.0,0,0.0,0.0,0.0,0.0,0.0,0.0,0,0.0,0.0,0,0.0,0.0,0.0,0.0,0.0,0.0,0,0,0,0.0,0,0.0,0.0,0,0,0.0,0,0.0,0.0,0.0,0,0.0,0.0,0.0,0,0,0.0,0.0,0,0.0,0.0,0.0,0,0.0,0.0,0.0,0,0,0,0.0,0.0,0,0.0,2.0,0.0,0,0.0,0.0,0.0,0.0,0.0,0.0,17.0,0.0,0.0,0.0,0.0,0.0,0.0,0.0,0.0,0.0,0.0,0.0,0.0,0.0,0.0,0.0,0.0,0.0,0.0,0.0,0.0,0.0,0.0,0,0.0,0.0,0.0,0.0,0.0,0.0,0.0,0,0.0,0.0,0.0,0.0,0.0,75.0,0.0,0,0.0,0.0,0.0,0.0,0.0,0,0.0,0.0,0.0,0.0,0.0,0,0.0,0.0,0.0,0.0,0,0.0,0.0,0.0,0,0,0,0.0,0.0,0.0,0.0,0.0,0.0,0.0,0.0,0.0,0.0,0.0,0.0,0.0,0.0,0.0,0,0.0,0.0,67.3,27.9,0.20600000000000002
# 4781,27734,359605,Deriano S.,2004,nan,(Al2O3)2.0 (CaO)4.0 (K2O)1.0 (MgO)4.0 (Na2O)13.0 (SiO2)76.0 ,0.0,0,0.0,2.0,0.0,0.0,0.0,0.0,0.0,0,0,0,0.0,0.0,0,0.0,0.0,0.0,0.0,0.0,0.0,0,0.0,0.0,4.0,0.0,0,0,0.0,0.0,0,0.0,0.0,0.0,0.0,0.0,0.0,0,0.0,0.0,0.0,0.0,0.0,0.0,0,0.0,0.0,0,0.0,0.0,0.0,0.0,0.0,0.0,0,0,0,0.0,0,0.0,0.0,0,0,0.0,0,0.0,0.0,0.0,0,0.0,0.0,1.0,0,0,0.0,0.0,0,0.0,0.0,0.0,0,0.0,0.0,0.0,0,0,0,0.0,0.0,0,0.0,4.0,0.0,0,0.0,0.0,0.0,0.0,0.0,0.0,13.0,0.0,0.0,0.0,0.0,0.0,0.0,0.0,0.0,0.0,0.0,0.0,0.0,0.0,0.0,0.0,0.0,0.0,0.0,0.0,0.0,0.0,0.0,0,0.0,0.0,0.0,0.0,0.0,0.0,0.0,0,0.0,0.0,0.0,0.0,0.0,76.0,0.0,0,0.0,0.0,0.0,0.0,0.0,0,0.0,0.0,0.0,0.0,0.0,0,0.0,0.0,0.0,0.0,0,0.0,0.0,0.0,0,0,0,0.0,0.0,0.0,0.0,0.0,0.0,0.0,0.0,0.0,0.0,0.0,0.0,0.0,0.0,0.0,0,0.0,0.0,69.9,29.0,0.20600000000000002
# 4784,41095,480286,Sidek H.A.A.,2008,nan,(B2O3)60.0 (Bi2O3)40.0 ,0.0,0,0.0,0.0,0.0,0.0,0.0,0.0,0.0,0,0,0,0.0,60.0,0,0.0,0.0,0.0,0.0,40.0,0.0,0,0.0,0.0,0.0,0.0,0,0,0.0,0.0,0,0.0,0.0,0.0,0.0,0.0,0.0,0,0.0,0.0,0.0,0.0,0.0,0.0,0,0.0,0.0,0,0.0,0.0,0.0,0.0,0.0,0.0,0,0,0,0.0,0,0.0,0.0,0,0,0.0,0,0.0,0.0,0.0,0,0.0,0.0,0.0,0,0,0.0,0.0,0,0.0,0.0,0.0,0,0.0,0.0,0.0,0,0,0,0.0,0.0,0,0.0,0.0,0.0,0,0.0,0.0,0.0,0.0,0.0,0.0,0.0,0.0,0.0,0.0,0.0,0.0,0.0,0.0,0.0,0.0,0.0,0.0,0.0,0.0,0.0,0.0,0.0,0.0,0.0,0.0,0.0,0.0,0.0,0,0.0,0.0,0.0,0.0,0.0,0.0,0.0,0,0.0,0.0,0.0,0.0,0.0,0.0,0.0,0,0.0,0.0,0.0,0.0,0.0,0,0.0,0.0,0.0,0.0,0.0,0,0.0,0.0,0.0,0.0,0,0.0,0.0,0.0,0,0,0,0.0,0.0,0.0,0.0,0.0,0.0,0.0,0.0,0.0,0.0,0.0,0.0,0.0,0.0,0.0,0,0.0,0.0,66.5,28.0,0.20600000000000002
# 4785,41245,480751,Bootjomchai Ch.,2014,nan,(B2O3)28.57142857 (SiO2)66.66666667 (TiO2)4.7619047619999995 ,0.0,0,0.0,0.0,0.0,0.0,0.0,0.0,0.0,0,0,0,0.0,28.57142857,0,0.0,0.0,0.0,0.0,0.0,0.0,0,0.0,0.0,0.0,0.0,0,0,0.0,0.0,0,0.0,0.0,0.0,0.0,0.0,0.0,0,0.0,0.0,0.0,0.0,0.0,0.0,0,0.0,0.0,0,0.0,0.0,0.0,0.0,0.0,0.0,0,0,0,0.0,0,0.0,0.0,0,0,0.0,0,0.0,0.0,0.0,0,0.0,0.0,0.0,0,0,0.0,0.0,0,0.0,0.0,0.0,0,0.0,0.0,0.0,0,0,0,0.0,0.0,0,0.0,0.0,0.0,0,0.0,0.0,0.0,0.0,0.0,0.0,0.0,0.0,0.0,0.0,0.0,0.0,0.0,0.0,0.0,0.0,0.0,0.0,0.0,0.0,0.0,0.0,0.0,0.0,0.0,0.0,0.0,0.0,0.0,0,0.0,0.0,0.0,0.0,0.0,0.0,0.0,0,0.0,0.0,0.0,0.0,0.0,66.66666667,0.0,0,0.0,0.0,0.0,0.0,0.0,0,0.0,0.0,0.0,0.0,0.0,0,0.0,0.0,0.0,0.0,0,4.7619047619999995,0.0,0.0,0,0,0,0.0,0.0,0.0,0.0,0.0,0.0,0.0,0.0,0.0,0.0,0.0,0.0,0.0,0.0,0.0,0,0.0,0.0,65.7,27.26,0.20600000000000002
# 4786,41245,480760,Bootjomchai Ch.,2014,nan,(B2O3)28.84615173 (Bi2O3)3.8461542310000003 (SiO2)67.30769404 ,0.0,0,0.0,0.0,0.0,0.0,0.0,0.0,0.0,0,0,0,0.0,28.84615173,0,0.0,0.0,0.0,0.0,3.8461542310000003,0.0,0,0.0,0.0,0.0,0.0,0,0,0.0,0.0,0,0.0,0.0,0.0,0.0,0.0,0.0,0,0.0,0.0,0.0,0.0,0.0,0.0,0,0.0,0.0,0,0.0,0.0,0.0,0.0,0.0,0.0,0,0,0,0.0,0,0.0,0.0,0,0,0.0,0,0.0,0.0,0.0,0,0.0,0.0,0.0,0,0,0.0,0.0,0,0.0,0.0,0.0,0,0.0,0.0,0.0,0,0,0,0.0,0.0,0,0.0,0.0,0.0,0,0.0,0.0,0.0,0.0,0.0,0.0,0.0,0.0,0.0,0.0,0.0,0.0,0.0,0.0,0.0,0.0,0.0,0.0,0.0,0.0,0.0,0.0,0.0,0.0,0.0,0.0,0.0,0.0,0.0,0,0.0,0.0,0.0,0.0,0.0,0.0,0.0,0,0.0,0.0,0.0,0.0,0.0,67.30769404,0.0,0,0.0,0.0,0.0,0.0,0.0,0,0.0,0.0,0.0,0.0,0.0,0,0.0,0.0,0.0,0.0,0,0.0,0.0,0.0,0,0,0,0.0,0.0,0.0,0.0,0.0,0.0,0.0,0.0,0.0,0.0,0.0,0.0,0.0,0.0,0.0,0,0.0,0.0,90.4,37.47,0.20600000000000002
# 4787,6619,38488,Gan Fuxi,1959,nan,(Al2O3)8.0 (Li2O)16.0 (SiO2)76.0 ,0.0,0,0.0,8.0,0.0,0.0,0.0,0.0,0.0,0,0,0,0.0,0.0,0,0.0,0.0,0.0,0.0,0.0,0.0,0,0.0,0.0,0.0,0.0,0,0,0.0,0.0,0,0.0,0.0,0.0,0.0,0.0,0.0,0,0.0,0.0,0.0,0.0,0.0,0.0,0,0.0,0.0,0,0.0,0.0,0.0,0.0,0.0,0.0,0,0,0,0.0,0,0.0,0.0,0,0,0.0,0,0.0,0.0,0.0,0,0.0,0.0,0.0,0,0,0.0,0.0,0,0.0,0.0,0.0,0,0.0,0.0,16.0,0,0,0,0.0,0.0,0,0.0,0.0,0.0,0,0.0,0.0,0.0,0.0,0.0,0.0,0.0,0.0,0.0,0.0,0.0,0.0,0.0,0.0,0.0,0.0,0.0,0.0,0.0,0.0,0.0,0.0,0.0,0.0,0.0,0.0,0.0,0.0,0.0,0,0.0,0.0,0.0,0.0,0.0,0.0,0.0,0,0.0,0.0,0.0,0.0,0.0,76.0,0.0,0,0.0,0.0,0.0,0.0,0.0,0,0.0,0.0,0.0,0.0,0.0,0,0.0,0.0,0.0,0.0,0,0.0,0.0,0.0,0,0,0,0.0,0.0,0.0,0.0,0.0,0.0,0.0,0.0,0.0,0.0,0.0,0.0,0.0,0.0,0.0,0,0.0,0.0,75.9,31.49,0.2051445
# 4788,6619,38461,Gan Fuxi,1959,nan,(Al2O3)4.0 (Na2O)16.0 (SiO2)80.0 ,0.0,0,0.0,4.0,0.0,0.0,0.0,0.0,0.0,0,0,0,0.0,0.0,0,0.0,0.0,0.0,0.0,0.0,0.0,0,0.0,0.0,0.0,0.0,0,0,0.0,0.0,0,0.0,0.0,0.0,0.0,0.0,0.0,0,0.0,0.0,0.0,0.0,0.0,0.0,0,0.0,0.0,0,0.0,0.0,0.0,0.0,0.0,0.0,0,0,0,0.0,0,0.0,0.0,0,0,0.0,0,0.0,0.0,0.0,0,0.0,0.0,0.0,0,0,0.0,0.0,0,0.0,0.0,0.0,0,0.0,0.0,0.0,0,0,0,0.0,0.0,0,0.0,0.0,0.0,0,0.0,0.0,0.0,0.0,0.0,0.0,16.0,0.0,0.0,0.0,0.0,0.0,0.0,0.0,0.0,0.0,0.0,0.0,0.0,0.0,0.0,0.0,0.0,0.0,0.0,0.0,0.0,0.0,0.0,0,0.0,0.0,0.0,0.0,0.0,0.0,0.0,0,0.0,0.0,0.0,0.0,0.0,80.0,0.0,0,0.0,0.0,0.0,0.0,0.0,0,0.0,0.0,0.0,0.0,0.0,0,0.0,0.0,0.0,0.0,0,0.0,0.0,0.0,0,0,0,0.0,0.0,0.0,0.0,0.0,0.0,0.0,0.0,0.0,0.0,0.0,0.0,0.0,0.0,0.0,0,0.0,0.0,64.3,26.68,0.2050225
# 4789,572,24650,Spinner S.,1954,BSC517/645,(As2O3)0.16319999 (B2O3)11.593539300000002 (K2O)8.226026506 (Na2O)7.813729531 (SiO2)71.25146572 (ZnO)0.9520389429999999 ,0.0,0,0.0,0.0,0.0,0.0,0.0,0.16319999,0.0,0,0,0,0.0,11.593539300000002,0,0.0,0.0,0.0,0.0,0.0,0.0,0,0.0,0.0,0.0,0.0,0,0,0.0,0.0,0,0.0,0.0,0.0,0.0,0.0,0.0,0,0.0,0.0,0.0,0.0,0.0,0.0,0,0.0,0.0,0,0.0,0.0,0.0,0.0,0.0,0.0,0,0,0,0.0,0,0.0,0.0,0,0,0.0,0,0.0,0.0,0.0,0,0.0,0.0,8.226026506,0,0,0.0,0.0,0,0.0,0.0,0.0,0,0.0,0.0,0.0,0,0,0,0.0,0.0,0,0.0,0.0,0.0,0,0.0,0.0,0.0,0.0,0.0,0.0,7.813729531,0.0,0.0,0.0,0.0,0.0,0.0,0.0,0.0,0.0,0.0,0.0,0.0,0.0,0.0,0.0,0.0,0.0,0.0,0.0,0.0,0.0,0.0,0,0.0,0.0,0.0,0.0,0.0,0.0,0.0,0,0.0,0.0,0.0,0.0,0.0,71.25146572,0.0,0,0.0,0.0,0.0,0.0,0.0,0,0.0,0.0,0.0,0.0,0.0,0,0.0,0.0,0.0,0.0,0,0.0,0.0,0.0,0,0,0,0.0,0.0,0.0,0.0,0.0,0.0,0.0,0.0,0.0,0.0,0.0,0.0,0.0,0.0,0.9520389429999999,0,0.0,0.0,79.4,33.0,0.205
# 4790,1576,9754,Bokin P.Ya.,1970,nan,(Na2O)13.0 (SiO2)87.0 ,0.0,0,0.0,0.0,0.0,0.0,0.0,0.0,0.0,0,0,0,0.0,0.0,0,0.0,0.0,0.0,0.0,0.0,0.0,0,0.0,0.0,0.0,0.0,0,0,0.0,0.0,0,0.0,0.0,0.0,0.0,0.0,0.0,0,0.0,0.0,0.0,0.0,0.0,0.0,0,0.0,0.0,0,0.0,0.0,0.0,0.0,0.0,0.0,0,0,0,0.0,0,0.0,0.0,0,0,0.0,0,0.0,0.0,0.0,0,0.0,0.0,0.0,0,0,0.0,0.0,0,0.0,0.0,0.0,0,0.0,0.0,0.0,0,0,0,0.0,0.0,0,0.0,0.0,0.0,0,0.0,0.0,0.0,0.0,0.0,0.0,13.0,0.0,0.0,0.0,0.0,0.0,0.0,0.0,0.0,0.0,0.0,0.0,0.0,0.0,0.0,0.0,0.0,0.0,0.0,0.0,0.0,0.0,0.0,0,0.0,0.0,0.0,0.0,0.0,0.0,0.0,0,0.0,0.0,0.0,0.0,0.0,87.0,0.0,0,0.0,0.0,0.0,0.0,0.0,0,0.0,0.0,0.0,0.0,0.0,0,0.0,0.0,0.0,0.0,0,0.0,0.0,0.0,0,0,0,0.0,0.0,0.0,0.0,0.0,0.0,0.0,0.0,0.0,0.0,0.0,0.0,0.0,0.0,0.0,0,0.0,0.0,62.1,25.89,0.205
# 4791,1814,27396,Thiele A.,1955,F 3,(As2O5)0.079539994 (K2O)4.366483651 (Mn2O3)0.057899995 (Na2O)5.898853527999999 (PbO)18.10009855 (SiO2)71.49712428 ,0.0,0,0.0,0.0,0.0,0.0,0.0,0.0,0.079539994,0,0,0,0.0,0.0,0,0.0,0.0,0.0,0.0,0.0,0.0,0,0.0,0.0,0.0,0.0,0,0,0.0,0.0,0,0.0,0.0,0.0,0.0,0.0,0.0,0,0.0,0.0,0.0,0.0,0.0,0.0,0,0.0,0.0,0,0.0,0.0,0.0,0.0,0.0,0.0,0,0,0,0.0,0,0.0,0.0,0,0,0.0,0,0.0,0.0,0.0,0,0.0,0.0,4.366483651,0,0,0.0,0.0,0,0.0,0.0,0.0,0,0.0,0.0,0.0,0,0,0,0.0,0.0,0,0.0,0.0,0.057899995,0,0.0,0.0,0.0,0.0,0.0,0.0,5.898853527999999,0.0,0.0,0.0,0.0,0.0,0.0,0.0,0.0,0.0,0.0,0.0,0.0,0.0,0.0,0.0,0.0,0.0,0.0,18.10009855,0.0,0.0,0.0,0,0.0,0.0,0.0,0.0,0.0,0.0,0.0,0,0.0,0.0,0.0,0.0,0.0,71.49712428,0.0,0,0.0,0.0,0.0,0.0,0.0,0,0.0,0.0,0.0,0.0,0.0,0,0.0,0.0,0.0,0.0,0,0.0,0.0,0.0,0,0,0,0.0,0.0,0.0,0.0,0.0,0.0,0.0,0.0,0.0,0.0,0.0,0.0,0.0,0.0,0.0,0,0.0,0.0,51.4,21.34,0.205
# 4792,1965,110863,Kisin B.I.,1959,LK4,(Al2O3)1.447458058 (As2O3)0.082520003 (B2O3)15.45805062 (K2O)7.584337303 (SiO2)73.37361293 (ZnO)2.0540210819999998 ,0.0,0,0.0,1.447458058,0.0,0.0,0.0,0.082520003,0.0,0,0,0,0.0,15.45805062,0,0.0,0.0,0.0,0.0,0.0,0.0,0,0.0,0.0,0.0,0.0,0,0,0.0,0.0,0,0.0,0.0,0.0,0.0,0.0,0.0,0,0.0,0.0,0.0,0.0,0.0,0.0,0,0.0,0.0,0,0.0,0.0,0.0,0.0,0.0,0.0,0,0,0,0.0,0,0.0,0.0,0,0,0.0,0,0.0,0.0,0.0,0,0.0,0.0,7.584337303,0,0,0.0,0.0,0,0.0,0.0,0.0,0,0.0,0.0,0.0,0,0,0,0.0,0.0,0,0.0,0.0,0.0,0,0.0,0.0,0.0,0.0,0.0,0.0,0.0,0.0,0.0,0.0,0.0,0.0,0.0,0.0,0.0,0.0,0.0,0.0,0.0,0.0,0.0,0.0,0.0,0.0,0.0,0.0,0.0,0.0,0.0,0,0.0,0.0,0.0,0.0,0.0,0.0,0.0,0,0.0,0.0,0.0,0.0,0.0,73.37361293,0.0,0,0.0,0.0,0.0,0.0,0.0,0,0.0,0.0,0.0,0.0,0.0,0,0.0,0.0,0.0,0.0,0,0.0,0.0,0.0,0,0,0,0.0,0.0,0.0,0.0,0.0,0.0,0.0,0.0,0.0,0.0,0.0,0.0,0.0,0.0,2.0540210819999998,0,0.0,0.0,63.6,26.39,0.205
# 4793,3868,12577,Thiele A.,1955,nan,(B2O3)47.50333 (PbO)41.488170000000004 (SiO2)11.0085 ,0.0,0,0.0,0.0,0.0,0.0,0.0,0.0,0.0,0,0,0,0.0,47.50333,0,0.0,0.0,0.0,0.0,0.0,0.0,0,0.0,0.0,0.0,0.0,0,0,0.0,0.0,0,0.0,0.0,0.0,0.0,0.0,0.0,0,0.0,0.0,0.0,0.0,0.0,0.0,0,0.0,0.0,0,0.0,0.0,0.0,0.0,0.0,0.0,0,0,0,0.0,0,0.0,0.0,0,0,0.0,0,0.0,0.0,0.0,0,0.0,0.0,0.0,0,0,0.0,0.0,0,0.0,0.0,0.0,0,0.0,0.0,0.0,0,0,0,0.0,0.0,0,0.0,0.0,0.0,0,0.0,0.0,0.0,0.0,0.0,0.0,0.0,0.0,0.0,0.0,0.0,0.0,0.0,0.0,0.0,0.0,0.0,0.0,0.0,0.0,0.0,0.0,0.0,0.0,0.0,41.488170000000004,0.0,0.0,0.0,0,0.0,0.0,0.0,0.0,0.0,0.0,0.0,0,0.0,0.0,0.0,0.0,0.0,11.0085,0.0,0,0.0,0.0,0.0,0.0,0.0,0,0.0,0.0,0.0,0.0,0.0,0,0.0,0.0,0.0,0.0,0,0.0,0.0,0.0,0,0,0,0.0,0.0,0.0,0.0,0.0,0.0,0.0,0.0,0.0,0.0,0.0,0.0,0.0,0.0,0.0,0,0.0,0.0,73.8,30.62,0.205
# 4794,11477,99146,Comins J.D.,1987,nan,(MoO3)36.0 (P2O5)64.0 ,0.0,0,0.0,0.0,0.0,0.0,0.0,0.0,0.0,0,0,0,0.0,0.0,0,0.0,0.0,0.0,0.0,0.0,0.0,0,0.0,0.0,0.0,0.0,0,0,0.0,0.0,0,0.0,0.0,0.0,0.0,0.0,0.0,0,0.0,0.0,0.0,0.0,0.0,0.0,0,0.0,0.0,0,0.0,0.0,0.0,0.0,0.0,0.0,0,0,0,0.0,0,0.0,0.0,0,0,0.0,0,0.0,0.0,0.0,0,0.0,0.0,0.0,0,0,0.0,0.0,0,0.0,0.0,0.0,0,0.0,0.0,0.0,0,0,0,0.0,0.0,0,0.0,0.0,0.0,0,0.0,0.0,0.0,36.0,0.0,0.0,0.0,0.0,0.0,0.0,0.0,0.0,0.0,0.0,0.0,0.0,0.0,0.0,0.0,0.0,0.0,64.0,0.0,0.0,0.0,0.0,0.0,0.0,0.0,0,0.0,0.0,0.0,0.0,0.0,0.0,0.0,0,0.0,0.0,0.0,0.0,0.0,0.0,0.0,0,0.0,0.0,0.0,0.0,0.0,0,0.0,0.0,0.0,0.0,0.0,0,0.0,0.0,0.0,0.0,0,0.0,0.0,0.0,0,0,0,0.0,0.0,0.0,0.0,0.0,0.0,0.0,0.0,0.0,0.0,0.0,0.0,0.0,0.0,0.0,0,0.0,0.0,41.2,17.09,0.205
# 4796,41245,480755,Bootjomchai Ch.,2014,nan,(B2O3)28.84615173 (BaO)3.8461542310000003 (SiO2)67.30769404 ,0.0,0,0.0,0.0,0.0,0.0,0.0,0.0,0.0,0,0,0,0.0,28.84615173,0,0.0,3.8461542310000003,0.0,0.0,0.0,0.0,0,0.0,0.0,0.0,0.0,0,0,0.0,0.0,0,0.0,0.0,0.0,0.0,0.0,0.0,0,0.0,0.0,0.0,0.0,0.0,0.0,0,0.0,0.0,0,0.0,0.0,0.0,0.0,0.0,0.0,0,0,0,0.0,0,0.0,0.0,0,0,0.0,0,0.0,0.0,0.0,0,0.0,0.0,0.0,0,0,0.0,0.0,0,0.0,0.0,0.0,0,0.0,0.0,0.0,0,0,0,0.0,0.0,0,0.0,0.0,0.0,0,0.0,0.0,0.0,0.0,0.0,0.0,0.0,0.0,0.0,0.0,0.0,0.0,0.0,0.0,0.0,0.0,0.0,0.0,0.0,0.0,0.0,0.0,0.0,0.0,0.0,0.0,0.0,0.0,0.0,0,0.0,0.0,0.0,0.0,0.0,0.0,0.0,0,0.0,0.0,0.0,0.0,0.0,67.30769404,0.0,0,0.0,0.0,0.0,0.0,0.0,0,0.0,0.0,0.0,0.0,0.0,0,0.0,0.0,0.0,0.0,0,0.0,0.0,0.0,0,0,0,0.0,0.0,0.0,0.0,0.0,0.0,0.0,0.0,0.0,0.0,0.0,0.0,0.0,0.0,0.0,0,0.0,0.0,79.8,33.11,0.205
# 4797,6619,38522,Gan Fuxi,1959,nan,(Al2O3)8.0 (B2O3)12.0 (Li2O)20.0 (SiO2)60.0 ,0.0,0,0.0,8.0,0.0,0.0,0.0,0.0,0.0,0,0,0,0.0,12.0,0,0.0,0.0,0.0,0.0,0.0,0.0,0,0.0,0.0,0.0,0.0,0,0,0.0,0.0,0,0.0,0.0,0.0,0.0,0.0,0.0,0,0.0,0.0,0.0,0.0,0.0,0.0,0,0.0,0.0,0,0.0,0.0,0.0,0.0,0.0,0.0,0,0,0,0.0,0,0.0,0.0,0,0,0.0,0,0.0,0.0,0.0,0,0.0,0.0,0.0,0,0,0.0,0.0,0,0.0,0.0,0.0,0,0.0,0.0,20.0,0,0,0,0.0,0.0,0,0.0,0.0,0.0,0,0.0,0.0,0.0,0.0,0.0,0.0,0.0,0.0,0.0,0.0,0.0,0.0,0.0,0.0,0.0,0.0,0.0,0.0,0.0,0.0,0.0,0.0,0.0,0.0,0.0,0.0,0.0,0.0,0.0,0,0.0,0.0,0.0,0.0,0.0,0.0,0.0,0,0.0,0.0,0.0,0.0,0.0,60.0,0.0,0,0.0,0.0,0.0,0.0,0.0,0,0.0,0.0,0.0,0.0,0.0,0,0.0,0.0,0.0,0.0,0,0.0,0.0,0.0,0,0,0,0.0,0.0,0.0,0.0,0.0,0.0,0.0,0.0,0.0,0.0,0.0,0.0,0.0,0.0,0.0,0,0.0,0.0,86.5,35.9,0.20473529999999998
# 4798,1834,9130,Takahashi K.,1983,nan,(Na2O)18.0 (SiO2)82.0 ,0.0,0,0.0,0.0,0.0,0.0,0.0,0.0,0.0,0,0,0,0.0,0.0,0,0.0,0.0,0.0,0.0,0.0,0.0,0,0.0,0.0,0.0,0.0,0,0,0.0,0.0,0,0.0,0.0,0.0,0.0,0.0,0.0,0,0.0,0.0,0.0,0.0,0.0,0.0,0,0.0,0.0,0,0.0,0.0,0.0,0.0,0.0,0.0,0,0,0,0.0,0,0.0,0.0,0,0,0.0,0,0.0,0.0,0.0,0,0.0,0.0,0.0,0,0,0.0,0.0,0,0.0,0.0,0.0,0,0.0,0.0,0.0,0,0,0,0.0,0.0,0,0.0,0.0,0.0,0,0.0,0.0,0.0,0.0,0.0,0.0,18.0,0.0,0.0,0.0,0.0,0.0,0.0,0.0,0.0,0.0,0.0,0.0,0.0,0.0,0.0,0.0,0.0,0.0,0.0,0.0,0.0,0.0,0.0,0,0.0,0.0,0.0,0.0,0.0,0.0,0.0,0,0.0,0.0,0.0,0.0,0.0,82.0,0.0,0,0.0,0.0,0.0,0.0,0.0,0,0.0,0.0,0.0,0.0,0.0,0,0.0,0.0,0.0,0.0,0,0.0,0.0,0.0,0,0,0,0.0,0.0,0.0,0.0,0.0,0.0,0.0,0.0,0.0,0.0,0.0,0.0,0.0,0.0,0.0,0,0.0,0.0,60.4,25.07,0.2046271
# 4799,6619,38494,Gan Fuxi,1959,nan,(Al2O3)4.0 (B2O3)16.0 (Li2O)16.0 (SiO2)64.0 ,0.0,0,0.0,4.0,0.0,0.0,0.0,0.0,0.0,0,0,0,0.0,16.0,0,0.0,0.0,0.0,0.0,0.0,0.0,0,0.0,0.0,0.0,0.0,0,0,0.0,0.0,0,0.0,0.0,0.0,0.0,0.0,0.0,0,0.0,0.0,0.0,0.0,0.0,0.0,0,0.0,0.0,0,0.0,0.0,0.0,0.0,0.0,0.0,0,0,0,0.0,0,0.0,0.0,0,0,0.0,0,0.0,0.0,0.0,0,0.0,0.0,0.0,0,0,0.0,0.0,0,0.0,0.0,0.0,0,0.0,0.0,16.0,0,0,0,0.0,0.0,0,0.0,0.0,0.0,0,0.0,0.0,0.0,0.0,0.0,0.0,0.0,0.0,0.0,0.0,0.0,0.0,0.0,0.0,0.0,0.0,0.0,0.0,0.0,0.0,0.0,0.0,0.0,0.0,0.0,0.0,0.0,0.0,0.0,0,0.0,0.0,0.0,0.0,0.0,0.0,0.0,0,0.0,0.0,0.0,0.0,0.0,64.0,0.0,0,0.0,0.0,0.0,0.0,0.0,0,0.0,0.0,0.0,0.0,0.0,0,0.0,0.0,0.0,0.0,0,0.0,0.0,0.0,0,0,0,0.0,0.0,0.0,0.0,0.0,0.0,0.0,0.0,0.0,0.0,0.0,0.0,0.0,0.0,0.0,0,0.0,0.0,77.5,32.17,0.2045385
# 4800,6619,38476,Gan Fuxi,1959,nan,(Al2O3)12.0 (B2O3)20.0 (Na2O)16.0 (SiO2)52.0 ,0.0,0,0.0,12.0,0.0,0.0,0.0,0.0,0.0,0,0,0,0.0,20.0,0,0.0,0.0,0.0,0.0,0.0,0.0,0,0.0,0.0,0.0,0.0,0,0,0.0,0.0,0,0.0,0.0,0.0,0.0,0.0,0.0,0,0.0,0.0,0.0,0.0,0.0,0.0,0,0.0,0.0,0,0.0,0.0,0.0,0.0,0.0,0.0,0,0,0,0.0,0,0.0,0.0,0,0,0.0,0,0.0,0.0,0.0,0,0.0,0.0,0.0,0,0,0.0,0.0,0,0.0,0.0,0.0,0,0.0,0.0,0.0,0,0,0,0.0,0.0,0,0.0,0.0,0.0,0,0.0,0.0,0.0,0.0,0.0,0.0,16.0,0.0,0.0,0.0,0.0,0.0,0.0,0.0,0.0,0.0,0.0,0.0,0.0,0.0,0.0,0.0,0.0,0.0,0.0,0.0,0.0,0.0,0.0,0,0.0,0.0,0.0,0.0,0.0,0.0,0.0,0,0.0,0.0,0.0,0.0,0.0,52.0,0.0,0,0.0,0.0,0.0,0.0,0.0,0,0.0,0.0,0.0,0.0,0.0,0,0.0,0.0,0.0,0.0,0,0.0,0.0,0.0,0,0,0,0.0,0.0,0.0,0.0,0.0,0.0,0.0,0.0,0.0,0.0,0.0,0.0,0.0,0.0,0.0,0,0.0,0.0,59.3,24.62,0.2043054
# 4801,3861,143625,Takahashi K.,1983,nan,(B2O3)15.38461046 (Na2O)7.692307231 (SiO2)76.92308231 ,0.0,0,0.0,0.0,0.0,0.0,0.0,0.0,0.0,0,0,0,0.0,15.38461046,0,0.0,0.0,0.0,0.0,0.0,0.0,0,0.0,0.0,0.0,0.0,0,0,0.0,0.0,0,0.0,0.0,0.0,0.0,0.0,0.0,0,0.0,0.0,0.0,0.0,0.0,0.0,0,0.0,0.0,0,0.0,0.0,0.0,0.0,0.0,0.0,0,0,0,0.0,0,0.0,0.0,0,0,0.0,0,0.0,0.0,0.0,0,0.0,0.0,0.0,0,0,0.0,0.0,0,0.0,0.0,0.0,0,0.0,0.0,0.0,0,0,0,0.0,0.0,0,0.0,0.0,0.0,0,0.0,0.0,0.0,0.0,0.0,0.0,7.692307231,0.0,0.0,0.0,0.0,0.0,0.0,0.0,0.0,0.0,0.0,0.0,0.0,0.0,0.0,0.0,0.0,0.0,0.0,0.0,0.0,0.0,0.0,0,0.0,0.0,0.0,0.0,0.0,0.0,0.0,0,0.0,0.0,0.0,0.0,0.0,76.92308231,0.0,0,0.0,0.0,0.0,0.0,0.0,0,0.0,0.0,0.0,0.0,0.0,0,0.0,0.0,0.0,0.0,0,0.0,0.0,0.0,0,0,0,0.0,0.0,0.0,0.0,0.0,0.0,0.0,0.0,0.0,0.0,0.0,0.0,0.0,0.0,0.0,0,0.0,0.0,63.7,26.45,0.2041588
# 4802,293,110629,State Optical I,1975,LK4,(Al2O3)1.447458058 (As2O3)0.082520003 (B2O3)15.45805062 (K2O)7.584337303 (SiO2)73.37361293 (ZnO)2.0540210819999998 ,0.0,0,0.0,1.447458058,0.0,0.0,0.0,0.082520003,0.0,0,0,0,0.0,15.45805062,0,0.0,0.0,0.0,0.0,0.0,0.0,0,0.0,0.0,0.0,0.0,0,0,0.0,0.0,0,0.0,0.0,0.0,0.0,0.0,0.0,0,0.0,0.0,0.0,0.0,0.0,0.0,0,0.0,0.0,0,0.0,0.0,0.0,0.0,0.0,0.0,0,0,0,0.0,0,0.0,0.0,0,0,0.0,0,0.0,0.0,0.0,0,0.0,0.0,7.584337303,0,0,0.0,0.0,0,0.0,0.0,0.0,0,0.0,0.0,0.0,0,0,0,0.0,0.0,0,0.0,0.0,0.0,0,0.0,0.0,0.0,0.0,0.0,0.0,0.0,0.0,0.0,0.0,0.0,0.0,0.0,0.0,0.0,0.0,0.0,0.0,0.0,0.0,0.0,0.0,0.0,0.0,0.0,0.0,0.0,0.0,0.0,0,0.0,0.0,0.0,0.0,0.0,0.0,0.0,0,0.0,0.0,0.0,0.0,0.0,73.37361293,0.0,0,0.0,0.0,0.0,0.0,0.0,0,0.0,0.0,0.0,0.0,0.0,0,0.0,0.0,0.0,0.0,0,0.0,0.0,0.0,0,0,0,0.0,0.0,0.0,0.0,0.0,0.0,0.0,0.0,0.0,0.0,0.0,0.0,0.0,0.0,2.0540210819999998,0,0.0,0.0,63.6,26.41,0.20408929999999997
# 4803,4562,14663,Osaka A.,1986,nan,(GeO2)46.51 (Na2O)6.98 (SiO2)46.51 ,0.0,0,0.0,0.0,0.0,0.0,0.0,0.0,0.0,0,0,0,0.0,0.0,0,0.0,0.0,0.0,0.0,0.0,0.0,0,0.0,0.0,0.0,0.0,0,0,0.0,0.0,0,0.0,0.0,0.0,0.0,0.0,0.0,0,0.0,0.0,0.0,0.0,0.0,0.0,0,0.0,0.0,0,0.0,0.0,0.0,0.0,0.0,0.0,0,0,0,0.0,0,0.0,46.51,0,0,0.0,0,0.0,0.0,0.0,0,0.0,0.0,0.0,0,0,0.0,0.0,0,0.0,0.0,0.0,0,0.0,0.0,0.0,0,0,0,0.0,0.0,0,0.0,0.0,0.0,0,0.0,0.0,0.0,0.0,0.0,0.0,6.98,0.0,0.0,0.0,0.0,0.0,0.0,0.0,0.0,0.0,0.0,0.0,0.0,0.0,0.0,0.0,0.0,0.0,0.0,0.0,0.0,0.0,0.0,0,0.0,0.0,0.0,0.0,0.0,0.0,0.0,0,0.0,0.0,0.0,0.0,0.0,46.51,0.0,0,0.0,0.0,0.0,0.0,0.0,0,0.0,0.0,0.0,0.0,0.0,0,0.0,0.0,0.0,0.0,0,0.0,0.0,0.0,0,0,0,0.0,0.0,0.0,0.0,0.0,0.0,0.0,0.0,0.0,0.0,0.0,0.0,0.0,0.0,0.0,0,0.0,0.0,64.2,26.66,0.204051
# 4804,572,24658,Spinner S.,1954,LC523/586,(B2O3)1.313699161 (CaO)10.22068569 (Cl)1.2039983140000001 (K2O)1.618256734 (Na2O)13.77285072 (Sb2O3)0.250999649 (SiO2)71.23871027 (SO3)0.380799467 ,0.0,0,0.0,0.0,0.0,0.0,0.0,0.0,0.0,0,0,0,0.0,1.313699161,0,0.0,0.0,0.0,0.0,0.0,0.0,0,0.0,0.0,10.22068569,0.0,0,0,0.0,0.0,0,0.0,1.2039983140000001,0.0,0.0,0.0,0.0,0,0.0,0.0,0.0,0.0,0.0,0.0,0,0.0,0.0,0,0.0,0.0,0.0,0.0,0.0,0.0,0,0,0,0.0,0,0.0,0.0,0,0,0.0,0,0.0,0.0,0.0,0,0.0,0.0,1.618256734,0,0,0.0,0.0,0,0.0,0.0,0.0,0,0.0,0.0,0.0,0,0,0,0.0,0.0,0,0.0,0.0,0.0,0,0.0,0.0,0.0,0.0,0.0,0.0,13.77285072,0.0,0.0,0.0,0.0,0.0,0.0,0.0,0.0,0.0,0.0,0.0,0.0,0.0,0.0,0.0,0.0,0.0,0.0,0.0,0.0,0.0,0.0,0,0.0,0.0,0.0,0.0,0.0,0.0,0.250999649,0,0.0,0.0,0.0,0.0,0.0,71.23871027,0.0,0,0.0,0.0,0.0,0.380799467,0.0,0,0.0,0.0,0.0,0.0,0.0,0,0.0,0.0,0.0,0.0,0,0.0,0.0,0.0,0,0,0,0.0,0.0,0.0,0.0,0.0,0.0,0.0,0.0,0.0,0.0,0.0,0.0,0.0,0.0,0.0,0,0.0,0.0,72.6,30.2,0.204
# 4805,1583,12257,Karapetyan G.O.,1981,nan,(Li2O)20.0 (Na2O)5.0 (SiO2)75.0 ,0.0,0,0.0,0.0,0.0,0.0,0.0,0.0,0.0,0,0,0,0.0,0.0,0,0.0,0.0,0.0,0.0,0.0,0.0,0,0.0,0.0,0.0,0.0,0,0,0.0,0.0,0,0.0,0.0,0.0,0.0,0.0,0.0,0,0.0,0.0,0.0,0.0,0.0,0.0,0,0.0,0.0,0,0.0,0.0,0.0,0.0,0.0,0.0,0,0,0,0.0,0,0.0,0.0,0,0,0.0,0,0.0,0.0,0.0,0,0.0,0.0,0.0,0,0,0.0,0.0,0,0.0,0.0,0.0,0,0.0,0.0,20.0,0,0,0,0.0,0.0,0,0.0,0.0,0.0,0,0.0,0.0,0.0,0.0,0.0,0.0,5.0,0.0,0.0,0.0,0.0,0.0,0.0,0.0,0.0,0.0,0.0,0.0,0.0,0.0,0.0,0.0,0.0,0.0,0.0,0.0,0.0,0.0,0.0,0,0.0,0.0,0.0,0.0,0.0,0.0,0.0,0,0.0,0.0,0.0,0.0,0.0,75.0,0.0,0,0.0,0.0,0.0,0.0,0.0,0,0.0,0.0,0.0,0.0,0.0,0,0.0,0.0,0.0,0.0,0,0.0,0.0,0.0,0,0,0,0.0,0.0,0.0,0.0,0.0,0.0,0.0,0.0,0.0,0.0,0.0,0.0,0.0,0.0,0.0,0,0.0,0.0,77.5,32.2,0.204
