Repository: jacobergzhou/Poisson-Ratio

File: Non_metal_07242019.csv (part 83 of 91)
Index,Code,Glass #,Author,Year,Trademark,glass_comp,Ag2O,AgI,Al,Al2O3,AlF3,AlN,As,As2O3,As2O5,As2S3,As2Se3,AsSe,B,B2O3,BaCl2,BaF2,BaO,BeF2,BeO,Bi2O3,BiCl3,Br,Ca,CaF2,CaO,Cd,CdCl2,CdF2,CdO,Ce2O3,CeF3,CeO2,Cl,Co3O4,CoO,Cr2O3,Cs2O,CsCl,CsF,Cu2O,CuO,Dy2O3,Er,Er2O3,ErF3,Eu,Eu2O3,EuF3,F,Fe,Fe2O3,FeO,Ga,Ga2O3,Ga2S3,Ga2Se3,GaF3,Gd2O3,GdF3,Ge,GeO2,GeS2,GeSe2,H2O,HfF4,HfO2,Hg,Ho2O3,I,InF3,K,K2O,K2S,K2SO4,KBr,KCl,KF,KHF2,La,La2O3,La2S3,LaF3,Li,Li2O,Li2S,Li2SO4,LiBr,LiCl,LiF,LiI,MgF2,MgO,Mn2O3,MnF2,MnO,MnO2,MoO2,MoO3,N,Na,Na2O,Na2S,Na2SO4,NaCl,NaF,NaPO3,Nb2O5,Nd,Nd2O3,NdF3,NH4NO3,NiO,O,OH,P,P2O5,Pb,PbCl2,PbF2,PbO,PdO,Pr2O3,Pr6O11,PrF3,Rb2O,RbF,Rh2O3,RuO2,S,Sb,Sb2O3,Sb2S3,Sc2O3,Se,Si,Si3N4,SiC,SiO2,Sm2O3,Sn,SnO,SnO2,SO2,SO3,Sr,SrCl2,SrF2,SrO,Ta2O3,Ta2O5,Tb2O3,TbF3,Te,TeO2,Th,ThF4,ThO2,TiO2,Tl,Tl2O,Tl2Se,TlSe,Tm2O3,U,U3O8,UO2,V,V2O5,VO6,WO3,Y,Y2O3,Yb2O3,YbF3,YF3,ZnCl2,ZnF2,ZnO,ZnSO4,ZrF4,ZrO2,Young's modulus E (GPa),Shear modulus G (GPa),Poisson's ratio v
# 4806,1965,110869,Kisin B.I.,1959,K3,(As2O3)0.064069995 (B2O3)7.081915462 (CaO)1.514339885 (K2O)7.548607426 (MgO)0.691841547 (Na2O)7.811881406 (SiO2)75.28734428 ,0.0,0,0.0,0.0,0.0,0.0,0.0,0.064069995,0.0,0,0,0,0.0,7.081915462,0,0.0,0.0,0.0,0.0,0.0,0.0,0,0.0,0.0,1.514339885,0.0,0,0,0.0,0.0,0,0.0,0.0,0.0,0.0,0.0,0.0,0,0.0,0.0,0.0,0.0,0.0,0.0,0,0.0,0.0,0,0.0,0.0,0.0,0.0,0.0,0.0,0,0,0,0.0,0,0.0,0.0,0,0,0.0,0,0.0,0.0,0.0,0,0.0,0.0,7.548607426,0,0,0.0,0.0,0,0.0,0.0,0.0,0,0.0,0.0,0.0,0,0,0,0.0,0.0,0,0.0,0.691841547,0.0,0,0.0,0.0,0.0,0.0,0.0,0.0,7.811881406,0.0,0.0,0.0,0.0,0.0,0.0,0.0,0.0,0.0,0.0,0.0,0.0,0.0,0.0,0.0,0.0,0.0,0.0,0.0,0.0,0.0,0.0,0,0.0,0.0,0.0,0.0,0.0,0.0,0.0,0,0.0,0.0,0.0,0.0,0.0,75.28734428,0.0,0,0.0,0.0,0.0,0.0,0.0,0,0.0,0.0,0.0,0.0,0.0,0,0.0,0.0,0.0,0.0,0,0.0,0.0,0.0,0,0,0,0.0,0.0,0.0,0.0,0.0,0.0,0.0,0.0,0.0,0.0,0.0,0.0,0.0,0.0,0.0,0,0.0,0.0,75.2,31.22,0.204
# 4807,1966,110900,Kisin B.I.,1959,KF4,(Al2O3)1.5515249219999998 (As2O3)0.126599994 (B2O3)7.384859631 (K2O)2.40018388 (Na2O)11.47519943 (PbO)2.0022558999999998 (SiO2)75.05937625 ,0.0,0,0.0,1.5515249219999998,0.0,0.0,0.0,0.126599994,0.0,0,0,0,0.0,7.384859631,0,0.0,0.0,0.0,0.0,0.0,0.0,0,0.0,0.0,0.0,0.0,0,0,0.0,0.0,0,0.0,0.0,0.0,0.0,0.0,0.0,0,0.0,0.0,0.0,0.0,0.0,0.0,0,0.0,0.0,0,0.0,0.0,0.0,0.0,0.0,0.0,0,0,0,0.0,0,0.0,0.0,0,0,0.0,0,0.0,0.0,0.0,0,0.0,0.0,2.40018388,0,0,0.0,0.0,0,0.0,0.0,0.0,0,0.0,0.0,0.0,0,0,0,0.0,0.0,0,0.0,0.0,0.0,0,0.0,0.0,0.0,0.0,0.0,0.0,11.47519943,0.0,0.0,0.0,0.0,0.0,0.0,0.0,0.0,0.0,0.0,0.0,0.0,0.0,0.0,0.0,0.0,0.0,0.0,2.0022558999999998,0.0,0.0,0.0,0,0.0,0.0,0.0,0.0,0.0,0.0,0.0,0,0.0,0.0,0.0,0.0,0.0,75.05937625,0.0,0,0.0,0.0,0.0,0.0,0.0,0,0.0,0.0,0.0,0.0,0.0,0,0.0,0.0,0.0,0.0,0,0.0,0.0,0.0,0,0,0,0.0,0.0,0.0,0.0,0.0,0.0,0.0,0.0,0.0,0.0,0.0,0.0,0.0,0.0,0.0,0,0.0,0.0,76.6,31.81,0.204
# 4808,1966,110923,Kisin B.I.,1959,LF5,(As2O3)0.21890006899999997 (BaO)0.423750434 (K2O)7.421760353 (PbO)14.29468453 (SiO2)77.64090461 ,0.0,0,0.0,0.0,0.0,0.0,0.0,0.21890006899999997,0.0,0,0,0,0.0,0.0,0,0.0,0.423750434,0.0,0.0,0.0,0.0,0,0.0,0.0,0.0,0.0,0,0,0.0,0.0,0,0.0,0.0,0.0,0.0,0.0,0.0,0,0.0,0.0,0.0,0.0,0.0,0.0,0,0.0,0.0,0,0.0,0.0,0.0,0.0,0.0,0.0,0,0,0,0.0,0,0.0,0.0,0,0,0.0,0,0.0,0.0,0.0,0,0.0,0.0,7.421760353,0,0,0.0,0.0,0,0.0,0.0,0.0,0,0.0,0.0,0.0,0,0,0,0.0,0.0,0,0.0,0.0,0.0,0,0.0,0.0,0.0,0.0,0.0,0.0,0.0,0.0,0.0,0.0,0.0,0.0,0.0,0.0,0.0,0.0,0.0,0.0,0.0,0.0,0.0,0.0,0.0,0.0,0.0,14.29468453,0.0,0.0,0.0,0,0.0,0.0,0.0,0.0,0.0,0.0,0.0,0,0.0,0.0,0.0,0.0,0.0,77.64090461,0.0,0,0.0,0.0,0.0,0.0,0.0,0,0.0,0.0,0.0,0.0,0.0,0,0.0,0.0,0.0,0.0,0,0.0,0.0,0.0,0,0,0,0.0,0.0,0.0,0.0,0.0,0.0,0.0,0.0,0.0,0.0,0.0,0.0,0.0,0.0,0.0,0,0.0,0.0,55.7,23.13,0.204
# 4809,3384,3840,Shchavelev O.S.,1973,nan,(K2O)5.4 (SiO2)84.5 (SrO)10.1 ,0.0,0,0.0,0.0,0.0,0.0,0.0,0.0,0.0,0,0,0,0.0,0.0,0,0.0,0.0,0.0,0.0,0.0,0.0,0,0.0,0.0,0.0,0.0,0,0,0.0,0.0,0,0.0,0.0,0.0,0.0,0.0,0.0,0,0.0,0.0,0.0,0.0,0.0,0.0,0,0.0,0.0,0,0.0,0.0,0.0,0.0,0.0,0.0,0,0,0,0.0,0,0.0,0.0,0,0,0.0,0,0.0,0.0,0.0,0,0.0,0.0,5.4,0,0,0.0,0.0,0,0.0,0.0,0.0,0,0.0,0.0,0.0,0,0,0,0.0,0.0,0,0.0,0.0,0.0,0,0.0,0.0,0.0,0.0,0.0,0.0,0.0,0.0,0.0,0.0,0.0,0.0,0.0,0.0,0.0,0.0,0.0,0.0,0.0,0.0,0.0,0.0,0.0,0.0,0.0,0.0,0.0,0.0,0.0,0,0.0,0.0,0.0,0.0,0.0,0.0,0.0,0,0.0,0.0,0.0,0.0,0.0,84.5,0.0,0,0.0,0.0,0.0,0.0,0.0,0,0.0,10.1,0.0,0.0,0.0,0,0.0,0.0,0.0,0.0,0,0.0,0.0,0.0,0,0,0,0.0,0.0,0.0,0.0,0.0,0.0,0.0,0.0,0.0,0.0,0.0,0.0,0.0,0.0,0.0,0,0.0,0.0,64.7,26.87,0.204
# 4810,5485,6010,Lyubimov M.L.,1957,S4801,(Al2O3)1.8781341130000002 (B2O3)21.08790127 (K2O)2.575087155 (Na2O)3.8106432289999996 (SiO2)70.64823424 ,0.0,0,0.0,1.8781341130000002,0.0,0.0,0.0,0.0,0.0,0,0,0,0.0,21.08790127,0,0.0,0.0,0.0,0.0,0.0,0.0,0,0.0,0.0,0.0,0.0,0,0,0.0,0.0,0,0.0,0.0,0.0,0.0,0.0,0.0,0,0.0,0.0,0.0,0.0,0.0,0.0,0,0.0,0.0,0,0.0,0.0,0.0,0.0,0.0,0.0,0,0,0,0.0,0,0.0,0.0,0,0,0.0,0,0.0,0.0,0.0,0,0.0,0.0,2.575087155,0,0,0.0,0.0,0,0.0,0.0,0.0,0,0.0,0.0,0.0,0,0,0,0.0,0.0,0,0.0,0.0,0.0,0,0.0,0.0,0.0,0.0,0.0,0.0,3.8106432289999996,0.0,0.0,0.0,0.0,0.0,0.0,0.0,0.0,0.0,0.0,0.0,0.0,0.0,0.0,0.0,0.0,0.0,0.0,0.0,0.0,0.0,0.0,0,0.0,0.0,0.0,0.0,0.0,0.0,0.0,0,0.0,0.0,0.0,0.0,0.0,70.64823424,0.0,0,0.0,0.0,0.0,0.0,0.0,0,0.0,0.0,0.0,0.0,0.0,0,0.0,0.0,0.0,0.0,0,0.0,0.0,0.0,0,0,0,0.0,0.0,0.0,0.0,0.0,0.0,0.0,0.0,0.0,0.0,0.0,0.0,0.0,0.0,0.0,0,0.0,0.0,63.2,26.24,0.204
# 4811,11648,76108,Hanada T.,1973,nan,(GeO2)97.5 (Na2S)2.5 ,0.0,0,0.0,0.0,0.0,0.0,0.0,0.0,0.0,0,0,0,0.0,0.0,0,0.0,0.0,0.0,0.0,0.0,0.0,0,0.0,0.0,0.0,0.0,0,0,0.0,0.0,0,0.0,0.0,0.0,0.0,0.0,0.0,0,0.0,0.0,0.0,0.0,0.0,0.0,0,0.0,0.0,0,0.0,0.0,0.0,0.0,0.0,0.0,0,0,0,0.0,0,0.0,97.5,0,0,0.0,0,0.0,0.0,0.0,0,0.0,0.0,0.0,0,0,0.0,0.0,0,0.0,0.0,0.0,0,0.0,0.0,0.0,0,0,0,0.0,0.0,0,0.0,0.0,0.0,0,0.0,0.0,0.0,0.0,0.0,0.0,0.0,2.5,0.0,0.0,0.0,0.0,0.0,0.0,0.0,0.0,0.0,0.0,0.0,0.0,0.0,0.0,0.0,0.0,0.0,0.0,0.0,0.0,0.0,0,0.0,0.0,0.0,0.0,0.0,0.0,0.0,0,0.0,0.0,0.0,0.0,0.0,0.0,0.0,0,0.0,0.0,0.0,0.0,0.0,0,0.0,0.0,0.0,0.0,0.0,0,0.0,0.0,0.0,0.0,0,0.0,0.0,0.0,0,0,0,0.0,0.0,0.0,0.0,0.0,0.0,0.0,0.0,0.0,0.0,0.0,0.0,0.0,0.0,0.0,0,0.0,0.0,46.7,19.42,0.204
# 4812,35599,427693,Reddy M.V.S.,2009,nan,(B2O3)60.0 (Na2O)10.0 (V2O5)30.0 ,0.0,0,0.0,0.0,0.0,0.0,0.0,0.0,0.0,0,0,0,0.0,60.0,0,0.0,0.0,0.0,0.0,0.0,0.0,0,0.0,0.0,0.0,0.0,0,0,0.0,0.0,0,0.0,0.0,0.0,0.0,0.0,0.0,0,0.0,0.0,0.0,0.0,0.0,0.0,0,0.0,0.0,0,0.0,0.0,0.0,0.0,0.0,0.0,0,0,0,0.0,0,0.0,0.0,0,0,0.0,0,0.0,0.0,0.0,0,0.0,0.0,0.0,0,0,0.0,0.0,0,0.0,0.0,0.0,0,0.0,0.0,0.0,0,0,0,0.0,0.0,0,0.0,0.0,0.0,0,0.0,0.0,0.0,0.0,0.0,0.0,10.0,0.0,0.0,0.0,0.0,0.0,0.0,0.0,0.0,0.0,0.0,0.0,0.0,0.0,0.0,0.0,0.0,0.0,0.0,0.0,0.0,0.0,0.0,0,0.0,0.0,0.0,0.0,0.0,0.0,0.0,0,0.0,0.0,0.0,0.0,0.0,0.0,0.0,0,0.0,0.0,0.0,0.0,0.0,0,0.0,0.0,0.0,0.0,0.0,0,0.0,0.0,0.0,0.0,0,0.0,0.0,0.0,0,0,0,0.0,0.0,0.0,0.0,30.0,0.0,0.0,0.0,0.0,0.0,0.0,0.0,0.0,0.0,0.0,0,0.0,0.0,43.1,17.93,0.204
# 4813,40613,476105,Akiba S.,2011,nan,(Al2O3)7.0 (MgO)6.0 (Na2O)14.0 (SiO2)73.0 ,0.0,0,0.0,7.0,0.0,0.0,0.0,0.0,0.0,0,0,0,0.0,0.0,0,0.0,0.0,0.0,0.0,0.0,0.0,0,0.0,0.0,0.0,0.0,0,0,0.0,0.0,0,0.0,0.0,0.0,0.0,0.0,0.0,0,0.0,0.0,0.0,0.0,0.0,0.0,0,0.0,0.0,0,0.0,0.0,0.0,0.0,0.0,0.0,0,0,0,0.0,0,0.0,0.0,0,0,0.0,0,0.0,0.0,0.0,0,0.0,0.0,0.0,0,0,0.0,0.0,0,0.0,0.0,0.0,0,0.0,0.0,0.0,0,0,0,0.0,0.0,0,0.0,6.0,0.0,0,0.0,0.0,0.0,0.0,0.0,0.0,14.0,0.0,0.0,0.0,0.0,0.0,0.0,0.0,0.0,0.0,0.0,0.0,0.0,0.0,0.0,0.0,0.0,0.0,0.0,0.0,0.0,0.0,0.0,0,0.0,0.0,0.0,0.0,0.0,0.0,0.0,0,0.0,0.0,0.0,0.0,0.0,73.0,0.0,0,0.0,0.0,0.0,0.0,0.0,0,0.0,0.0,0.0,0.0,0.0,0,0.0,0.0,0.0,0.0,0,0.0,0.0,0.0,0,0,0,0.0,0.0,0.0,0.0,0.0,0.0,0.0,0.0,0.0,0.0,0.0,0.0,0.0,0.0,0.0,0,0.0,0.0,70.8,29.4,0.204
# 4814,41245,480750,Bootjomchai Ch.,2014,nan,(B2O3)28.84615173 (SiO2)67.30769404 (TiO2)3.8461542310000003 ,0.0,0,0.0,0.0,0.0,0.0,0.0,0.0,0.0,0,0,0,0.0,28.84615173,0,0.0,0.0,0.0,0.0,0.0,0.0,0,0.0,0.0,0.0,0.0,0,0,0.0,0.0,0,0.0,0.0,0.0,0.0,0.0,0.0,0,0.0,0.0,0.0,0.0,0.0,0.0,0,0.0,0.0,0,0.0,0.0,0.0,0.0,0.0,0.0,0,0,0,0.0,0,0.0,0.0,0,0,0.0,0,0.0,0.0,0.0,0,0.0,0.0,0.0,0,0,0.0,0.0,0,0.0,0.0,0.0,0,0.0,0.0,0.0,0,0,0,0.0,0.0,0,0.0,0.0,0.0,0,0.0,0.0,0.0,0.0,0.0,0.0,0.0,0.0,0.0,0.0,0.0,0.0,0.0,0.0,0.0,0.0,0.0,0.0,0.0,0.0,0.0,0.0,0.0,0.0,0.0,0.0,0.0,0.0,0.0,0,0.0,0.0,0.0,0.0,0.0,0.0,0.0,0,0.0,0.0,0.0,0.0,0.0,67.30769404,0.0,0,0.0,0.0,0.0,0.0,0.0,0,0.0,0.0,0.0,0.0,0.0,0,0.0,0.0,0.0,0.0,0,3.8461542310000003,0.0,0.0,0,0,0,0.0,0.0,0.0,0.0,0.0,0.0,0.0,0.0,0.0,0.0,0.0,0.0,0.0,0.0,0.0,0,0.0,0.0,68.1,28.29,0.204
# 4815,6619,38525,Gan Fuxi,1959,nan,(Al2O3)8.0 (B2O3)20.0 (Li2O)12.0 (SiO2)60.0 ,0.0,0,0.0,8.0,0.0,0.0,0.0,0.0,0.0,0,0,0,0.0,20.0,0,0.0,0.0,0.0,0.0,0.0,0.0,0,0.0,0.0,0.0,0.0,0,0,0.0,0.0,0,0.0,0.0,0.0,0.0,0.0,0.0,0,0.0,0.0,0.0,0.0,0.0,0.0,0,0.0,0.0,0,0.0,0.0,0.0,0.0,0.0,0.0,0,0,0,0.0,0,0.0,0.0,0,0,0.0,0,0.0,0.0,0.0,0,0.0,0.0,0.0,0,0,0.0,0.0,0,0.0,0.0,0.0,0,0.0,0.0,12.0,0,0,0,0.0,0.0,0,0.0,0.0,0.0,0,0.0,0.0,0.0,0.0,0.0,0.0,0.0,0.0,0.0,0.0,0.0,0.0,0.0,0.0,0.0,0.0,0.0,0.0,0.0,0.0,0.0,0.0,0.0,0.0,0.0,0.0,0.0,0.0,0.0,0,0.0,0.0,0.0,0.0,0.0,0.0,0.0,0,0.0,0.0,0.0,0.0,0.0,60.0,0.0,0,0.0,0.0,0.0,0.0,0.0,0,0.0,0.0,0.0,0.0,0.0,0,0.0,0.0,0.0,0.0,0,0.0,0.0,0.0,0,0,0,0.0,0.0,0.0,0.0,0.0,0.0,0.0,0.0,0.0,0.0,0.0,0.0,0.0,0.0,0.0,0,0.0,0.0,76.5,31.78,0.20358710000000002
# 4816,1763,110639,State Optical I,1975,K3,(As2O3)0.064069995 (B2O3)7.081915462 (CaO)1.514339885 (K2O)7.548607426 (MgO)0.691841547 (Na2O)7.811881406 (SiO2)75.28734428 ,0.0,0,0.0,0.0,0.0,0.0,0.0,0.064069995,0.0,0,0,0,0.0,7.081915462,0,0.0,0.0,0.0,0.0,0.0,0.0,0,0.0,0.0,1.514339885,0.0,0,0,0.0,0.0,0,0.0,0.0,0.0,0.0,0.0,0.0,0,0.0,0.0,0.0,0.0,0.0,0.0,0,0.0,0.0,0,0.0,0.0,0.0,0.0,0.0,0.0,0,0,0,0.0,0,0.0,0.0,0,0,0.0,0,0.0,0.0,0.0,0,0.0,0.0,7.548607426,0,0,0.0,0.0,0,0.0,0.0,0.0,0,0.0,0.0,0.0,0,0,0,0.0,0.0,0,0.0,0.691841547,0.0,0,0.0,0.0,0.0,0.0,0.0,0.0,7.811881406,0.0,0.0,0.0,0.0,0.0,0.0,0.0,0.0,0.0,0.0,0.0,0.0,0.0,0.0,0.0,0.0,0.0,0.0,0.0,0.0,0.0,0.0,0,0.0,0.0,0.0,0.0,0.0,0.0,0.0,0,0.0,0.0,0.0,0.0,0.0,75.28734428,0.0,0,0.0,0.0,0.0,0.0,0.0,0,0.0,0.0,0.0,0.0,0.0,0,0.0,0.0,0.0,0.0,0,0.0,0.0,0.0,0,0,0,0.0,0.0,0.0,0.0,0.0,0.0,0.0,0.0,0.0,0.0,0.0,0.0,0.0,0.0,0.0,0,0.0,0.0,75.2,31.24,0.20358510000000002
# 4817,3122,110700,State Optical I,1975,LF5,(As2O3)0.21890006899999997 (BaO)0.423750434 (K2O)7.421760353 (PbO)14.29468453 (SiO2)77.64090461 ,0.0,0,0.0,0.0,0.0,0.0,0.0,0.21890006899999997,0.0,0,0,0,0.0,0.0,0,0.0,0.423750434,0.0,0.0,0.0,0.0,0,0.0,0.0,0.0,0.0,0,0,0.0,0.0,0,0.0,0.0,0.0,0.0,0.0,0.0,0,0.0,0.0,0.0,0.0,0.0,0.0,0,0.0,0.0,0,0.0,0.0,0.0,0.0,0.0,0.0,0,0,0,0.0,0,0.0,0.0,0,0,0.0,0,0.0,0.0,0.0,0,0.0,0.0,7.421760353,0,0,0.0,0.0,0,0.0,0.0,0.0,0,0.0,0.0,0.0,0,0,0,0.0,0.0,0,0.0,0.0,0.0,0,0.0,0.0,0.0,0.0,0.0,0.0,0.0,0.0,0.0,0.0,0.0,0.0,0.0,0.0,0.0,0.0,0.0,0.0,0.0,0.0,0.0,0.0,0.0,0.0,0.0,14.29468453,0.0,0.0,0.0,0,0.0,0.0,0.0,0.0,0.0,0.0,0.0,0,0.0,0.0,0.0,0.0,0.0,77.64090461,0.0,0,0.0,0.0,0.0,0.0,0.0,0,0.0,0.0,0.0,0.0,0.0,0,0.0,0.0,0.0,0.0,0,0.0,0.0,0.0,0,0,0,0.0,0.0,0.0,0.0,0.0,0.0,0.0,0.0,0.0,0.0,0.0,0.0,0.0,0.0,0.0,0,0.0,0.0,55.6,23.1,0.2034632
# 4818,39407,465133,Zheng Qiuju,2012,nan,(Al2O3)2.2 (B2O3)4.9 (Fe2O3)0.9 (Na2O)14.6 (SiO2)77.4 ,0.0,0,0.0,2.2,0.0,0.0,0.0,0.0,0.0,0,0,0,0.0,4.9,0,0.0,0.0,0.0,0.0,0.0,0.0,0,0.0,0.0,0.0,0.0,0,0,0.0,0.0,0,0.0,0.0,0.0,0.0,0.0,0.0,0,0.0,0.0,0.0,0.0,0.0,0.0,0,0.0,0.0,0,0.0,0.0,0.9,0.0,0.0,0.0,0,0,0,0.0,0,0.0,0.0,0,0,0.0,0,0.0,0.0,0.0,0,0.0,0.0,0.0,0,0,0.0,0.0,0,0.0,0.0,0.0,0,0.0,0.0,0.0,0,0,0,0.0,0.0,0,0.0,0.0,0.0,0,0.0,0.0,0.0,0.0,0.0,0.0,14.6,0.0,0.0,0.0,0.0,0.0,0.0,0.0,0.0,0.0,0.0,0.0,0.0,0.0,0.0,0.0,0.0,0.0,0.0,0.0,0.0,0.0,0.0,0,0.0,0.0,0.0,0.0,0.0,0.0,0.0,0,0.0,0.0,0.0,0.0,0.0,77.4,0.0,0,0.0,0.0,0.0,0.0,0.0,0,0.0,0.0,0.0,0.0,0.0,0,0.0,0.0,0.0,0.0,0,0.0,0.0,0.0,0,0,0,0.0,0.0,0.0,0.0,0.0,0.0,0.0,0.0,0.0,0.0,0.0,0.0,0.0,0.0,0.0,0,0.0,0.0,73.4,30.5,0.2032787
# 4819,1763,110641,State Optical I,1975,K14,(Al2O3)1.5555207 (As2O3)0.12430005599999999 (B2O3)7.531731389 (K2O)2.371001067 (Na2O)11.40574513 (PbO)1.116638502 (SiO2)74.65426359 (ZnO)1.240799558 ,0.0,0,0.0,1.5555207,0.0,0.0,0.0,0.12430005599999999,0.0,0,0,0,0.0,7.531731389,0,0.0,0.0,0.0,0.0,0.0,0.0,0,0.0,0.0,0.0,0.0,0,0,0.0,0.0,0,0.0,0.0,0.0,0.0,0.0,0.0,0,0.0,0.0,0.0,0.0,0.0,0.0,0,0.0,0.0,0,0.0,0.0,0.0,0.0,0.0,0.0,0,0,0,0.0,0,0.0,0.0,0,0,0.0,0,0.0,0.0,0.0,0,0.0,0.0,2.371001067,0,0,0.0,0.0,0,0.0,0.0,0.0,0,0.0,0.0,0.0,0,0,0,0.0,0.0,0,0.0,0.0,0.0,0,0.0,0.0,0.0,0.0,0.0,0.0,11.40574513,0.0,0.0,0.0,0.0,0.0,0.0,0.0,0.0,0.0,0.0,0.0,0.0,0.0,0.0,0.0,0.0,0.0,0.0,1.116638502,0.0,0.0,0.0,0,0.0,0.0,0.0,0.0,0.0,0.0,0.0,0,0.0,0.0,0.0,0.0,0.0,74.65426359,0.0,0,0.0,0.0,0.0,0.0,0.0,0,0.0,0.0,0.0,0.0,0.0,0,0.0,0.0,0.0,0.0,0,0.0,0.0,0.0,0,0,0,0.0,0.0,0.0,0.0,0.0,0.0,0.0,0.0,0.0,0.0,0.0,0.0,0.0,0.0,1.240799558,0,0.0,0.0,77.2,32.08,0.2032418
# 4820,217,20172,Polukhin V.N.,1983,nan,(GeO2)27.41158265 (Na2O)3.8650336739999998 (Sb2O3)64.85835 (SiO2)3.8650336739999998 ,0.0,0,0.0,0.0,0.0,0.0,0.0,0.0,0.0,0,0,0,0.0,0.0,0,0.0,0.0,0.0,0.0,0.0,0.0,0,0.0,0.0,0.0,0.0,0,0,0.0,0.0,0,0.0,0.0,0.0,0.0,0.0,0.0,0,0.0,0.0,0.0,0.0,0.0,0.0,0,0.0,0.0,0,0.0,0.0,0.0,0.0,0.0,0.0,0,0,0,0.0,0,0.0,27.41158265,0,0,0.0,0,0.0,0.0,0.0,0,0.0,0.0,0.0,0,0,0.0,0.0,0,0.0,0.0,0.0,0,0.0,0.0,0.0,0,0,0,0.0,0.0,0,0.0,0.0,0.0,0,0.0,0.0,0.0,0.0,0.0,0.0,3.8650336739999998,0.0,0.0,0.0,0.0,0.0,0.0,0.0,0.0,0.0,0.0,0.0,0.0,0.0,0.0,0.0,0.0,0.0,0.0,0.0,0.0,0.0,0.0,0,0.0,0.0,0.0,0.0,0.0,0.0,64.85835,0,0.0,0.0,0.0,0.0,0.0,3.8650336739999998,0.0,0,0.0,0.0,0.0,0.0,0.0,0,0.0,0.0,0.0,0.0,0.0,0,0.0,0.0,0.0,0.0,0,0.0,0.0,0.0,0,0,0,0.0,0.0,0.0,0.0,0.0,0.0,0.0,0.0,0.0,0.0,0.0,0.0,0.0,0.0,0.0,0,0.0,0.0,32.9,13.7,0.203
# 4821,572,24642,Spinner S.,1954,F689/309,(As2O3)0.16369994599999999 (K2O)5.271081261 (PbO)28.09684073 (SiO2)66.46837807 ,0.0,0,0.0,0.0,0.0,0.0,0.0,0.16369994599999999,0.0,0,0,0,0.0,0.0,0,0.0,0.0,0.0,0.0,0.0,0.0,0,0.0,0.0,0.0,0.0,0,0,0.0,0.0,0,0.0,0.0,0.0,0.0,0.0,0.0,0,0.0,0.0,0.0,0.0,0.0,0.0,0,0.0,0.0,0,0.0,0.0,0.0,0.0,0.0,0.0,0,0,0,0.0,0,0.0,0.0,0,0,0.0,0,0.0,0.0,0.0,0,0.0,0.0,5.271081261,0,0,0.0,0.0,0,0.0,0.0,0.0,0,0.0,0.0,0.0,0,0,0,0.0,0.0,0,0.0,0.0,0.0,0,0.0,0.0,0.0,0.0,0.0,0.0,0.0,0.0,0.0,0.0,0.0,0.0,0.0,0.0,0.0,0.0,0.0,0.0,0.0,0.0,0.0,0.0,0.0,0.0,0.0,28.09684073,0.0,0.0,0.0,0,0.0,0.0,0.0,0.0,0.0,0.0,0.0,0,0.0,0.0,0.0,0.0,0.0,66.46837807,0.0,0,0.0,0.0,0.0,0.0,0.0,0,0.0,0.0,0.0,0.0,0.0,0,0.0,0.0,0.0,0.0,0,0.0,0.0,0.0,0,0,0,0.0,0.0,0.0,0.0,0.0,0.0,0.0,0.0,0.0,0.0,0.0,0.0,0.0,0.0,0.0,0,0.0,0.0,54.0,22.21,0.203
# 4822,1583,9802,Karapetyan G.O.,1981,nan,(Na2O)20.0 (SiO2)80.0 ,0.0,0,0.0,0.0,0.0,0.0,0.0,0.0,0.0,0,0,0,0.0,0.0,0,0.0,0.0,0.0,0.0,0.0,0.0,0,0.0,0.0,0.0,0.0,0,0,0.0,0.0,0,0.0,0.0,0.0,0.0,0.0,0.0,0,0.0,0.0,0.0,0.0,0.0,0.0,0,0.0,0.0,0,0.0,0.0,0.0,0.0,0.0,0.0,0,0,0,0.0,0,0.0,0.0,0,0,0.0,0,0.0,0.0,0.0,0,0.0,0.0,0.0,0,0,0.0,0.0,0,0.0,0.0,0.0,0,0.0,0.0,0.0,0,0,0,0.0,0.0,0,0.0,0.0,0.0,0,0.0,0.0,0.0,0.0,0.0,0.0,20.0,0.0,0.0,0.0,0.0,0.0,0.0,0.0,0.0,0.0,0.0,0.0,0.0,0.0,0.0,0.0,0.0,0.0,0.0,0.0,0.0,0.0,0.0,0,0.0,0.0,0.0,0.0,0.0,0.0,0.0,0,0.0,0.0,0.0,0.0,0.0,80.0,0.0,0,0.0,0.0,0.0,0.0,0.0,0,0.0,0.0,0.0,0.0,0.0,0,0.0,0.0,0.0,0.0,0,0.0,0.0,0.0,0,0,0,0.0,0.0,0.0,0.0,0.0,0.0,0.0,0.0,0.0,0.0,0.0,0.0,0.0,0.0,0.0,0,0.0,0.0,62.0,25.8,0.203
# 4823,1965,110872,Kisin B.I.,1959,K14,(Al2O3)1.5555207 (As2O3)0.12430005599999999 (B2O3)7.531731389 (K2O)2.371001067 (Na2O)11.40574513 (PbO)1.116638502 (SiO2)74.65426359 (ZnO)1.240799558 ,0.0,0,0.0,1.5555207,0.0,0.0,0.0,0.12430005599999999,0.0,0,0,0,0.0,7.531731389,0,0.0,0.0,0.0,0.0,0.0,0.0,0,0.0,0.0,0.0,0.0,0,0,0.0,0.0,0,0.0,0.0,0.0,0.0,0.0,0.0,0,0.0,0.0,0.0,0.0,0.0,0.0,0,0.0,0.0,0,0.0,0.0,0.0,0.0,0.0,0.0,0,0,0,0.0,0,0.0,0.0,0,0,0.0,0,0.0,0.0,0.0,0,0.0,0.0,2.371001067,0,0,0.0,0.0,0,0.0,0.0,0.0,0,0.0,0.0,0.0,0,0,0,0.0,0.0,0,0.0,0.0,0.0,0,0.0,0.0,0.0,0.0,0.0,0.0,11.40574513,0.0,0.0,0.0,0.0,0.0,0.0,0.0,0.0,0.0,0.0,0.0,0.0,0.0,0.0,0.0,0.0,0.0,0.0,1.116638502,0.0,0.0,0.0,0,0.0,0.0,0.0,0.0,0.0,0.0,0.0,0,0.0,0.0,0.0,0.0,0.0,74.65426359,0.0,0,0.0,0.0,0.0,0.0,0.0,0,0.0,0.0,0.0,0.0,0.0,0,0.0,0.0,0.0,0.0,0,0.0,0.0,0.0,0,0,0,0.0,0.0,0.0,0.0,0.0,0.0,0.0,0.0,0.0,0.0,0.0,0.0,0.0,0.0,1.240799558,0,0.0,0.0,77.1,32.04,0.203
# 4824,1966,110904,Kisin B.I.,1959,BF1,(As2O3)0.170899952 (B2O3)4.239214805 (CaO)0.200973443 (K2O)8.621909569 (Na2O)2.818475205 (PbO)3.8911389030000003 (Sb2O3)0.101499971 (SiO2)79.27218765 (ZnO)0.6837005070000001 ,0.0,0,0.0,0.0,0.0,0.0,0.0,0.170899952,0.0,0,0,0,0.0,4.239214805,0,0.0,0.0,0.0,0.0,0.0,0.0,0,0.0,0.0,0.200973443,0.0,0,0,0.0,0.0,0,0.0,0.0,0.0,0.0,0.0,0.0,0,0.0,0.0,0.0,0.0,0.0,0.0,0,0.0,0.0,0,0.0,0.0,0.0,0.0,0.0,0.0,0,0,0,0.0,0,0.0,0.0,0,0,0.0,0,0.0,0.0,0.0,0,0.0,0.0,8.621909569,0,0,0.0,0.0,0,0.0,0.0,0.0,0,0.0,0.0,0.0,0,0,0,0.0,0.0,0,0.0,0.0,0.0,0,0.0,0.0,0.0,0.0,0.0,0.0,2.818475205,0.0,0.0,0.0,0.0,0.0,0.0,0.0,0.0,0.0,0.0,0.0,0.0,0.0,0.0,0.0,0.0,0.0,0.0,3.8911389030000003,0.0,0.0,0.0,0,0.0,0.0,0.0,0.0,0.0,0.0,0.101499971,0,0.0,0.0,0.0,0.0,0.0,79.27218765,0.0,0,0.0,0.0,0.0,0.0,0.0,0,0.0,0.0,0.0,0.0,0.0,0,0.0,0.0,0.0,0.0,0,0.0,0.0,0.0,0,0,0,0.0,0.0,0.0,0.0,0.0,0.0,0.0,0.0,0.0,0.0,0.0,0.0,0.0,0.0,0.6837005070000001,0,0.0,0.0,68.4,28.42,0.203
# 4825,3849,12356,Tille U.,1978,nan,(CaO)8.0 (Na2O)16.0 (SiO2)76.0 ,0.0,0,0.0,0.0,0.0,0.0,0.0,0.0,0.0,0,0,0,0.0,0.0,0,0.0,0.0,0.0,0.0,0.0,0.0,0,0.0,0.0,8.0,0.0,0,0,0.0,0.0,0,0.0,0.0,0.0,0.0,0.0,0.0,0,0.0,0.0,0.0,0.0,0.0,0.0,0,0.0,0.0,0,0.0,0.0,0.0,0.0,0.0,0.0,0,0,0,0.0,0,0.0,0.0,0,0,0.0,0,0.0,0.0,0.0,0,0.0,0.0,0.0,0,0,0.0,0.0,0,0.0,0.0,0.0,0,0.0,0.0,0.0,0,0,0,0.0,0.0,0,0.0,0.0,0.0,0,0.0,0.0,0.0,0.0,0.0,0.0,16.0,0.0,0.0,0.0,0.0,0.0,0.0,0.0,0.0,0.0,0.0,0.0,0.0,0.0,0.0,0.0,0.0,0.0,0.0,0.0,0.0,0.0,0.0,0,0.0,0.0,0.0,0.0,0.0,0.0,0.0,0,0.0,0.0,0.0,0.0,0.0,76.0,0.0,0,0.0,0.0,0.0,0.0,0.0,0,0.0,0.0,0.0,0.0,0.0,0,0.0,0.0,0.0,0.0,0,0.0,0.0,0.0,0,0,0,0.0,0.0,0.0,0.0,0.0,0.0,0.0,0.0,0.0,0.0,0.0,0.0,0.0,0.0,0.0,0,0.0,0.0,68.0,28.3,0.203
# 4826,4206,50443,Molot V.A.,1992,nan,(Al2O3)13.5 (Li2O)11.7 (Na2O)12.4 (SiO2)62.4 ,0.0,0,0.0,13.5,0.0,0.0,0.0,0.0,0.0,0,0,0,0.0,0.0,0,0.0,0.0,0.0,0.0,0.0,0.0,0,0.0,0.0,0.0,0.0,0,0,0.0,0.0,0,0.0,0.0,0.0,0.0,0.0,0.0,0,0.0,0.0,0.0,0.0,0.0,0.0,0,0.0,0.0,0,0.0,0.0,0.0,0.0,0.0,0.0,0,0,0,0.0,0,0.0,0.0,0,0,0.0,0,0.0,0.0,0.0,0,0.0,0.0,0.0,0,0,0.0,0.0,0,0.0,0.0,0.0,0,0.0,0.0,11.7,0,0,0,0.0,0.0,0,0.0,0.0,0.0,0,0.0,0.0,0.0,0.0,0.0,0.0,12.4,0.0,0.0,0.0,0.0,0.0,0.0,0.0,0.0,0.0,0.0,0.0,0.0,0.0,0.0,0.0,0.0,0.0,0.0,0.0,0.0,0.0,0.0,0,0.0,0.0,0.0,0.0,0.0,0.0,0.0,0,0.0,0.0,0.0,0.0,0.0,62.4,0.0,0,0.0,0.0,0.0,0.0,0.0,0,0.0,0.0,0.0,0.0,0.0,0,0.0,0.0,0.0,0.0,0,0.0,0.0,0.0,0,0,0,0.0,0.0,0.0,0.0,0.0,0.0,0.0,0.0,0.0,0.0,0.0,0.0,0.0,0.0,0.0,0,0.0,0.0,79.1,32.8,0.203
# 4827,31388,393470,Gaafar M.S.,2007,nan,(B2O3)8.68 (Er2O3)1.264 (Na2O)14.625 (SiO2)75.431 ,0.0,0,0.0,0.0,0.0,0.0,0.0,0.0,0.0,0,0,0,0.0,8.68,0,0.0,0.0,0.0,0.0,0.0,0.0,0,0.0,0.0,0.0,0.0,0,0,0.0,0.0,0,0.0,0.0,0.0,0.0,0.0,0.0,0,0.0,0.0,0.0,0.0,0.0,1.264,0,0.0,0.0,0,0.0,0.0,0.0,0.0,0.0,0.0,0,0,0,0.0,0,0.0,0.0,0,0,0.0,0,0.0,0.0,0.0,0,0.0,0.0,0.0,0,0,0.0,0.0,0,0.0,0.0,0.0,0,0.0,0.0,0.0,0,0,0,0.0,0.0,0,0.0,0.0,0.0,0,0.0,0.0,0.0,0.0,0.0,0.0,14.625,0.0,0.0,0.0,0.0,0.0,0.0,0.0,0.0,0.0,0.0,0.0,0.0,0.0,0.0,0.0,0.0,0.0,0.0,0.0,0.0,0.0,0.0,0,0.0,0.0,0.0,0.0,0.0,0.0,0.0,0,0.0,0.0,0.0,0.0,0.0,75.431,0.0,0,0.0,0.0,0.0,0.0,0.0,0,0.0,0.0,0.0,0.0,0.0,0,0.0,0.0,0.0,0.0,0,0.0,0.0,0.0,0,0,0,0.0,0.0,0.0,0.0,0.0,0.0,0.0,0.0,0.0,0.0,0.0,0.0,0.0,0.0,0.0,0,0.0,0.0,78.6,32.7,0.203
# 4828,40613,476106,Akiba S.,2011,nan,(Al2O3)4.9 (MgO)5.9 (Na2O)13.7 (SiO2)75.5 ,0.0,0,0.0,4.9,0.0,0.0,0.0,0.0,0.0,0,0,0,0.0,0.0,0,0.0,0.0,0.0,0.0,0.0,0.0,0,0.0,0.0,0.0,0.0,0,0,0.0,0.0,0,0.0,0.0,0.0,0.0,0.0,0.0,0,0.0,0.0,0.0,0.0,0.0,0.0,0,0.0,0.0,0,0.0,0.0,0.0,0.0,0.0,0.0,0,0,0,0.0,0,0.0,0.0,0,0,0.0,0,0.0,0.0,0.0,0,0.0,0.0,0.0,0,0,0.0,0.0,0,0.0,0.0,0.0,0,0.0,0.0,0.0,0,0,0,0.0,0.0,0,0.0,5.9,0.0,0,0.0,0.0,0.0,0.0,0.0,0.0,13.7,0.0,0.0,0.0,0.0,0.0,0.0,0.0,0.0,0.0,0.0,0.0,0.0,0.0,0.0,0.0,0.0,0.0,0.0,0.0,0.0,0.0,0.0,0,0.0,0.0,0.0,0.0,0.0,0.0,0.0,0,0.0,0.0,0.0,0.0,0.0,75.5,0.0,0,0.0,0.0,0.0,0.0,0.0,0,0.0,0.0,0.0,0.0,0.0,0,0.0,0.0,0.0,0.0,0,0.0,0.0,0.0,0,0,0,0.0,0.0,0.0,0.0,0.0,0.0,0.0,0.0,0.0,0.0,0.0,0.0,0.0,0.0,0.0,0,0.0,0.0,69.7,28.96,0.203
# 4829,41245,480759,Bootjomchai Ch.,2014,nan,(B2O3)29.12620971 (Bi2O3)2.9126209710000004 (SiO2)67.96116932 ,0.0,0,0.0,0.0,0.0,0.0,0.0,0.0,0.0,0,0,0,0.0,29.12620971,0,0.0,0.0,0.0,0.0,2.9126209710000004,0.0,0,0.0,0.0,0.0,0.0,0,0,0.0,0.0,0,0.0,0.0,0.0,0.0,0.0,0.0,0,0.0,0.0,0.0,0.0,0.0,0.0,0,0.0,0.0,0,0.0,0.0,0.0,0.0,0.0,0.0,0,0,0,0.0,0,0.0,0.0,0,0,0.0,0,0.0,0.0,0.0,0,0.0,0.0,0.0,0,0,0.0,0.0,0,0.0,0.0,0.0,0,0.0,0.0,0.0,0,0,0,0.0,0.0,0,0.0,0.0,0.0,0,0.0,0.0,0.0,0.0,0.0,0.0,0.0,0.0,0.0,0.0,0.0,0.0,0.0,0.0,0.0,0.0,0.0,0.0,0.0,0.0,0.0,0.0,0.0,0.0,0.0,0.0,0.0,0.0,0.0,0,0.0,0.0,0.0,0.0,0.0,0.0,0.0,0,0.0,0.0,0.0,0.0,0.0,67.96116932,0.0,0,0.0,0.0,0.0,0.0,0.0,0,0.0,0.0,0.0,0.0,0.0,0,0.0,0.0,0.0,0.0,0,0.0,0.0,0.0,0,0,0,0.0,0.0,0.0,0.0,0.0,0.0,0.0,0.0,0.0,0.0,0.0,0.0,0.0,0.0,0.0,0,0.0,0.0,90.8,37.73,0.203
# 4830,37424,443678,Hemono N.,2010,nan,(P2O5)45.0 (SnO)55.0 ,0.0,0,0.0,0.0,0.0,0.0,0.0,0.0,0.0,0,0,0,0.0,0.0,0,0.0,0.0,0.0,0.0,0.0,0.0,0,0.0,0.0,0.0,0.0,0,0,0.0,0.0,0,0.0,0.0,0.0,0.0,0.0,0.0,0,0.0,0.0,0.0,0.0,0.0,0.0,0,0.0,0.0,0,0.0,0.0,0.0,0.0,0.0,0.0,0,0,0,0.0,0,0.0,0.0,0,0,0.0,0,0.0,0.0,0.0,0,0.0,0.0,0.0,0,0,0.0,0.0,0,0.0,0.0,0.0,0,0.0,0.0,0.0,0,0,0,0.0,0.0,0,0.0,0.0,0.0,0,0.0,0.0,0.0,0.0,0.0,0.0,0.0,0.0,0.0,0.0,0.0,0.0,0.0,0.0,0.0,0.0,0.0,0.0,0.0,0.0,0.0,45.0,0.0,0.0,0.0,0.0,0.0,0.0,0.0,0,0.0,0.0,0.0,0.0,0.0,0.0,0.0,0,0.0,0.0,0.0,0.0,0.0,0.0,0.0,0,55.0,0.0,0.0,0.0,0.0,0,0.0,0.0,0.0,0.0,0.0,0,0.0,0.0,0.0,0.0,0,0.0,0.0,0.0,0,0,0,0.0,0.0,0.0,0.0,0.0,0.0,0.0,0.0,0.0,0.0,0.0,0.0,0.0,0.0,0.0,0,0.0,0.0,29.1,12.1,0.2024793
# 4832,2681,110678,State Optical I,1975,BF1,(As2O3)0.170899952 (B2O3)4.239214805 (CaO)0.200973443 (K2O)8.621909569 (Na2O)2.818475205 (PbO)3.8911389030000003 (Sb2O3)0.101499971 (SiO2)79.27218765 (ZnO)0.6837005070000001 ,0.0,0,0.0,0.0,0.0,0.0,0.0,0.170899952,0.0,0,0,0,0.0,4.239214805,0,0.0,0.0,0.0,0.0,0.0,0.0,0,0.0,0.0,0.200973443,0.0,0,0,0.0,0.0,0,0.0,0.0,0.0,0.0,0.0,0.0,0,0.0,0.0,0.0,0.0,0.0,0.0,0,0.0,0.0,0,0.0,0.0,0.0,0.0,0.0,0.0,0,0,0,0.0,0,0.0,0.0,0,0,0.0,0,0.0,0.0,0.0,0,0.0,0.0,8.621909569,0,0,0.0,0.0,0,0.0,0.0,0.0,0,0.0,0.0,0.0,0,0,0,0.0,0.0,0,0.0,0.0,0.0,0,0.0,0.0,0.0,0.0,0.0,0.0,2.818475205,0.0,0.0,0.0,0.0,0.0,0.0,0.0,0.0,0.0,0.0,0.0,0.0,0.0,0.0,0.0,0.0,0.0,0.0,3.8911389030000003,0.0,0.0,0.0,0,0.0,0.0,0.0,0.0,0.0,0.0,0.101499971,0,0.0,0.0,0.0,0.0,0.0,79.27218765,0.0,0,0.0,0.0,0.0,0.0,0.0,0,0.0,0.0,0.0,0.0,0.0,0,0.0,0.0,0.0,0.0,0,0.0,0.0,0.0,0,0,0,0.0,0.0,0.0,0.0,0.0,0.0,0.0,0.0,0.0,0.0,0.0,0.0,0.0,0.0,0.6837005070000001,0,0.0,0.0,68.3,28.41,0.20204160000000002
# 4833,1965,110874,Kisin B.I.,1959,K18,(As2O3)0.12459995900000001 (B2O3)7.663010502000001 (BaO)0.516930431 (K2O)6.554648863 (Na2O)5.545078192 (PbO)1.548732495 (SiO2)76.78675497 (ZnO)1.260244589 ,0.0,0,0.0,0.0,0.0,0.0,0.0,0.12459995900000001,0.0,0,0,0,0.0,7.663010502000001,0,0.0,0.516930431,0.0,0.0,0.0,0.0,0,0.0,0.0,0.0,0.0,0,0,0.0,0.0,0,0.0,0.0,0.0,0.0,0.0,0.0,0,0.0,0.0,0.0,0.0,0.0,0.0,0,0.0,0.0,0,0.0,0.0,0.0,0.0,0.0,0.0,0,0,0,0.0,0,0.0,0.0,0,0,0.0,0,0.0,0.0,0.0,0,0.0,0.0,6.554648863,0,0,0.0,0.0,0,0.0,0.0,0.0,0,0.0,0.0,0.0,0,0,0,0.0,0.0,0,0.0,0.0,0.0,0,0.0,0.0,0.0,0.0,0.0,0.0,5.545078192,0.0,0.0,0.0,0.0,0.0,0.0,0.0,0.0,0.0,0.0,0.0,0.0,0.0,0.0,0.0,0.0,0.0,0.0,1.548732495,0.0,0.0,0.0,0,0.0,0.0,0.0,0.0,0.0,0.0,0.0,0,0.0,0.0,0.0,0.0,0.0,76.78675497,0.0,0,0.0,0.0,0.0,0.0,0.0,0,0.0,0.0,0.0,0.0,0.0,0,0.0,0.0,0.0,0.0,0,0.0,0.0,0.0,0,0,0,0.0,0.0,0.0,0.0,0.0,0.0,0.0,0.0,0.0,0.0,0.0,0.0,0.0,0.0,1.260244589,0,0.0,0.0,75.9,31.57,0.20199999999999999
# 4834,3846,12320,Gan Fuxi,1959,nan,(MgO)18.0 (Na2O)12.0 (SiO2)70.0 ,0.0,0,0.0,0.0,0.0,0.0,0.0,0.0,0.0,0,0,0,0.0,0.0,0,0.0,0.0,0.0,0.0,0.0,0.0,0,0.0,0.0,0.0,0.0,0,0,0.0,0.0,0,0.0,0.0,0.0,0.0,0.0,0.0,0,0.0,0.0,0.0,0.0,0.0,0.0,0,0.0,0.0,0,0.0,0.0,0.0,0.0,0.0,0.0,0,0,0,0.0,0,0.0,0.0,0,0,0.0,0,0.0,0.0,0.0,0,0.0,0.0,0.0,0,0,0.0,0.0,0,0.0,0.0,0.0,0,0.0,0.0,0.0,0,0,0,0.0,0.0,0,0.0,18.0,0.0,0,0.0,0.0,0.0,0.0,0.0,0.0,12.0,0.0,0.0,0.0,0.0,0.0,0.0,0.0,0.0,0.0,0.0,0.0,0.0,0.0,0.0,0.0,0.0,0.0,0.0,0.0,0.0,0.0,0.0,0,0.0,0.0,0.0,0.0,0.0,0.0,0.0,0,0.0,0.0,0.0,0.0,0.0,70.0,0.0,0,0.0,0.0,0.0,0.0,0.0,0,0.0,0.0,0.0,0.0,0.0,0,0.0,0.0,0.0,0.0,0,0.0,0.0,0.0,0,0,0,0.0,0.0,0.0,0.0,0.0,0.0,0.0,0.0,0.0,0.0,0.0,0.0,0.0,0.0,0.0,0,0.0,0.0,66.8,27.86,0.20199999999999999
# 4835,3849,12360,Tille U.,1978,nan,(CaO)10.0 (Na2O)10.0 (SiO2)80.0 ,0.0,0,0.0,0.0,0.0,0.0,0.0,0.0,0.0,0,0,0,0.0,0.0,0,0.0,0.0,0.0,0.0,0.0,0.0,0,0.0,0.0,10.0,0.0,0,0,0.0,0.0,0,0.0,0.0,0.0,0.0,0.0,0.0,0,0.0,0.0,0.0,0.0,0.0,0.0,0,0.0,0.0,0,0.0,0.0,0.0,0.0,0.0,0.0,0,0,0,0.0,0,0.0,0.0,0,0,0.0,0,0.0,0.0,0.0,0,0.0,0.0,0.0,0,0,0.0,0.0,0,0.0,0.0,0.0,0,0.0,0.0,0.0,0,0,0,0.0,0.0,0,0.0,0.0,0.0,0,0.0,0.0,0.0,0.0,0.0,0.0,10.0,0.0,0.0,0.0,0.0,0.0,0.0,0.0,0.0,0.0,0.0,0.0,0.0,0.0,0.0,0.0,0.0,0.0,0.0,0.0,0.0,0.0,0.0,0,0.0,0.0,0.0,0.0,0.0,0.0,0.0,0,0.0,0.0,0.0,0.0,0.0,80.0,0.0,0,0.0,0.0,0.0,0.0,0.0,0,0.0,0.0,0.0,0.0,0.0,0,0.0,0.0,0.0,0.0,0,0.0,0.0,0.0,0,0,0,0.0,0.0,0.0,0.0,0.0,0.0,0.0,0.0,0.0,0.0,0.0,0.0,0.0,0.0,0.0,0,0.0,0.0,71.7,29.8,0.20199999999999999
# 4836,5483,6001,Lyubimov M.L.,1957,S4701,(Al2O3)1.549109892 (B2O3)15.60884891 (Na2O)6.931742515 (SiO2)72.02897496 (ZnO)3.881323728 ,0.0,0,0.0,1.549109892,0.0,0.0,0.0,0.0,0.0,0,0,0,0.0,15.60884891,0,0.0,0.0,0.0,0.0,0.0,0.0,0,0.0,0.0,0.0,0.0,0,0,0.0,0.0,0,0.0,0.0,0.0,0.0,0.0,0.0,0,0.0,0.0,0.0,0.0,0.0,0.0,0,0.0,0.0,0,0.0,0.0,0.0,0.0,0.0,0.0,0,0,0,0.0,0,0.0,0.0,0,0,0.0,0,0.0,0.0,0.0,0,0.0,0.0,0.0,0,0,0.0,0.0,0,0.0,0.0,0.0,0,0.0,0.0,0.0,0,0,0,0.0,0.0,0,0.0,0.0,0.0,0,0.0,0.0,0.0,0.0,0.0,0.0,6.931742515,0.0,0.0,0.0,0.0,0.0,0.0,0.0,0.0,0.0,0.0,0.0,0.0,0.0,0.0,0.0,0.0,0.0,0.0,0.0,0.0,0.0,0.0,0,0.0,0.0,0.0,0.0,0.0,0.0,0.0,0,0.0,0.0,0.0,0.0,0.0,72.02897496,0.0,0,0.0,0.0,0.0,0.0,0.0,0,0.0,0.0,0.0,0.0,0.0,0,0.0,0.0,0.0,0.0,0,0.0,0.0,0.0,0,0,0,0.0,0.0,0.0,0.0,0.0,0.0,0.0,0.0,0.0,0.0,0.0,0.0,0.0,0.0,3.881323728,0,0.0,0.0,61.8,25.7,0.20199999999999999
# 4837,6549,37696,Field M.B.,1971,0,(Al2O3)12.26711951 (Li2O)11.52711954 (SiO2)73.86873705 (TiO2)1.164011953 (ZrO2)1.173011953 ,0.0,0,0.0,12.26711951,0.0,0.0,0.0,0.0,0.0,0,0,0,0.0,0.0,0,0.0,0.0,0.0,0.0,0.0,0.0,0,0.0,0.0,0.0,0.0,0,0,0.0,0.0,0,0.0,0.0,0.0,0.0,0.0,0.0,0,0.0,0.0,0.0,0.0,0.0,0.0,0,0.0,0.0,0,0.0,0.0,0.0,0.0,0.0,0.0,0,0,0,0.0,0,0.0,0.0,0,0,0.0,0,0.0,0.0,0.0,0,0.0,0.0,0.0,0,0,0.0,0.0,0,0.0,0.0,0.0,0,0.0,0.0,11.52711954,0,0,0,0.0,0.0,0,0.0,0.0,0.0,0,0.0,0.0,0.0,0.0,0.0,0.0,0.0,0.0,0.0,0.0,0.0,0.0,0.0,0.0,0.0,0.0,0.0,0.0,0.0,0.0,0.0,0.0,0.0,0.0,0.0,0.0,0.0,0.0,0.0,0,0.0,0.0,0.0,0.0,0.0,0.0,0.0,0,0.0,0.0,0.0,0.0,0.0,73.86873705,0.0,0,0.0,0.0,0.0,0.0,0.0,0,0.0,0.0,0.0,0.0,0.0,0,0.0,0.0,0.0,0.0,0,1.164011953,0.0,0.0,0,0,0,0.0,0.0,0.0,0.0,0.0,0.0,0.0,0.0,0.0,0.0,0.0,0.0,0.0,0.0,0.0,0,0.0,1.173011953,79.9,33.24,0.20199999999999999
# 4838,25692,352701,Le Houerou V.,2003,nan,(CaO)11.5 (Na2O)17.5 (SiO2)71.0 ,0.0,0,0.0,0.0,0.0,0.0,0.0,0.0,0.0,0,0,0,0.0,0.0,0,0.0,0.0,0.0,0.0,0.0,0.0,0,0.0,0.0,11.5,0.0,0,0,0.0,0.0,0,0.0,0.0,0.0,0.0,0.0,0.0,0,0.0,0.0,0.0,0.0,0.0,0.0,0,0.0,0.0,0,0.0,0.0,0.0,0.0,0.0,0.0,0,0,0,0.0,0,0.0,0.0,0,0,0.0,0,0.0,0.0,0.0,0,0.0,0.0,0.0,0,0,0.0,0.0,0,0.0,0.0,0.0,0,0.0,0.0,0.0,0,0,0,0.0,0.0,0,0.0,0.0,0.0,0,0.0,0.0,0.0,0.0,0.0,0.0,17.5,0.0,0.0,0.0,0.0,0.0,0.0,0.0,0.0,0.0,0.0,0.0,0.0,0.0,0.0,0.0,0.0,0.0,0.0,0.0,0.0,0.0,0.0,0,0.0,0.0,0.0,0.0,0.0,0.0,0.0,0,0.0,0.0,0.0,0.0,0.0,71.0,0.0,0,0.0,0.0,0.0,0.0,0.0,0,0.0,0.0,0.0,0.0,0.0,0,0.0,0.0,0.0,0.0,0,0.0,0.0,0.0,0,0,0,0.0,0.0,0.0,0.0,0.0,0.0,0.0,0.0,0.0,0.0,0.0,0.0,0.0,0.0,0.0,0,0.0,0.0,70.2,29.2,0.20199999999999999
# 4839,27734,359606,Deriano S.,2004,nan,(CaO)11.5 (Na2O)17.5 (SiO2)71.0 ,0.0,0,0.0,0.0,0.0,0.0,0.0,0.0,0.0,0,0,0,0.0,0.0,0,0.0,0.0,0.0,0.0,0.0,0.0,0,0.0,0.0,11.5,0.0,0,0,0.0,0.0,0,0.0,0.0,0.0,0.0,0.0,0.0,0,0.0,0.0,0.0,0.0,0.0,0.0,0,0.0,0.0,0,0.0,0.0,0.0,0.0,0.0,0.0,0,0,0,0.0,0,0.0,0.0,0,0,0.0,0,0.0,0.0,0.0,0,0.0,0.0,0.0,0,0,0.0,0.0,0,0.0,0.0,0.0,0,0.0,0.0,0.0,0,0,0,0.0,0.0,0,0.0,0.0,0.0,0,0.0,0.0,0.0,0.0,0.0,0.0,17.5,0.0,0.0,0.0,0.0,0.0,0.0,0.0,0.0,0.0,0.0,0.0,0.0,0.0,0.0,0.0,0.0,0.0,0.0,0.0,0.0,0.0,0.0,0,0.0,0.0,0.0,0.0,0.0,0.0,0.0,0,0.0,0.0,0.0,0.0,0.0,71.0,0.0,0,0.0,0.0,0.0,0.0,0.0,0,0.0,0.0,0.0,0.0,0.0,0,0.0,0.0,0.0,0.0,0,0.0,0.0,0.0,0,0,0,0.0,0.0,0.0,0.0,0.0,0.0,0.0,0.0,0.0,0.0,0.0,0.0,0.0,0.0,0.0,0,0.0,0.0,70.2,29.2,0.20199999999999999
# 4840,27734,359612,Deriano S.,2004,nan,(MgO)14.0 (Na2O)14.0 (SiO2)72.0 ,0.0,0,0.0,0.0,0.0,0.0,0.0,0.0,0.0,0,0,0,0.0,0.0,0,0.0,0.0,0.0,0.0,0.0,0.0,0,0.0,0.0,0.0,0.0,0,0,0.0,0.0,0,0.0,0.0,0.0,0.0,0.0,0.0,0,0.0,0.0,0.0,0.0,0.0,0.0,0,0.0,0.0,0,0.0,0.0,0.0,0.0,0.0,0.0,0,0,0,0.0,0,0.0,0.0,0,0,0.0,0,0.0,0.0,0.0,0,0.0,0.0,0.0,0,0,0.0,0.0,0,0.0,0.0,0.0,0,0.0,0.0,0.0,0,0,0,0.0,0.0,0,0.0,14.0,0.0,0,0.0,0.0,0.0,0.0,0.0,0.0,14.0,0.0,0.0,0.0,0.0,0.0,0.0,0.0,0.0,0.0,0.0,0.0,0.0,0.0,0.0,0.0,0.0,0.0,0.0,0.0,0.0,0.0,0.0,0,0.0,0.0,0.0,0.0,0.0,0.0,0.0,0,0.0,0.0,0.0,0.0,0.0,72.0,0.0,0,0.0,0.0,0.0,0.0,0.0,0,0.0,0.0,0.0,0.0,0.0,0,0.0,0.0,0.0,0.0,0,0.0,0.0,0.0,0,0,0,0.0,0.0,0.0,0.0,0.0,0.0,0.0,0.0,0.0,0.0,0.0,0.0,0.0,0.0,0.0,0,0.0,0.0,70.2,29.2,0.20199999999999999
# 4841,30224,390311,Halimah M.K.,2005,nan,(B2O3)25.0 (TeO2)75.0 ,0.0,0,0.0,0.0,0.0,0.0,0.0,0.0,0.0,0,0,0,0.0,25.0,0,0.0,0.0,0.0,0.0,0.0,0.0,0,0.0,0.0,0.0,0.0,0,0,0.0,0.0,0,0.0,0.0,0.0,0.0,0.0,0.0,0,0.0,0.0,0.0,0.0,0.0,0.0,0,0.0,0.0,0,0.0,0.0,0.0,0.0,0.0,0.0,0,0,0,0.0,0,0.0,0.0,0,0,0.0,0,0.0,0.0,0.0,0,0.0,0.0,0.0,0,0,0.0,0.0,0,0.0,0.0,0.0,0,0.0,0.0,0.0,0,0,0,0.0,0.0,0,0.0,0.0,0.0,0,0.0,0.0,0.0,0.0,0.0,0.0,0.0,0.0,0.0,0.0,0.0,0.0,0.0,0.0,0.0,0.0,0.0,0.0,0.0,0.0,0.0,0.0,0.0,0.0,0.0,0.0,0.0,0.0,0.0,0,0.0,0.0,0.0,0.0,0.0,0.0,0.0,0,0.0,0.0,0.0,0.0,0.0,0.0,0.0,0,0.0,0.0,0.0,0.0,0.0,0,0.0,0.0,0.0,0.0,0.0,0,0.0,75.0,0.0,0.0,0,0.0,0.0,0.0,0,0,0,0.0,0.0,0.0,0.0,0.0,0.0,0.0,0.0,0.0,0.0,0.0,0.0,0.0,0.0,0.0,0,0.0,0.0,60.0,24.98,0.20199999999999999
# 4842,32592,389346,Marzouk S.Y.,2007,nan,(B2O3)72.32328554 (CuO)0.08439998300000001 (Na2O)10.83198783 (SiO2)16.76032665 ,0.0,0,0.0,0.0,0.0,0.0,0.0,0.0,0.0,0,0,0,0.0,72.32328554,0,0.0,0.0,0.0,0.0,0.0,0.0,0,0.0,0.0,0.0,0.0,0,0,0.0,0.0,0,0.0,0.0,0.0,0.0,0.0,0.0,0,0.0,0.0,0.08439998300000001,0.0,0.0,0.0,0,0.0,0.0,0,0.0,0.0,0.0,0.0,0.0,0.0,0,0,0,0.0,0,0.0,0.0,0,0,0.0,0,0.0,0.0,0.0,0,0.0,0.0,0.0,0,0,0.0,0.0,0,0.0,0.0,0.0,0,0.0,0.0,0.0,0,0,0,0.0,0.0,0,0.0,0.0,0.0,0,0.0,0.0,0.0,0.0,0.0,0.0,10.83198783,0.0,0.0,0.0,0.0,0.0,0.0,0.0,0.0,0.0,0.0,0.0,0.0,0.0,0.0,0.0,0.0,0.0,0.0,0.0,0.0,0.0,0.0,0,0.0,0.0,0.0,0.0,0.0,0.0,0.0,0,0.0,0.0,0.0,0.0,0.0,16.76032665,0.0,0,0.0,0.0,0.0,0.0,0.0,0,0.0,0.0,0.0,0.0,0.0,0,0.0,0.0,0.0,0.0,0,0.0,0.0,0.0,0,0,0,0.0,0.0,0.0,0.0,0.0,0.0,0.0,0.0,0.0,0.0,0.0,0.0,0.0,0.0,0.0,0,0.0,0.0,72.3,31.1,0.20199999999999999
# 4846,41245,480747,Bootjomchai Ch.,2014,nan,(B2O3)29.702970299999997 (SiO2)69.30693069 (TiO2)0.99009901 ,0.0,0,0.0,0.0,0.0,0.0,0.0,0.0,0.0,0,0,0,0.0,29.702970299999997,0,0.0,0.0,0.0,0.0,0.0,0.0,0,0.0,0.0,0.0,0.0,0,0,0.0,0.0,0,0.0,0.0,0.0,0.0,0.0,0.0,0,0.0,0.0,0.0,0.0,0.0,0.0,0,0.0,0.0,0,0.0,0.0,0.0,0.0,0.0,0.0,0,0,0,0.0,0,0.0,0.0,0,0,0.0,0,0.0,0.0,0.0,0,0.0,0.0,0.0,0,0,0.0,0.0,0,0.0,0.0,0.0,0,0.0,0.0,0.0,0,0,0,0.0,0.0,0,0.0,0.0,0.0,0,0.0,0.0,0.0,0.0,0.0,0.0,0.0,0.0,0.0,0.0,0.0,0.0,0.0,0.0,0.0,0.0,0.0,0.0,0.0,0.0,0.0,0.0,0.0,0.0,0.0,0.0,0.0,0.0,0.0,0,0.0,0.0,0.0,0.0,0.0,0.0,0.0,0,0.0,0.0,0.0,0.0,0.0,69.30693069,0.0,0,0.0,0.0,0.0,0.0,0.0,0,0.0,0.0,0.0,0.0,0.0,0,0.0,0.0,0.0,0.0,0,0.99009901,0.0,0.0,0,0,0,0.0,0.0,0.0,0.0,0.0,0.0,0.0,0.0,0.0,0.0,0.0,0.0,0.0,0.0,0.0,0,0.0,0.0,80.2,33.36,0.20199999999999999
# 4847,39407,465143,Zheng Qiuju,2012,nan,(Al2O3)2.0003998 (B2O3)4.70093953 (Fe2O3)0.080019992 (Na2O)14.40287856 (SiO2)78.81576212 ,0.0,0,0.0,2.0003998,0.0,0.0,0.0,0.0,0.0,0,0,0,0.0,4.70093953,0,0.0,0.0,0.0,0.0,0.0,0.0,0,0.0,0.0,0.0,0.0,0,0,0.0,0.0,0,0.0,0.0,0.0,0.0,0.0,0.0,0,0.0,0.0,0.0,0.0,0.0,0.0,0,0.0,0.0,0,0.0,0.0,0.080019992,0.0,0.0,0.0,0,0,0,0.0,0,0.0,0.0,0,0,0.0,0,0.0,0.0,0.0,0,0.0,0.0,0.0,0,0,0.0,0.0,0,0.0,0.0,0.0,0,0.0,0.0,0.0,0,0,0,0.0,0.0,0,0.0,0.0,0.0,0,0.0,0.0,0.0,0.0,0.0,0.0,14.40287856,0.0,0.0,0.0,0.0,0.0,0.0,0.0,0.0,0.0,0.0,0.0,0.0,0.0,0.0,0.0,0.0,0.0,0.0,0.0,0.0,0.0,0.0,0,0.0,0.0,0.0,0.0,0.0,0.0,0.0,0,0.0,0.0,0.0,0.0,0.0,78.81576212,0.0,0,0.0,0.0,0.0,0.0,0.0,0,0.0,0.0,0.0,0.0,0.0,0,0.0,0.0,0.0,0.0,0,0.0,0.0,0.0,0,0,0,0.0,0.0,0.0,0.0,0.0,0.0,0.0,0.0,0.0,0.0,0.0,0.0,0.0,0.0,0.0,0,0.0,0.0,72.6,30.2,0.20198670000000002
# 4848,1763,110643,State Optical I,1975,K18,(As2O3)0.124599955 (B2O3)7.663010257000001 (BaO)0.516930615 (K2O)6.554649652999999 (Na2O)5.545079015 (PbO)1.548732446 (SiO2)76.78675251 (ZnO)1.260245549 ,0.0,0,0.0,0.0,0.0,0.0,0.0,0.124599955,0.0,0,0,0,0.0,7.663010257000001,0,0.0,0.516930615,0.0,0.0,0.0,0.0,0,0.0,0.0,0.0,0.0,0,0,0.0,0.0,0,0.0,0.0,0.0,0.0,0.0,0.0,0,0.0,0.0,0.0,0.0,0.0,0.0,0,0.0,0.0,0,0.0,0.0,0.0,0.0,0.0,0.0,0,0,0,0.0,0,0.0,0.0,0,0,0.0,0,0.0,0.0,0.0,0,0.0,0.0,6.554649652999999,0,0,0.0,0.0,0,0.0,0.0,0.0,0,0.0,0.0,0.0,0,0,0,0.0,0.0,0,0.0,0.0,0.0,0,0.0,0.0,0.0,0.0,0.0,0.0,5.545079015,0.0,0.0,0.0,0.0,0.0,0.0,0.0,0.0,0.0,0.0,0.0,0.0,0.0,0.0,0.0,0.0,0.0,0.0,1.548732446,0.0,0.0,0.0,0,0.0,0.0,0.0,0.0,0.0,0.0,0.0,0,0.0,0.0,0.0,0.0,0.0,76.78675251,0.0,0,0.0,0.0,0.0,0.0,0.0,0,0.0,0.0,0.0,0.0,0.0,0,0.0,0.0,0.0,0.0,0,0.0,0.0,0.0,0,0,0,0.0,0.0,0.0,0.0,0.0,0.0,0.0,0.0,0.0,0.0,0.0,0.0,0.0,0.0,1.260245549,0,0.0,0.0,75.9,31.58,0.20171
# 4849,30154,376442,Yoko T.,1989,nan,(TeO2)100.0 ,0.0,0,0.0,0.0,0.0,0.0,0.0,0.0,0.0,0,0,0,0.0,0.0,0,0.0,0.0,0.0,0.0,0.0,0.0,0,0.0,0.0,0.0,0.0,0,0,0.0,0.0,0,0.0,0.0,0.0,0.0,0.0,0.0,0,0.0,0.0,0.0,0.0,0.0,0.0,0,0.0,0.0,0,0.0,0.0,0.0,0.0,0.0,0.0,0,0,0,0.0,0,0.0,0.0,0,0,0.0,0,0.0,0.0,0.0,0,0.0,0.0,0.0,0,0,0.0,0.0,0,0.0,0.0,0.0,0,0.0,0.0,0.0,0,0,0,0.0,0.0,0,0.0,0.0,0.0,0,0.0,0.0,0.0,0.0,0.0,0.0,0.0,0.0,0.0,0.0,0.0,0.0,0.0,0.0,0.0,0.0,0.0,0.0,0.0,0.0,0.0,0.0,0.0,0.0,0.0,0.0,0.0,0.0,0.0,0,0.0,0.0,0.0,0.0,0.0,0.0,0.0,0,0.0,0.0,0.0,0.0,0.0,0.0,0.0,0,0.0,0.0,0.0,0.0,0.0,0,0.0,0.0,0.0,0.0,0.0,0,0.0,100.0,0.0,0.0,0,0.0,0.0,0.0,0,0,0,0.0,0.0,0.0,0.0,0.0,0.0,0.0,0.0,0.0,0.0,0.0,0.0,0.0,0.0,0.0,0,0.0,0.0,50.7,21.1,0.20142179999999998
# 4850,6619,38517,Gan Fuxi,1959,nan,(Al2O3)12.0 (Li2O)32.0 (SiO2)56.0 ,0.0,0,0.0,12.0,0.0,0.0,0.0,0.0,0.0,0,0,0,0.0,0.0,0,0.0,0.0,0.0,0.0,0.0,0.0,0,0.0,0.0,0.0,0.0,0,0,0.0,0.0,0,0.0,0.0,0.0,0.0,0.0,0.0,0,0.0,0.0,0.0,0.0,0.0,0.0,0,0.0,0.0,0,0.0,0.0,0.0,0.0,0.0,0.0,0,0,0,0.0,0,0.0,0.0,0,0,0.0,0,0.0,0.0,0.0,0,0.0,0.0,0.0,0,0,0.0,0.0,0,0.0,0.0,0.0,0,0.0,0.0,32.0,0,0,0,0.0,0.0,0,0.0,0.0,0.0,0,0.0,0.0,0.0,0.0,0.0,0.0,0.0,0.0,0.0,0.0,0.0,0.0,0.0,0.0,0.0,0.0,0.0,0.0,0.0,0.0,0.0,0.0,0.0,0.0,0.0,0.0,0.0,0.0,0.0,0,0.0,0.0,0.0,0.0,0.0,0.0,0.0,0,0.0,0.0,0.0,0.0,0.0,56.0,0.0,0,0.0,0.0,0.0,0.0,0.0,0,0.0,0.0,0.0,0.0,0.0,0,0.0,0.0,0.0,0.0,0,0.0,0.0,0.0,0,0,0,0.0,0.0,0.0,0.0,0.0,0.0,0.0,0.0,0.0,0.0,0.0,0.0,0.0,0.0,0.0,0,0.0,0.0,80.6,33.55,0.2011923
# 4851,572,24639,Spinner S.,1954,F620/362,(As2O3)0.235599875 (K2O)5.640123011 (Na2O)4.511524608999999 (PbO)18.8752 (SiO2)70.73755251 ,0.0,0,0.0,0.0,0.0,0.0,0.0,0.235599875,0.0,0,0,0,0.0,0.0,0,0.0,0.0,0.0,0.0,0.0,0.0,0,0.0,0.0,0.0,0.0,0,0,0.0,0.0,0,0.0,0.0,0.0,0.0,0.0,0.0,0,0.0,0.0,0.0,0.0,0.0,0.0,0,0.0,0.0,0,0.0,0.0,0.0,0.0,0.0,0.0,0,0,0,0.0,0,0.0,0.0,0,0,0.0,0,0.0,0.0,0.0,0,0.0,0.0,5.640123011,0,0,0.0,0.0,0,0.0,0.0,0.0,0,0.0,0.0,0.0,0,0,0,0.0,0.0,0,0.0,0.0,0.0,0,0.0,0.0,0.0,0.0,0.0,0.0,4.511524608999999,0.0,0.0,0.0,0.0,0.0,0.0,0.0,0.0,0.0,0.0,0.0,0.0,0.0,0.0,0.0,0.0,0.0,0.0,18.8752,0.0,0.0,0.0,0,0.0,0.0,0.0,0.0,0.0,0.0,0.0,0,0.0,0.0,0.0,0.0,0.0,70.73755251,0.0,0,0.0,0.0,0.0,0.0,0.0,0,0.0,0.0,0.0,0.0,0.0,0,0.0,0.0,0.0,0.0,0,0.0,0.0,0.0,0,0,0,0.0,0.0,0.0,0.0,0.0,0.0,0.0,0.0,0.0,0.0,0.0,0.0,0.0,0.0,0.0,0,0.0,0.0,54.1,22.33,0.201
# 4852,572,155580,Spinner S.,1954,BSC517/645,(Al2O3)0.126203915 (As2O3)0.16260002 (B2O3)10.16566123 (BaO)1.258874152 (K2O)4.849577587 (Na2O)9.550404156 (SiO2)73.88667894 ,0.0,0,0.0,0.126203915,0.0,0.0,0.0,0.16260002,0.0,0,0,0,0.0,10.16566123,0,0.0,1.258874152,0.0,0.0,0.0,0.0,0,0.0,0.0,0.0,0.0,0,0,0.0,0.0,0,0.0,0.0,0.0,0.0,0.0,0.0,0,0.0,0.0,0.0,0.0,0.0,0.0,0,0.0,0.0,0,0.0,0.0,0.0,0.0,0.0,0.0,0,0,0,0.0,0,0.0,0.0,0,0,0.0,0,0.0,0.0,0.0,0,0.0,0.0,4.849577587,0,0,0.0,0.0,0,0.0,0.0,0.0,0,0.0,0.0,0.0,0,0,0,0.0,0.0,0,0.0,0.0,0.0,0,0.0,0.0,0.0,0.0,0.0,0.0,9.550404156,0.0,0.0,0.0,0.0,0.0,0.0,0.0,0.0,0.0,0.0,0.0,0.0,0.0,0.0,0.0,0.0,0.0,0.0,0.0,0.0,0.0,0.0,0,0.0,0.0,0.0,0.0,0.0,0.0,0.0,0,0.0,0.0,0.0,0.0,0.0,73.88667894,0.0,0,0.0,0.0,0.0,0.0,0.0,0,0.0,0.0,0.0,0.0,0.0,0,0.0,0.0,0.0,0.0,0,0.0,0.0,0.0,0,0,0,0.0,0.0,0.0,0.0,0.0,0.0,0.0,0.0,0.0,0.0,0.0,0.0,0.0,0.0,0.0,0,0.0,0.0,80.1,33.41,0.201
# 4853,3849,12362,Tille U.,1978,nan,(CaO)13.5 (Na2O)10.0 (SiO2)76.5 ,0.0,0,0.0,0.0,0.0,0.0,0.0,0.0,0.0,0,0,0,0.0,0.0,0,0.0,0.0,0.0,0.0,0.0,0.0,0,0.0,0.0,13.5,0.0,0,0,0.0,0.0,0,0.0,0.0,0.0,0.0,0.0,0.0,0,0.0,0.0,0.0,0.0,0.0,0.0,0,0.0,0.0,0,0.0,0.0,0.0,0.0,0.0,0.0,0,0,0,0.0,0,0.0,0.0,0,0,0.0,0,0.0,0.0,0.0,0,0.0,0.0,0.0,0,0,0.0,0.0,0,0.0,0.0,0.0,0,0.0,0.0,0.0,0,0,0,0.0,0.0,0,0.0,0.0,0.0,0,0.0,0.0,0.0,0.0,0.0,0.0,10.0,0.0,0.0,0.0,0.0,0.0,0.0,0.0,0.0,0.0,0.0,0.0,0.0,0.0,0.0,0.0,0.0,0.0,0.0,0.0,0.0,0.0,0.0,0,0.0,0.0,0.0,0.0,0.0,0.0,0.0,0,0.0,0.0,0.0,0.0,0.0,76.5,0.0,0,0.0,0.0,0.0,0.0,0.0,0,0.0,0.0,0.0,0.0,0.0,0,0.0,0.0,0.0,0.0,0,0.0,0.0,0.0,0,0,0,0.0,0.0,0.0,0.0,0.0,0.0,0.0,0.0,0.0,0.0,0.0,0.0,0.0,0.0,0.0,0,0.0,0.0,73.9,30.6,0.201
# 4854,27975,189690,Lagakos N.,1980,nan,(K2O)10.83355 (SiO2)89.16645 ,0.0,0,0.0,0.0,0.0,0.0,0.0,0.0,0.0,0,0,0,0.0,0.0,0,0.0,0.0,0.0,0.0,0.0,0.0,0,0.0,0.0,0.0,0.0,0,0,0.0,0.0,0,0.0,0.0,0.0,0.0,0.0,0.0,0,0.0,0.0,0.0,0.0,0.0,0.0,0,0.0,0.0,0,0.0,0.0,0.0,0.0,0.0,0.0,0,0,0,0.0,0,0.0,0.0,0,0,0.0,0,0.0,0.0,0.0,0,0.0,0.0,10.83355,0,0,0.0,0.0,0,0.0,0.0,0.0,0,0.0,0.0,0.0,0,0,0,0.0,0.0,0,0.0,0.0,0.0,0,0.0,0.0,0.0,0.0,0.0,0.0,0.0,0.0,0.0,0.0,0.0,0.0,0.0,0.0,0.0,0.0,0.0,0.0,0.0,0.0,0.0,0.0,0.0,0.0,0.0,0.0,0.0,0.0,0.0,0,0.0,0.0,0.0,0.0,0.0,0.0,0.0,0,0.0,0.0,0.0,0.0,0.0,89.16645,0.0,0,0.0,0.0,0.0,0.0,0.0,0,0.0,0.0,0.0,0.0,0.0,0,0.0,0.0,0.0,0.0,0,0.0,0.0,0.0,0,0,0,0.0,0.0,0.0,0.0,0.0,0.0,0.0,0.0,0.0,0.0,0.0,0.0,0.0,0.0,0.0,0,0.0,0.0,54.0,22.48,0.201
# 4855,41245,480754,Bootjomchai Ch.,2014,nan,(B2O3)29.12620971 (BaO)2.9126209710000004 (SiO2)67.96116932 ,0.0,0,0.0,0.0,0.0,0.0,0.0,0.0,0.0,0,0,0,0.0,29.12620971,0,0.0,2.9126209710000004,0.0,0.0,0.0,0.0,0,0.0,0.0,0.0,0.0,0,0,0.0,0.0,0,0.0,0.0,0.0,0.0,0.0,0.0,0,0.0,0.0,0.0,0.0,0.0,0.0,0,0.0,0.0,0,0.0,0.0,0.0,0.0,0.0,0.0,0,0,0,0.0,0,0.0,0.0,0,0,0.0,0,0.0,0.0,0.0,0,0.0,0.0,0.0,0,0,0.0,0.0,0,0.0,0.0,0.0,0,0.0,0.0,0.0,0,0,0,0.0,0.0,0,0.0,0.0,0.0,0,0.0,0.0,0.0,0.0,0.0,0.0,0.0,0.0,0.0,0.0,0.0,0.0,0.0,0.0,0.0,0.0,0.0,0.0,0.0,0.0,0.0,0.0,0.0,0.0,0.0,0.0,0.0,0.0,0.0,0,0.0,0.0,0.0,0.0,0.0,0.0,0.0,0,0.0,0.0,0.0,0.0,0.0,67.96116932,0.0,0,0.0,0.0,0.0,0.0,0.0,0,0.0,0.0,0.0,0.0,0.0,0,0.0,0.0,0.0,0.0,0,0.0,0.0,0.0,0,0,0,0.0,0.0,0.0,0.0,0.0,0.0,0.0,0.0,0.0,0.0,0.0,0.0,0.0,0.0,0.0,0,0.0,0.0,81.6,33.97,0.201
# 4856,6619,38471,Gan Fuxi,1959,nan,(Al2O3)4.0 (B2O3)16.0 (Na2O)16.0 (SiO2)64.0 ,0.0,0,0.0,4.0,0.0,0.0,0.0,0.0,0.0,0,0,0,0.0,16.0,0,0.0,0.0,0.0,0.0,0.0,0.0,0,0.0,0.0,0.0,0.0,0,0,0.0,0.0,0,0.0,0.0,0.0,0.0,0.0,0.0,0,0.0,0.0,0.0,0.0,0.0,0.0,0,0.0,0.0,0,0.0,0.0,0.0,0.0,0.0,0.0,0,0,0,0.0,0,0.0,0.0,0,0,0.0,0,0.0,0.0,0.0,0,0.0,0.0,0.0,0,0,0.0,0.0,0,0.0,0.0,0.0,0,0.0,0.0,0.0,0,0,0,0.0,0.0,0,0.0,0.0,0.0,0,0.0,0.0,0.0,0.0,0.0,0.0,16.0,0.0,0.0,0.0,0.0,0.0,0.0,0.0,0.0,0.0,0.0,0.0,0.0,0.0,0.0,0.0,0.0,0.0,0.0,0.0,0.0,0.0,0.0,0,0.0,0.0,0.0,0.0,0.0,0.0,0.0,0,0.0,0.0,0.0,0.0,0.0,64.0,0.0,0,0.0,0.0,0.0,0.0,0.0,0,0.0,0.0,0.0,0.0,0.0,0,0.0,0.0,0.0,0.0,0,0.0,0.0,0.0,0,0,0,0.0,0.0,0.0,0.0,0.0,0.0,0.0,0.0,0.0,0.0,0.0,0.0,0.0,0.0,0.0,0,0.0,0.0,73.5,30.6,0.20098039999999998
# 4857,4562,14683,Osaka A.,1986,nan,(GeO2)47.62 (K2O)4.76 (SiO2)47.62 ,0.0,0,0.0,0.0,0.0,0.0,0.0,0.0,0.0,0,0,0,0.0,0.0,0,0.0,0.0,0.0,0.0,0.0,0.0,0,0.0,0.0,0.0,0.0,0,0,0.0,0.0,0,0.0,0.0,0.0,0.0,0.0,0.0,0,0.0,0.0,0.0,0.0,0.0,0.0,0,0.0,0.0,0,0.0,0.0,0.0,0.0,0.0,0.0,0,0,0,0.0,0,0.0,47.62,0,0,0.0,0,0.0,0.0,0.0,0,0.0,0.0,4.76,0,0,0.0,0.0,0,0.0,0.0,0.0,0,0.0,0.0,0.0,0,0,0,0.0,0.0,0,0.0,0.0,0.0,0,0.0,0.0,0.0,0.0,0.0,0.0,0.0,0.0,0.0,0.0,0.0,0.0,0.0,0.0,0.0,0.0,0.0,0.0,0.0,0.0,0.0,0.0,0.0,0.0,0.0,0.0,0.0,0.0,0.0,0,0.0,0.0,0.0,0.0,0.0,0.0,0.0,0,0.0,0.0,0.0,0.0,0.0,47.62,0.0,0,0.0,0.0,0.0,0.0,0.0,0,0.0,0.0,0.0,0.0,0.0,0,0.0,0.0,0.0,0.0,0,0.0,0.0,0.0,0,0,0,0.0,0.0,0.0,0.0,0.0,0.0,0.0,0.0,0.0,0.0,0.0,0.0,0.0,0.0,0.0,0,0.0,0.0,60.5,25.19,0.2008733
# 4858,6619,38467,Gan Fuxi,1959,nan,(Al2O3)4.0 (B2O3)8.0 (Na2O)16.0 (SiO2)72.0 ,0.0,0,0.0,4.0,0.0,0.0,0.0,0.0,0.0,0,0,0,0.0,8.0,0,0.0,0.0,0.0,0.0,0.0,0.0,0,0.0,0.0,0.0,0.0,0,0,0.0,0.0,0,0.0,0.0,0.0,0.0,0.0,0.0,0,0.0,0.0,0.0,0.0,0.0,0.0,0,0.0,0.0,0,0.0,0.0,0.0,0.0,0.0,0.0,0,0,0,0.0,0,0.0,0.0,0,0,0.0,0,0.0,0.0,0.0,0,0.0,0.0,0.0,0,0,0.0,0.0,0,0.0,0.0,0.0,0,0.0,0.0,0.0,0,0,0,0.0,0.0,0,0.0,0.0,0.0,0,0.0,0.0,0.0,0.0,0.0,0.0,16.0,0.0,0.0,0.0,0.0,0.0,0.0,0.0,0.0,0.0,0.0,0.0,0.0,0.0,0.0,0.0,0.0,0.0,0.0,0.0,0.0,0.0,0.0,0,0.0,0.0,0.0,0.0,0.0,0.0,0.0,0,0.0,0.0,0.0,0.0,0.0,72.0,0.0,0,0.0,0.0,0.0,0.0,0.0,0,0.0,0.0,0.0,0.0,0.0,0,0.0,0.0,0.0,0.0,0,0.0,0.0,0.0,0,0,0,0.0,0.0,0.0,0.0,0.0,0.0,0.0,0.0,0.0,0.0,0.0,0.0,0.0,0.0,0.0,0,0.0,0.0,73.0,30.41,0.2002631
