Repository: jacobergzhou/Poisson-Ratio

File: Non_metal_07242019.csv (part 84 of 91)
Index,Code,Glass #,Author,Year,Trademark,glass_comp,Ag2O,AgI,Al,Al2O3,AlF3,AlN,As,As2O3,As2O5,As2S3,As2Se3,AsSe,B,B2O3,BaCl2,BaF2,BaO,BeF2,BeO,Bi2O3,BiCl3,Br,Ca,CaF2,CaO,Cd,CdCl2,CdF2,CdO,Ce2O3,CeF3,CeO2,Cl,Co3O4,CoO,Cr2O3,Cs2O,CsCl,CsF,Cu2O,CuO,Dy2O3,Er,Er2O3,ErF3,Eu,Eu2O3,EuF3,F,Fe,Fe2O3,FeO,Ga,Ga2O3,Ga2S3,Ga2Se3,GaF3,Gd2O3,GdF3,Ge,GeO2,GeS2,GeSe2,H2O,HfF4,HfO2,Hg,Ho2O3,I,InF3,K,K2O,K2S,K2SO4,KBr,KCl,KF,KHF2,La,La2O3,La2S3,LaF3,Li,Li2O,Li2S,Li2SO4,LiBr,LiCl,LiF,LiI,MgF2,MgO,Mn2O3,MnF2,MnO,MnO2,MoO2,MoO3,N,Na,Na2O,Na2S,Na2SO4,NaCl,NaF,NaPO3,Nb2O5,Nd,Nd2O3,NdF3,NH4NO3,NiO,O,OH,P,P2O5,Pb,PbCl2,PbF2,PbO,PdO,Pr2O3,Pr6O11,PrF3,Rb2O,RbF,Rh2O3,RuO2,S,Sb,Sb2O3,Sb2S3,Sc2O3,Se,Si,Si3N4,SiC,SiO2,Sm2O3,Sn,SnO,SnO2,SO2,SO3,Sr,SrCl2,SrF2,SrO,Ta2O3,Ta2O5,Tb2O3,TbF3,Te,TeO2,Th,ThF4,ThO2,TiO2,Tl,Tl2O,Tl2Se,TlSe,Tm2O3,U,U3O8,UO2,V,V2O5,VO6,WO3,Y,Y2O3,Yb2O3,YbF3,YF3,ZnCl2,ZnF2,ZnO,ZnSO4,ZrF4,ZrO2,Young's modulus E (GPa),Shear modulus G (GPa),Poisson's ratio v
# 4859,290,21024,Karapetyan G.O.,1979,nan,(Al2O3)8.0 (Li2O)15.0 (SiO2)77.0 ,0.0,0,0.0,8.0,0.0,0.0,0.0,0.0,0.0,0,0,0,0.0,0.0,0,0.0,0.0,0.0,0.0,0.0,0.0,0,0.0,0.0,0.0,0.0,0,0,0.0,0.0,0,0.0,0.0,0.0,0.0,0.0,0.0,0,0.0,0.0,0.0,0.0,0.0,0.0,0,0.0,0.0,0,0.0,0.0,0.0,0.0,0.0,0.0,0,0,0,0.0,0,0.0,0.0,0,0,0.0,0,0.0,0.0,0.0,0,0.0,0.0,0.0,0,0,0.0,0.0,0,0.0,0.0,0.0,0,0.0,0.0,15.0,0,0,0,0.0,0.0,0,0.0,0.0,0.0,0,0.0,0.0,0.0,0.0,0.0,0.0,0.0,0.0,0.0,0.0,0.0,0.0,0.0,0.0,0.0,0.0,0.0,0.0,0.0,0.0,0.0,0.0,0.0,0.0,0.0,0.0,0.0,0.0,0.0,0,0.0,0.0,0.0,0.0,0.0,0.0,0.0,0,0.0,0.0,0.0,0.0,0.0,77.0,0.0,0,0.0,0.0,0.0,0.0,0.0,0,0.0,0.0,0.0,0.0,0.0,0,0.0,0.0,0.0,0.0,0,0.0,0.0,0.0,0,0,0,0.0,0.0,0.0,0.0,0.0,0.0,0.0,0.0,0.0,0.0,0.0,0.0,0.0,0.0,0.0,0,0.0,0.0,80.1,33.4,0.2
# 4860,414,22217,Gan Fuxi,1959,nan,(Al2O3)10.0 (B2O3)10.0 (BeO)18.0 (Na2O)12.0 (SiO2)50.0 ,0.0,0,0.0,10.0,0.0,0.0,0.0,0.0,0.0,0,0,0,0.0,10.0,0,0.0,0.0,0.0,18.0,0.0,0.0,0,0.0,0.0,0.0,0.0,0,0,0.0,0.0,0,0.0,0.0,0.0,0.0,0.0,0.0,0,0.0,0.0,0.0,0.0,0.0,0.0,0,0.0,0.0,0,0.0,0.0,0.0,0.0,0.0,0.0,0,0,0,0.0,0,0.0,0.0,0,0,0.0,0,0.0,0.0,0.0,0,0.0,0.0,0.0,0,0,0.0,0.0,0,0.0,0.0,0.0,0,0.0,0.0,0.0,0,0,0,0.0,0.0,0,0.0,0.0,0.0,0,0.0,0.0,0.0,0.0,0.0,0.0,12.0,0.0,0.0,0.0,0.0,0.0,0.0,0.0,0.0,0.0,0.0,0.0,0.0,0.0,0.0,0.0,0.0,0.0,0.0,0.0,0.0,0.0,0.0,0,0.0,0.0,0.0,0.0,0.0,0.0,0.0,0,0.0,0.0,0.0,0.0,0.0,50.0,0.0,0,0.0,0.0,0.0,0.0,0.0,0,0.0,0.0,0.0,0.0,0.0,0,0.0,0.0,0.0,0.0,0,0.0,0.0,0.0,0,0,0,0.0,0.0,0.0,0.0,0.0,0.0,0.0,0.0,0.0,0.0,0.0,0.0,0.0,0.0,0.0,0,0.0,0.0,73.9,30.7,0.2
# 4861,572,24641,Spinner S.,1954,F666/324,(As2O3)0.157499928 (K2O)6.614272957000001 (PbO)25.30866836 (SiO2)67.91955876 ,0.0,0,0.0,0.0,0.0,0.0,0.0,0.157499928,0.0,0,0,0,0.0,0.0,0,0.0,0.0,0.0,0.0,0.0,0.0,0,0.0,0.0,0.0,0.0,0,0,0.0,0.0,0,0.0,0.0,0.0,0.0,0.0,0.0,0,0.0,0.0,0.0,0.0,0.0,0.0,0,0.0,0.0,0,0.0,0.0,0.0,0.0,0.0,0.0,0,0,0,0.0,0,0.0,0.0,0,0,0.0,0,0.0,0.0,0.0,0,0.0,0.0,6.614272957000001,0,0,0.0,0.0,0,0.0,0.0,0.0,0,0.0,0.0,0.0,0,0,0,0.0,0.0,0,0.0,0.0,0.0,0,0.0,0.0,0.0,0.0,0.0,0.0,0.0,0.0,0.0,0.0,0.0,0.0,0.0,0.0,0.0,0.0,0.0,0.0,0.0,0.0,0.0,0.0,0.0,0.0,0.0,25.30866836,0.0,0.0,0.0,0,0.0,0.0,0.0,0.0,0.0,0.0,0.0,0,0.0,0.0,0.0,0.0,0.0,67.91955876,0.0,0,0.0,0.0,0.0,0.0,0.0,0,0.0,0.0,0.0,0.0,0.0,0,0.0,0.0,0.0,0.0,0,0.0,0.0,0.0,0,0,0,0.0,0.0,0.0,0.0,0.0,0.0,0.0,0.0,0.0,0.0,0.0,0.0,0.0,0.0,0.0,0,0.0,0.0,53.5,22.3,0.2
# 4862,1571,9716,Appen A.A.,1961,nan,(Li2O)26.0 (SiO2)74.0 ,0.0,0,0.0,0.0,0.0,0.0,0.0,0.0,0.0,0,0,0,0.0,0.0,0,0.0,0.0,0.0,0.0,0.0,0.0,0,0.0,0.0,0.0,0.0,0,0,0.0,0.0,0,0.0,0.0,0.0,0.0,0.0,0.0,0,0.0,0.0,0.0,0.0,0.0,0.0,0,0.0,0.0,0,0.0,0.0,0.0,0.0,0.0,0.0,0,0,0,0.0,0,0.0,0.0,0,0,0.0,0,0.0,0.0,0.0,0,0.0,0.0,0.0,0,0,0.0,0.0,0,0.0,0.0,0.0,0,0.0,0.0,26.0,0,0,0,0.0,0.0,0,0.0,0.0,0.0,0,0.0,0.0,0.0,0.0,0.0,0.0,0.0,0.0,0.0,0.0,0.0,0.0,0.0,0.0,0.0,0.0,0.0,0.0,0.0,0.0,0.0,0.0,0.0,0.0,0.0,0.0,0.0,0.0,0.0,0,0.0,0.0,0.0,0.0,0.0,0.0,0.0,0,0.0,0.0,0.0,0.0,0.0,74.0,0.0,0,0.0,0.0,0.0,0.0,0.0,0,0.0,0.0,0.0,0.0,0.0,0,0.0,0.0,0.0,0.0,0,0.0,0.0,0.0,0,0,0,0.0,0.0,0.0,0.0,0.0,0.0,0.0,0.0,0.0,0.0,0.0,0.0,0.0,0.0,0.0,0,0.0,0.0,77.1,32.17,0.2
# 4863,5074,61705,Kiefer W.,1989,Duran 8330,(Al2O3)1.5231188709999999 (B2O3)11.59944901 (K2O)0.6594724439999999 (Na2O)3.507946702 (SiO2)82.71001297 ,0.0,0,0.0,1.5231188709999999,0.0,0.0,0.0,0.0,0.0,0,0,0,0.0,11.59944901,0,0.0,0.0,0.0,0.0,0.0,0.0,0,0.0,0.0,0.0,0.0,0,0,0.0,0.0,0,0.0,0.0,0.0,0.0,0.0,0.0,0,0.0,0.0,0.0,0.0,0.0,0.0,0,0.0,0.0,0,0.0,0.0,0.0,0.0,0.0,0.0,0,0,0,0.0,0,0.0,0.0,0,0,0.0,0,0.0,0.0,0.0,0,0.0,0.0,0.6594724439999999,0,0,0.0,0.0,0,0.0,0.0,0.0,0,0.0,0.0,0.0,0,0,0,0.0,0.0,0,0.0,0.0,0.0,0,0.0,0.0,0.0,0.0,0.0,0.0,3.507946702,0.0,0.0,0.0,0.0,0.0,0.0,0.0,0.0,0.0,0.0,0.0,0.0,0.0,0.0,0.0,0.0,0.0,0.0,0.0,0.0,0.0,0.0,0,0.0,0.0,0.0,0.0,0.0,0.0,0.0,0,0.0,0.0,0.0,0.0,0.0,82.71001297,0.0,0,0.0,0.0,0.0,0.0,0.0,0,0.0,0.0,0.0,0.0,0.0,0,0.0,0.0,0.0,0.0,0,0.0,0.0,0.0,0,0,0,0.0,0.0,0.0,0.0,0.0,0.0,0.0,0.0,0.0,0.0,0.0,0.0,0.0,0.0,0.0,0,0.0,0.0,63.0,26.25,0.2
# 4864,5074,61706,Kiefer W.,1989,Suprax 8468,(Al2O3)2.47874673 (B2O3)10.43686886 (BaO)1.030220888 (CaO)1.1267288770000001 (K2O)0.670772127 (MgO)0.783835615 (Na2O)4.077775556000001 (SiO2)79.39505135 ,0.0,0,0.0,2.47874673,0.0,0.0,0.0,0.0,0.0,0,0,0,0.0,10.43686886,0,0.0,1.030220888,0.0,0.0,0.0,0.0,0,0.0,0.0,1.1267288770000001,0.0,0,0,0.0,0.0,0,0.0,0.0,0.0,0.0,0.0,0.0,0,0.0,0.0,0.0,0.0,0.0,0.0,0,0.0,0.0,0,0.0,0.0,0.0,0.0,0.0,0.0,0,0,0,0.0,0,0.0,0.0,0,0,0.0,0,0.0,0.0,0.0,0,0.0,0.0,0.670772127,0,0,0.0,0.0,0,0.0,0.0,0.0,0,0.0,0.0,0.0,0,0,0,0.0,0.0,0,0.0,0.783835615,0.0,0,0.0,0.0,0.0,0.0,0.0,0.0,4.077775556000001,0.0,0.0,0.0,0.0,0.0,0.0,0.0,0.0,0.0,0.0,0.0,0.0,0.0,0.0,0.0,0.0,0.0,0.0,0.0,0.0,0.0,0.0,0,0.0,0.0,0.0,0.0,0.0,0.0,0.0,0,0.0,0.0,0.0,0.0,0.0,79.39505135,0.0,0,0.0,0.0,0.0,0.0,0.0,0,0.0,0.0,0.0,0.0,0.0,0,0.0,0.0,0.0,0.0,0,0.0,0.0,0.0,0,0,0,0.0,0.0,0.0,0.0,0.0,0.0,0.0,0.0,0.0,0.0,0.0,0.0,0.0,0.0,0.0,0,0.0,0.0,66.0,27.5,0.2
# 4865,5074,61707,Kiefer W.,1989,Fiolax 8412,(Al2O3)3.071825894 (B2O3)8.997599761 (BaO)0.8170997059999999 (CaO)1.6755803969999998 (F)0.989199644 (Na2O)6.569482635 (SiO2)77.87921196 ,0.0,0,0.0,3.071825894,0.0,0.0,0.0,0.0,0.0,0,0,0,0.0,8.997599761,0,0.0,0.8170997059999999,0.0,0.0,0.0,0.0,0,0.0,0.0,1.6755803969999998,0.0,0,0,0.0,0.0,0,0.0,0.0,0.0,0.0,0.0,0.0,0,0.0,0.0,0.0,0.0,0.0,0.0,0,0.0,0.0,0,0.989199644,0.0,0.0,0.0,0.0,0.0,0,0,0,0.0,0,0.0,0.0,0,0,0.0,0,0.0,0.0,0.0,0,0.0,0.0,0.0,0,0,0.0,0.0,0,0.0,0.0,0.0,0,0.0,0.0,0.0,0,0,0,0.0,0.0,0,0.0,0.0,0.0,0,0.0,0.0,0.0,0.0,0.0,0.0,6.569482635,0.0,0.0,0.0,0.0,0.0,0.0,0.0,0.0,0.0,0.0,0.0,0.0,0.0,0.0,0.0,0.0,0.0,0.0,0.0,0.0,0.0,0.0,0,0.0,0.0,0.0,0.0,0.0,0.0,0.0,0,0.0,0.0,0.0,0.0,0.0,77.87921196,0.0,0,0.0,0.0,0.0,0.0,0.0,0,0.0,0.0,0.0,0.0,0.0,0,0.0,0.0,0.0,0.0,0,0.0,0.0,0.0,0,0,0,0.0,0.0,0.0,0.0,0.0,0.0,0.0,0.0,0.0,0.0,0.0,0.0,0.0,0.0,0.0,0,0.0,0.0,73.0,30.41,0.2
# 4866,5833,92856,Damodaran K.V.,1989,nan,(P2O5)40.0 (WO3)60.0 ,0.0,0,0.0,0.0,0.0,0.0,0.0,0.0,0.0,0,0,0,0.0,0.0,0,0.0,0.0,0.0,0.0,0.0,0.0,0,0.0,0.0,0.0,0.0,0,0,0.0,0.0,0,0.0,0.0,0.0,0.0,0.0,0.0,0,0.0,0.0,0.0,0.0,0.0,0.0,0,0.0,0.0,0,0.0,0.0,0.0,0.0,0.0,0.0,0,0,0,0.0,0,0.0,0.0,0,0,0.0,0,0.0,0.0,0.0,0,0.0,0.0,0.0,0,0,0.0,0.0,0,0.0,0.0,0.0,0,0.0,0.0,0.0,0,0,0,0.0,0.0,0,0.0,0.0,0.0,0,0.0,0.0,0.0,0.0,0.0,0.0,0.0,0.0,0.0,0.0,0.0,0.0,0.0,0.0,0.0,0.0,0.0,0.0,0.0,0.0,0.0,40.0,0.0,0.0,0.0,0.0,0.0,0.0,0.0,0,0.0,0.0,0.0,0.0,0.0,0.0,0.0,0,0.0,0.0,0.0,0.0,0.0,0.0,0.0,0,0.0,0.0,0.0,0.0,0.0,0,0.0,0.0,0.0,0.0,0.0,0,0.0,0.0,0.0,0.0,0,0.0,0.0,0.0,0,0,0,0.0,0.0,0.0,0.0,0.0,0.0,60.0,0.0,0.0,0.0,0.0,0.0,0.0,0.0,0.0,0,0.0,0.0,75.2,31.2,0.2
# 4867,7849,74332,Mierzejewski A.,1988,nan,(P2O5)80.0 (Sm2O3)20.0 ,0.0,0,0.0,0.0,0.0,0.0,0.0,0.0,0.0,0,0,0,0.0,0.0,0,0.0,0.0,0.0,0.0,0.0,0.0,0,0.0,0.0,0.0,0.0,0,0,0.0,0.0,0,0.0,0.0,0.0,0.0,0.0,0.0,0,0.0,0.0,0.0,0.0,0.0,0.0,0,0.0,0.0,0,0.0,0.0,0.0,0.0,0.0,0.0,0,0,0,0.0,0,0.0,0.0,0,0,0.0,0,0.0,0.0,0.0,0,0.0,0.0,0.0,0,0,0.0,0.0,0,0.0,0.0,0.0,0,0.0,0.0,0.0,0,0,0,0.0,0.0,0,0.0,0.0,0.0,0,0.0,0.0,0.0,0.0,0.0,0.0,0.0,0.0,0.0,0.0,0.0,0.0,0.0,0.0,0.0,0.0,0.0,0.0,0.0,0.0,0.0,80.0,0.0,0.0,0.0,0.0,0.0,0.0,0.0,0,0.0,0.0,0.0,0.0,0.0,0.0,0.0,0,0.0,0.0,0.0,0.0,0.0,0.0,20.0,0,0.0,0.0,0.0,0.0,0.0,0,0.0,0.0,0.0,0.0,0.0,0,0.0,0.0,0.0,0.0,0,0.0,0.0,0.0,0,0,0,0.0,0.0,0.0,0.0,0.0,0.0,0.0,0.0,0.0,0.0,0.0,0.0,0.0,0.0,0.0,0,0.0,0.0,nan,nan,0.2
# 4868,10648,75138,Farley J.M.,1975,nan,(MoO3)66.0 (P2O5)34.0 ,0.0,0,0.0,0.0,0.0,0.0,0.0,0.0,0.0,0,0,0,0.0,0.0,0,0.0,0.0,0.0,0.0,0.0,0.0,0,0.0,0.0,0.0,0.0,0,0,0.0,0.0,0,0.0,0.0,0.0,0.0,0.0,0.0,0,0.0,0.0,0.0,0.0,0.0,0.0,0,0.0,0.0,0,0.0,0.0,0.0,0.0,0.0,0.0,0,0,0,0.0,0,0.0,0.0,0,0,0.0,0,0.0,0.0,0.0,0,0.0,0.0,0.0,0,0,0.0,0.0,0,0.0,0.0,0.0,0,0.0,0.0,0.0,0,0,0,0.0,0.0,0,0.0,0.0,0.0,0,0.0,0.0,0.0,66.0,0.0,0.0,0.0,0.0,0.0,0.0,0.0,0.0,0.0,0.0,0.0,0.0,0.0,0.0,0.0,0.0,0.0,34.0,0.0,0.0,0.0,0.0,0.0,0.0,0.0,0,0.0,0.0,0.0,0.0,0.0,0.0,0.0,0,0.0,0.0,0.0,0.0,0.0,0.0,0.0,0,0.0,0.0,0.0,0.0,0.0,0,0.0,0.0,0.0,0.0,0.0,0,0.0,0.0,0.0,0.0,0,0.0,0.0,0.0,0,0,0,0.0,0.0,0.0,0.0,0.0,0.0,0.0,0.0,0.0,0.0,0.0,0.0,0.0,0.0,0.0,0,0.0,0.0,42.6,17.6,0.2
# 4869,14312,119665,Novotny V.,1978,Neutral,(Al2O3)4.382895952 (B2O3)7.060800922 (BaO)1.040929989 (CaO)1.82150598 (Fe2O3)0.01999 (K2O)0.745519092 (Na2O)9.0643589 (SiO2)75.86399917 ,0.0,0,0.0,4.382895952,0.0,0.0,0.0,0.0,0.0,0,0,0,0.0,7.060800922,0,0.0,1.040929989,0.0,0.0,0.0,0.0,0,0.0,0.0,1.82150598,0.0,0,0,0.0,0.0,0,0.0,0.0,0.0,0.0,0.0,0.0,0,0.0,0.0,0.0,0.0,0.0,0.0,0,0.0,0.0,0,0.0,0.0,0.01999,0.0,0.0,0.0,0,0,0,0.0,0,0.0,0.0,0,0,0.0,0,0.0,0.0,0.0,0,0.0,0.0,0.745519092,0,0,0.0,0.0,0,0.0,0.0,0.0,0,0.0,0.0,0.0,0,0,0,0.0,0.0,0,0.0,0.0,0.0,0,0.0,0.0,0.0,0.0,0.0,0.0,9.0643589,0.0,0.0,0.0,0.0,0.0,0.0,0.0,0.0,0.0,0.0,0.0,0.0,0.0,0.0,0.0,0.0,0.0,0.0,0.0,0.0,0.0,0.0,0,0.0,0.0,0.0,0.0,0.0,0.0,0.0,0,0.0,0.0,0.0,0.0,0.0,75.86399917,0.0,0,0.0,0.0,0.0,0.0,0.0,0,0.0,0.0,0.0,0.0,0.0,0,0.0,0.0,0.0,0.0,0,0.0,0.0,0.0,0,0,0,0.0,0.0,0.0,0.0,0.0,0.0,0.0,0.0,0.0,0.0,0.0,0.0,0.0,0.0,0.0,0,0.0,0.0,76.0,31.66,0.2
# 4870,15171,141508,Krohn D.A.,1969,Corning 7740,(Al2O3)1.338338025 (B2O3)11.49299022 (K2O)0.263394105 (Na2O)3.802926072 (SiO2)83.10235158 ,0.0,0,0.0,1.338338025,0.0,0.0,0.0,0.0,0.0,0,0,0,0.0,11.49299022,0,0.0,0.0,0.0,0.0,0.0,0.0,0,0.0,0.0,0.0,0.0,0,0,0.0,0.0,0,0.0,0.0,0.0,0.0,0.0,0.0,0,0.0,0.0,0.0,0.0,0.0,0.0,0,0.0,0.0,0,0.0,0.0,0.0,0.0,0.0,0.0,0,0,0,0.0,0,0.0,0.0,0,0,0.0,0,0.0,0.0,0.0,0,0.0,0.0,0.263394105,0,0,0.0,0.0,0,0.0,0.0,0.0,0,0.0,0.0,0.0,0,0,0,0.0,0.0,0,0.0,0.0,0.0,0,0.0,0.0,0.0,0.0,0.0,0.0,3.802926072,0.0,0.0,0.0,0.0,0.0,0.0,0.0,0.0,0.0,0.0,0.0,0.0,0.0,0.0,0.0,0.0,0.0,0.0,0.0,0.0,0.0,0.0,0,0.0,0.0,0.0,0.0,0.0,0.0,0.0,0,0.0,0.0,0.0,0.0,0.0,83.10235158,0.0,0,0.0,0.0,0.0,0.0,0.0,0,0.0,0.0,0.0,0.0,0.0,0,0.0,0.0,0.0,0.0,0,0.0,0.0,0.0,0,0,0,0.0,0.0,0.0,0.0,0.0,0.0,0.0,0.0,0.0,0.0,0.0,0.0,0.0,0.0,0.0,0,0.0,0.0,67.5,28.12,0.2
# 4871,16186,156788,Manns P.,1985,nan,(Al2O3)1.399080106 (B2O3)11.40315087 (K2O)0.39506543 (Na2O)3.602537274 (SiO2)83.20016632 ,0.0,0,0.0,1.399080106,0.0,0.0,0.0,0.0,0.0,0,0,0,0.0,11.40315087,0,0.0,0.0,0.0,0.0,0.0,0.0,0,0.0,0.0,0.0,0.0,0,0,0.0,0.0,0,0.0,0.0,0.0,0.0,0.0,0.0,0,0.0,0.0,0.0,0.0,0.0,0.0,0,0.0,0.0,0,0.0,0.0,0.0,0.0,0.0,0.0,0,0,0,0.0,0,0.0,0.0,0,0,0.0,0,0.0,0.0,0.0,0,0.0,0.0,0.39506543,0,0,0.0,0.0,0,0.0,0.0,0.0,0,0.0,0.0,0.0,0,0,0,0.0,0.0,0,0.0,0.0,0.0,0,0.0,0.0,0.0,0.0,0.0,0.0,3.602537274,0.0,0.0,0.0,0.0,0.0,0.0,0.0,0.0,0.0,0.0,0.0,0.0,0.0,0.0,0.0,0.0,0.0,0.0,0.0,0.0,0.0,0.0,0,0.0,0.0,0.0,0.0,0.0,0.0,0.0,0,0.0,0.0,0.0,0.0,0.0,83.20016632,0.0,0,0.0,0.0,0.0,0.0,0.0,0,0.0,0.0,0.0,0.0,0.0,0,0.0,0.0,0.0,0.0,0,0.0,0.0,0.0,0,0,0,0.0,0.0,0.0,0.0,0.0,0.0,0.0,0.0,0.0,0.0,0.0,0.0,0.0,0.0,0.0,0,0.0,0.0,65.4,27.25,0.2
# 4872,16198,134120,Watzke E.,1996,nan,(Al2O3)2.846346881 (B2O3)6.208520741 (BaO)0.080544967 (CaO)0.33033818600000003 (Li2O)1.0332239570000001 (Na2O)6.874328713 (SiO2)82.62669655 ,0.0,0,0.0,2.846346881,0.0,0.0,0.0,0.0,0.0,0,0,0,0.0,6.208520741,0,0.0,0.080544967,0.0,0.0,0.0,0.0,0,0.0,0.0,0.33033818600000003,0.0,0,0,0.0,0.0,0,0.0,0.0,0.0,0.0,0.0,0.0,0,0.0,0.0,0.0,0.0,0.0,0.0,0,0.0,0.0,0,0.0,0.0,0.0,0.0,0.0,0.0,0,0,0,0.0,0,0.0,0.0,0,0,0.0,0,0.0,0.0,0.0,0,0.0,0.0,0.0,0,0,0.0,0.0,0,0.0,0.0,0.0,0,0.0,0.0,1.0332239570000001,0,0,0,0.0,0.0,0,0.0,0.0,0.0,0,0.0,0.0,0.0,0.0,0.0,0.0,6.874328713,0.0,0.0,0.0,0.0,0.0,0.0,0.0,0.0,0.0,0.0,0.0,0.0,0.0,0.0,0.0,0.0,0.0,0.0,0.0,0.0,0.0,0.0,0,0.0,0.0,0.0,0.0,0.0,0.0,0.0,0,0.0,0.0,0.0,0.0,0.0,82.62669655,0.0,0,0.0,0.0,0.0,0.0,0.0,0,0.0,0.0,0.0,0.0,0.0,0,0.0,0.0,0.0,0.0,0,0.0,0.0,0.0,0,0,0,0.0,0.0,0.0,0.0,0.0,0.0,0.0,0.0,0.0,0.0,0.0,0.0,0.0,0.0,0.0,0,0.0,0.0,67.0,27.91,0.2
# 4873,16198,134121,Watzke E.,1996,nan,(Al2O3)2.689271818 (B2O3)7.966583462000001 (BaO)0.081288745 (CaO)0.33338867699999997 (Li2O)1.04276493 (Na2O)6.435069566 (SiO2)80.69302455 (ZrO2)0.758608249 ,0.0,0,0.0,2.689271818,0.0,0.0,0.0,0.0,0.0,0,0,0,0.0,7.966583462000001,0,0.0,0.081288745,0.0,0.0,0.0,0.0,0,0.0,0.0,0.33338867699999997,0.0,0,0,0.0,0.0,0,0.0,0.0,0.0,0.0,0.0,0.0,0,0.0,0.0,0.0,0.0,0.0,0.0,0,0.0,0.0,0,0.0,0.0,0.0,0.0,0.0,0.0,0,0,0,0.0,0,0.0,0.0,0,0,0.0,0,0.0,0.0,0.0,0,0.0,0.0,0.0,0,0,0.0,0.0,0,0.0,0.0,0.0,0,0.0,0.0,1.04276493,0,0,0,0.0,0.0,0,0.0,0.0,0.0,0,0.0,0.0,0.0,0.0,0.0,0.0,6.435069566,0.0,0.0,0.0,0.0,0.0,0.0,0.0,0.0,0.0,0.0,0.0,0.0,0.0,0.0,0.0,0.0,0.0,0.0,0.0,0.0,0.0,0.0,0,0.0,0.0,0.0,0.0,0.0,0.0,0.0,0,0.0,0.0,0.0,0.0,0.0,80.69302455,0.0,0,0.0,0.0,0.0,0.0,0.0,0,0.0,0.0,0.0,0.0,0.0,0,0.0,0.0,0.0,0.0,0,0.0,0.0,0.0,0,0,0,0.0,0.0,0.0,0.0,0.0,0.0,0.0,0.0,0.0,0.0,0.0,0.0,0.0,0.0,0.0,0,0.0,0.758608249,67.0,27.91,0.2
# 4874,16198,134122,Watzke E.,1996,nan,(Al2O3)2.7931479039999996 (B2O3)6.847419766 (BaO)0.080757817 (CaO)0.33121108899999996 (Li2O)1.45033595 (Na2O)6.692711771 (SiO2)81.40246722 (ZrO2)0.401948486 ,0.0,0,0.0,2.7931479039999996,0.0,0.0,0.0,0.0,0.0,0,0,0,0.0,6.847419766,0,0.0,0.080757817,0.0,0.0,0.0,0.0,0,0.0,0.0,0.33121108899999996,0.0,0,0,0.0,0.0,0,0.0,0.0,0.0,0.0,0.0,0.0,0,0.0,0.0,0.0,0.0,0.0,0.0,0,0.0,0.0,0,0.0,0.0,0.0,0.0,0.0,0.0,0,0,0,0.0,0,0.0,0.0,0,0,0.0,0,0.0,0.0,0.0,0,0.0,0.0,0.0,0,0,0.0,0.0,0,0.0,0.0,0.0,0,0.0,0.0,1.45033595,0,0,0,0.0,0.0,0,0.0,0.0,0.0,0,0.0,0.0,0.0,0.0,0.0,0.0,6.692711771,0.0,0.0,0.0,0.0,0.0,0.0,0.0,0.0,0.0,0.0,0.0,0.0,0.0,0.0,0.0,0.0,0.0,0.0,0.0,0.0,0.0,0.0,0,0.0,0.0,0.0,0.0,0.0,0.0,0.0,0,0.0,0.0,0.0,0.0,0.0,81.40246722,0.0,0,0.0,0.0,0.0,0.0,0.0,0,0.0,0.0,0.0,0.0,0.0,0,0.0,0.0,0.0,0.0,0,0.0,0.0,0.0,0,0,0,0.0,0.0,0.0,0.0,0.0,0.0,0.0,0.0,0.0,0.0,0.0,0.0,0.0,0.0,0.0,0,0.0,0.401948486,67.0,27.91,0.2
# 4875,16198,134123,Watzke E.,1996,nan,(Al2O3)2.688579798 (B2O3)7.427598441000001 (BaO)0.081267824 (CaO)0.333302775 (Li2O)1.042496921 (Na2O)6.634456500000001 (SiO2)80.9833239 (ZrO2)0.8089738390000001 ,0.0,0,0.0,2.688579798,0.0,0.0,0.0,0.0,0.0,0,0,0,0.0,7.427598441000001,0,0.0,0.081267824,0.0,0.0,0.0,0.0,0,0.0,0.0,0.333302775,0.0,0,0,0.0,0.0,0,0.0,0.0,0.0,0.0,0.0,0.0,0,0.0,0.0,0.0,0.0,0.0,0.0,0,0.0,0.0,0,0.0,0.0,0.0,0.0,0.0,0.0,0,0,0,0.0,0,0.0,0.0,0,0,0.0,0,0.0,0.0,0.0,0,0.0,0.0,0.0,0,0,0.0,0.0,0,0.0,0.0,0.0,0,0.0,0.0,1.042496921,0,0,0,0.0,0.0,0,0.0,0.0,0.0,0,0.0,0.0,0.0,0.0,0.0,0.0,6.634456500000001,0.0,0.0,0.0,0.0,0.0,0.0,0.0,0.0,0.0,0.0,0.0,0.0,0.0,0.0,0.0,0.0,0.0,0.0,0.0,0.0,0.0,0.0,0,0.0,0.0,0.0,0.0,0.0,0.0,0.0,0,0.0,0.0,0.0,0.0,0.0,80.9833239,0.0,0,0.0,0.0,0.0,0.0,0.0,0,0.0,0.0,0.0,0.0,0.0,0,0.0,0.0,0.0,0.0,0,0.0,0.0,0.0,0,0,0,0.0,0.0,0.0,0.0,0.0,0.0,0.0,0.0,0.0,0.0,0.0,0.0,0.0,0.0,0.0,0,0.0,0.8089738390000001,67.0,27.91,0.2
# 4876,16198,134124,Watzke E.,1996,nan,(Al2O3)2.8787558539999996 (B2O3)4.754260759 (BaO)0.081462066 (CaO)0.33409948300000003 (K2O)2.6519778659999997 (Li2O)2.716969862 (Na2O)2.619820867 (SiO2)83.15174578 (ZrO2)0.810907459 ,0.0,0,0.0,2.8787558539999996,0.0,0.0,0.0,0.0,0.0,0,0,0,0.0,4.754260759,0,0.0,0.081462066,0.0,0.0,0.0,0.0,0,0.0,0.0,0.33409948300000003,0.0,0,0,0.0,0.0,0,0.0,0.0,0.0,0.0,0.0,0.0,0,0.0,0.0,0.0,0.0,0.0,0.0,0,0.0,0.0,0,0.0,0.0,0.0,0.0,0.0,0.0,0,0,0,0.0,0,0.0,0.0,0,0,0.0,0,0.0,0.0,0.0,0,0.0,0.0,2.6519778659999997,0,0,0.0,0.0,0,0.0,0.0,0.0,0,0.0,0.0,2.716969862,0,0,0,0.0,0.0,0,0.0,0.0,0.0,0,0.0,0.0,0.0,0.0,0.0,0.0,2.619820867,0.0,0.0,0.0,0.0,0.0,0.0,0.0,0.0,0.0,0.0,0.0,0.0,0.0,0.0,0.0,0.0,0.0,0.0,0.0,0.0,0.0,0.0,0,0.0,0.0,0.0,0.0,0.0,0.0,0.0,0,0.0,0.0,0.0,0.0,0.0,83.15174578,0.0,0,0.0,0.0,0.0,0.0,0.0,0,0.0,0.0,0.0,0.0,0.0,0,0.0,0.0,0.0,0.0,0,0.0,0.0,0.0,0,0,0,0.0,0.0,0.0,0.0,0.0,0.0,0.0,0.0,0.0,0.0,0.0,0.0,0.0,0.0,0.0,0,0.0,0.810907459,67.0,27.91,0.2
# 4877,16198,134125,Watzke E.,1996,nan,(Al2O3)2.925699802 (B2O3)4.73112568 (BaO)0.081065655 (CaO)0.332473678 (Li2O)1.03990293 (Na2O)6.818496539 (SiO2)83.26427437 (ZrO2)0.806961345 ,0.0,0,0.0,2.925699802,0.0,0.0,0.0,0.0,0.0,0,0,0,0.0,4.73112568,0,0.0,0.081065655,0.0,0.0,0.0,0.0,0,0.0,0.0,0.332473678,0.0,0,0,0.0,0.0,0,0.0,0.0,0.0,0.0,0.0,0.0,0,0.0,0.0,0.0,0.0,0.0,0.0,0,0.0,0.0,0,0.0,0.0,0.0,0.0,0.0,0.0,0,0,0,0.0,0,0.0,0.0,0,0,0.0,0,0.0,0.0,0.0,0,0.0,0.0,0.0,0,0,0.0,0.0,0,0.0,0.0,0.0,0,0.0,0.0,1.03990293,0,0,0,0.0,0.0,0,0.0,0.0,0.0,0,0.0,0.0,0.0,0.0,0.0,0.0,6.818496539,0.0,0.0,0.0,0.0,0.0,0.0,0.0,0.0,0.0,0.0,0.0,0.0,0.0,0.0,0.0,0.0,0.0,0.0,0.0,0.0,0.0,0.0,0,0.0,0.0,0.0,0.0,0.0,0.0,0.0,0,0.0,0.0,0.0,0.0,0.0,83.26427437,0.0,0,0.0,0.0,0.0,0.0,0.0,0,0.0,0.0,0.0,0.0,0.0,0,0.0,0.0,0.0,0.0,0,0.0,0.0,0.0,0,0,0,0.0,0.0,0.0,0.0,0.0,0.0,0.0,0.0,0.0,0.0,0.0,0.0,0.0,0.0,0.0,0,0.0,0.806961345,67.0,27.91,0.2
# 4878,16198,134126,Watzke E.,1996,nan,(Al2O3)2.791148677 (B2O3)2.783140677 (BaO)0.078982981 (CaO)0.323931962 (Li2O)5.471209366 (Na2O)6.741016219 (SiO2)81.02434061 (ZrO2)0.7862295090000001 ,0.0,0,0.0,2.791148677,0.0,0.0,0.0,0.0,0.0,0,0,0,0.0,2.783140677,0,0.0,0.078982981,0.0,0.0,0.0,0.0,0,0.0,0.0,0.323931962,0.0,0,0,0.0,0.0,0,0.0,0.0,0.0,0.0,0.0,0.0,0,0.0,0.0,0.0,0.0,0.0,0.0,0,0.0,0.0,0,0.0,0.0,0.0,0.0,0.0,0.0,0,0,0,0.0,0,0.0,0.0,0,0,0.0,0,0.0,0.0,0.0,0,0.0,0.0,0.0,0,0,0.0,0.0,0,0.0,0.0,0.0,0,0.0,0.0,5.471209366,0,0,0,0.0,0.0,0,0.0,0.0,0.0,0,0.0,0.0,0.0,0.0,0.0,0.0,6.741016219,0.0,0.0,0.0,0.0,0.0,0.0,0.0,0.0,0.0,0.0,0.0,0.0,0.0,0.0,0.0,0.0,0.0,0.0,0.0,0.0,0.0,0.0,0,0.0,0.0,0.0,0.0,0.0,0.0,0.0,0,0.0,0.0,0.0,0.0,0.0,81.02434061,0.0,0,0.0,0.0,0.0,0.0,0.0,0,0.0,0.0,0.0,0.0,0.0,0,0.0,0.0,0.0,0.0,0,0.0,0.0,0.0,0,0,0,0.0,0.0,0.0,0.0,0.0,0.0,0.0,0.0,0.0,0.0,0.0,0.0,0.0,0.0,0.0,0,0.0,0.7862295090000001,70.0,29.16,0.2
# 4879,16927,146718,Tesar A.,1983,nan,(AlF3)4.0 (BaF2)32.0 (GdF3)4 (ZrF4)60.0 ,0.0,0,0.0,0.0,4.0,0.0,0.0,0.0,0.0,0,0,0,0.0,0.0,0,32.0,0.0,0.0,0.0,0.0,0.0,0,0.0,0.0,0.0,0.0,0,0,0.0,0.0,0,0.0,0.0,0.0,0.0,0.0,0.0,0,0.0,0.0,0.0,0.0,0.0,0.0,0,0.0,0.0,0,0.0,0.0,0.0,0.0,0.0,0.0,0,0,0,0.0,4,0.0,0.0,0,0,0.0,0,0.0,0.0,0.0,0,0.0,0.0,0.0,0,0,0.0,0.0,0,0.0,0.0,0.0,0,0.0,0.0,0.0,0,0,0,0.0,0.0,0,0.0,0.0,0.0,0,0.0,0.0,0.0,0.0,0.0,0.0,0.0,0.0,0.0,0.0,0.0,0.0,0.0,0.0,0.0,0.0,0.0,0.0,0.0,0.0,0.0,0.0,0.0,0.0,0.0,0.0,0.0,0.0,0.0,0,0.0,0.0,0.0,0.0,0.0,0.0,0.0,0,0.0,0.0,0.0,0.0,0.0,0.0,0.0,0,0.0,0.0,0.0,0.0,0.0,0,0.0,0.0,0.0,0.0,0.0,0,0.0,0.0,0.0,0.0,0,0.0,0.0,0.0,0,0,0,0.0,0.0,0.0,0.0,0.0,0.0,0.0,0.0,0.0,0.0,0.0,0.0,0.0,0.0,0.0,0,60.0,0.0,53.1,20.5,0.2
# 4880,17206,182089,Primak W.,1984,Pyrex,(Al2O3)1.2115779759999998 (B2O3)11.53359977 (Na2O)3.98632392 (SiO2)83.26849833 ,0.0,0,0.0,1.2115779759999998,0.0,0.0,0.0,0.0,0.0,0,0,0,0.0,11.53359977,0,0.0,0.0,0.0,0.0,0.0,0.0,0,0.0,0.0,0.0,0.0,0,0,0.0,0.0,0,0.0,0.0,0.0,0.0,0.0,0.0,0,0.0,0.0,0.0,0.0,0.0,0.0,0,0.0,0.0,0,0.0,0.0,0.0,0.0,0.0,0.0,0,0,0,0.0,0,0.0,0.0,0,0,0.0,0,0.0,0.0,0.0,0,0.0,0.0,0.0,0,0,0.0,0.0,0,0.0,0.0,0.0,0,0.0,0.0,0.0,0,0,0,0.0,0.0,0,0.0,0.0,0.0,0,0.0,0.0,0.0,0.0,0.0,0.0,3.98632392,0.0,0.0,0.0,0.0,0.0,0.0,0.0,0.0,0.0,0.0,0.0,0.0,0.0,0.0,0.0,0.0,0.0,0.0,0.0,0.0,0.0,0.0,0,0.0,0.0,0.0,0.0,0.0,0.0,0.0,0,0.0,0.0,0.0,0.0,0.0,83.26849833,0.0,0,0.0,0.0,0.0,0.0,0.0,0,0.0,0.0,0.0,0.0,0.0,0,0.0,0.0,0.0,0.0,0,0.0,0.0,0.0,0,0,0,0.0,0.0,0.0,0.0,0.0,0.0,0.0,0.0,0.0,0.0,0.0,0.0,0.0,0.0,0.0,0,0.0,0.0,62.6,26.08,0.2
# 4881,17404,166473,El Khiati N.,1998,nan,(Al2O3)0.547604743 (CaO)9.537455753 (Fe2O3)0.036800003 (K2O)0.280775422 (MgO)8.239008651 (Na2O)8.581899678 (SiO2)72.77645575 ,0.0,0,0.0,0.547604743,0.0,0.0,0.0,0.0,0.0,0,0,0,0.0,0.0,0,0.0,0.0,0.0,0.0,0.0,0.0,0,0.0,0.0,9.537455753,0.0,0,0,0.0,0.0,0,0.0,0.0,0.0,0.0,0.0,0.0,0,0.0,0.0,0.0,0.0,0.0,0.0,0,0.0,0.0,0,0.0,0.0,0.036800003,0.0,0.0,0.0,0,0,0,0.0,0,0.0,0.0,0,0,0.0,0,0.0,0.0,0.0,0,0.0,0.0,0.280775422,0,0,0.0,0.0,0,0.0,0.0,0.0,0,0.0,0.0,0.0,0,0,0,0.0,0.0,0,0.0,8.239008651,0.0,0,0.0,0.0,0.0,0.0,0.0,0.0,8.581899678,0.0,0.0,0.0,0.0,0.0,0.0,0.0,0.0,0.0,0.0,0.0,0.0,0.0,0.0,0.0,0.0,0.0,0.0,0.0,0.0,0.0,0.0,0,0.0,0.0,0.0,0.0,0.0,0.0,0.0,0,0.0,0.0,0.0,0.0,0.0,72.77645575,0.0,0,0.0,0.0,0.0,0.0,0.0,0,0.0,0.0,0.0,0.0,0.0,0,0.0,0.0,0.0,0.0,0,0.0,0.0,0.0,0,0,0,0.0,0.0,0.0,0.0,0.0,0.0,0.0,0.0,0.0,0.0,0.0,0.0,0.0,0.0,0.0,0,0.0,0.0,75.4,31.41,0.2
# 4882,20173,183929,Mai C.,1985,nan,(CaO)26.9 (Na2O)24.3 (P2O5)2.6 (SiO2)46.2 ,0.0,0,0.0,0.0,0.0,0.0,0.0,0.0,0.0,0,0,0,0.0,0.0,0,0.0,0.0,0.0,0.0,0.0,0.0,0,0.0,0.0,26.9,0.0,0,0,0.0,0.0,0,0.0,0.0,0.0,0.0,0.0,0.0,0,0.0,0.0,0.0,0.0,0.0,0.0,0,0.0,0.0,0,0.0,0.0,0.0,0.0,0.0,0.0,0,0,0,0.0,0,0.0,0.0,0,0,0.0,0,0.0,0.0,0.0,0,0.0,0.0,0.0,0,0,0.0,0.0,0,0.0,0.0,0.0,0,0.0,0.0,0.0,0,0,0,0.0,0.0,0,0.0,0.0,0.0,0,0.0,0.0,0.0,0.0,0.0,0.0,24.3,0.0,0.0,0.0,0.0,0.0,0.0,0.0,0.0,0.0,0.0,0.0,0.0,0.0,0.0,2.6,0.0,0.0,0.0,0.0,0.0,0.0,0.0,0,0.0,0.0,0.0,0.0,0.0,0.0,0.0,0,0.0,0.0,0.0,0.0,0.0,46.2,0.0,0,0.0,0.0,0.0,0.0,0.0,0,0.0,0.0,0.0,0.0,0.0,0,0.0,0.0,0.0,0.0,0,0.0,0.0,0.0,0,0,0,0.0,0.0,0.0,0.0,0.0,0.0,0.0,0.0,0.0,0.0,0.0,0.0,0.0,0.0,0.0,0,0.0,0.0,76.6,31.9,0.2
# 4883,24395,189335,Muthupari S.,1996,nan,(MoO3)60.0 (P2O5)40.0 ,0.0,0,0.0,0.0,0.0,0.0,0.0,0.0,0.0,0,0,0,0.0,0.0,0,0.0,0.0,0.0,0.0,0.0,0.0,0,0.0,0.0,0.0,0.0,0,0,0.0,0.0,0,0.0,0.0,0.0,0.0,0.0,0.0,0,0.0,0.0,0.0,0.0,0.0,0.0,0,0.0,0.0,0,0.0,0.0,0.0,0.0,0.0,0.0,0,0,0,0.0,0,0.0,0.0,0,0,0.0,0,0.0,0.0,0.0,0,0.0,0.0,0.0,0,0,0.0,0.0,0,0.0,0.0,0.0,0,0.0,0.0,0.0,0,0,0,0.0,0.0,0,0.0,0.0,0.0,0,0.0,0.0,0.0,60.0,0.0,0.0,0.0,0.0,0.0,0.0,0.0,0.0,0.0,0.0,0.0,0.0,0.0,0.0,0.0,0.0,0.0,40.0,0.0,0.0,0.0,0.0,0.0,0.0,0.0,0,0.0,0.0,0.0,0.0,0.0,0.0,0.0,0,0.0,0.0,0.0,0.0,0.0,0.0,0.0,0,0.0,0.0,0.0,0.0,0.0,0,0.0,0.0,0.0,0.0,0.0,0,0.0,0.0,0.0,0.0,0,0.0,0.0,0.0,0,0,0,0.0,0.0,0.0,0.0,0.0,0.0,0.0,0.0,0.0,0.0,0.0,0.0,0.0,0.0,0.0,0,0.0,0.0,52.5,21.9,0.2
# 4884,24395,189346,Muthupari S.,1996,nan,(P2O5)40.0 (WO3)60.0 ,0.0,0,0.0,0.0,0.0,0.0,0.0,0.0,0.0,0,0,0,0.0,0.0,0,0.0,0.0,0.0,0.0,0.0,0.0,0,0.0,0.0,0.0,0.0,0,0,0.0,0.0,0,0.0,0.0,0.0,0.0,0.0,0.0,0,0.0,0.0,0.0,0.0,0.0,0.0,0,0.0,0.0,0,0.0,0.0,0.0,0.0,0.0,0.0,0,0,0,0.0,0,0.0,0.0,0,0,0.0,0,0.0,0.0,0.0,0,0.0,0.0,0.0,0,0,0.0,0.0,0,0.0,0.0,0.0,0,0.0,0.0,0.0,0,0,0,0.0,0.0,0,0.0,0.0,0.0,0,0.0,0.0,0.0,0.0,0.0,0.0,0.0,0.0,0.0,0.0,0.0,0.0,0.0,0.0,0.0,0.0,0.0,0.0,0.0,0.0,0.0,40.0,0.0,0.0,0.0,0.0,0.0,0.0,0.0,0,0.0,0.0,0.0,0.0,0.0,0.0,0.0,0,0.0,0.0,0.0,0.0,0.0,0.0,0.0,0,0.0,0.0,0.0,0.0,0.0,0,0.0,0.0,0.0,0.0,0.0,0,0.0,0.0,0.0,0.0,0,0.0,0.0,0.0,0,0,0,0.0,0.0,0.0,0.0,0.0,0.0,60.0,0.0,0.0,0.0,0.0,0.0,0.0,0.0,0.0,0,0.0,0.0,73.9,30.8,0.2
# 4885,26687,21298,LaCourse W.C.,1996,nan,(Al2O3)4.0 (Na2O)25.0 (SiO2)71.0 ,0.0,0,0.0,4.0,0.0,0.0,0.0,0.0,0.0,0,0,0,0.0,0.0,0,0.0,0.0,0.0,0.0,0.0,0.0,0,0.0,0.0,0.0,0.0,0,0,0.0,0.0,0,0.0,0.0,0.0,0.0,0.0,0.0,0,0.0,0.0,0.0,0.0,0.0,0.0,0,0.0,0.0,0,0.0,0.0,0.0,0.0,0.0,0.0,0,0,0,0.0,0,0.0,0.0,0,0,0.0,0,0.0,0.0,0.0,0,0.0,0.0,0.0,0,0,0.0,0.0,0,0.0,0.0,0.0,0,0.0,0.0,0.0,0,0,0,0.0,0.0,0,0.0,0.0,0.0,0,0.0,0.0,0.0,0.0,0.0,0.0,25.0,0.0,0.0,0.0,0.0,0.0,0.0,0.0,0.0,0.0,0.0,0.0,0.0,0.0,0.0,0.0,0.0,0.0,0.0,0.0,0.0,0.0,0.0,0,0.0,0.0,0.0,0.0,0.0,0.0,0.0,0,0.0,0.0,0.0,0.0,0.0,71.0,0.0,0,0.0,0.0,0.0,0.0,0.0,0,0.0,0.0,0.0,0.0,0.0,0,0.0,0.0,0.0,0.0,0,0.0,0.0,0.0,0,0,0,0.0,0.0,0.0,0.0,0.0,0.0,0.0,0.0,0.0,0.0,0.0,0.0,0.0,0.0,0.0,0,0.0,0.0,60.0,25.0,0.2
# 4886,26687,21305,LaCourse W.C.,1996,nan,(Al2O3)2.0 (Li2O)12.5 (Na2O)12.5 (SiO2)73.0 ,0.0,0,0.0,2.0,0.0,0.0,0.0,0.0,0.0,0,0,0,0.0,0.0,0,0.0,0.0,0.0,0.0,0.0,0.0,0,0.0,0.0,0.0,0.0,0,0,0.0,0.0,0,0.0,0.0,0.0,0.0,0.0,0.0,0,0.0,0.0,0.0,0.0,0.0,0.0,0,0.0,0.0,0,0.0,0.0,0.0,0.0,0.0,0.0,0,0,0,0.0,0,0.0,0.0,0,0,0.0,0,0.0,0.0,0.0,0,0.0,0.0,0.0,0,0,0.0,0.0,0,0.0,0.0,0.0,0,0.0,0.0,12.5,0,0,0,0.0,0.0,0,0.0,0.0,0.0,0,0.0,0.0,0.0,0.0,0.0,0.0,12.5,0.0,0.0,0.0,0.0,0.0,0.0,0.0,0.0,0.0,0.0,0.0,0.0,0.0,0.0,0.0,0.0,0.0,0.0,0.0,0.0,0.0,0.0,0,0.0,0.0,0.0,0.0,0.0,0.0,0.0,0,0.0,0.0,0.0,0.0,0.0,73.0,0.0,0,0.0,0.0,0.0,0.0,0.0,0,0.0,0.0,0.0,0.0,0.0,0,0.0,0.0,0.0,0.0,0,0.0,0.0,0.0,0,0,0,0.0,0.0,0.0,0.0,0.0,0.0,0.0,0.0,0.0,0.0,0.0,0.0,0.0,0.0,0.0,0,0.0,0.0,72.0,30.0,0.2
# 4887,27116,199980,Dumbaugh W.H.,1967,Corning 7160,(Al2O3)0.543209999 (B2O3)14.58509999 (Li2O)0.617847099 (Na2O)1.290802999 (SiO2)82.96303992 ,0.0,0,0.0,0.543209999,0.0,0.0,0.0,0.0,0.0,0,0,0,0.0,14.58509999,0,0.0,0.0,0.0,0.0,0.0,0.0,0,0.0,0.0,0.0,0.0,0,0,0.0,0.0,0,0.0,0.0,0.0,0.0,0.0,0.0,0,0.0,0.0,0.0,0.0,0.0,0.0,0,0.0,0.0,0,0.0,0.0,0.0,0.0,0.0,0.0,0,0,0,0.0,0,0.0,0.0,0,0,0.0,0,0.0,0.0,0.0,0,0.0,0.0,0.0,0,0,0.0,0.0,0,0.0,0.0,0.0,0,0.0,0.0,0.617847099,0,0,0,0.0,0.0,0,0.0,0.0,0.0,0,0.0,0.0,0.0,0.0,0.0,0.0,1.290802999,0.0,0.0,0.0,0.0,0.0,0.0,0.0,0.0,0.0,0.0,0.0,0.0,0.0,0.0,0.0,0.0,0.0,0.0,0.0,0.0,0.0,0.0,0,0.0,0.0,0.0,0.0,0.0,0.0,0.0,0,0.0,0.0,0.0,0.0,0.0,82.96303992,0.0,0,0.0,0.0,0.0,0.0,0.0,0,0.0,0.0,0.0,0.0,0.0,0,0.0,0.0,0.0,0.0,0,0.0,0.0,0.0,0,0,0,0.0,0.0,0.0,0.0,0.0,0.0,0.0,0.0,0.0,0.0,0.0,0.0,0.0,0.0,0.0,0,0.0,0.0,55.1,22.95,0.2
# 4888,27139,310658,Boyd D.C.,1980,Corning 7720,(Al2O3)0.633451907 (B2O3)13.91570015 (Na2O)4.168357046000001 (PbO)1.736230019 (SiO2)79.54626088 ,0.0,0,0.0,0.633451907,0.0,0.0,0.0,0.0,0.0,0,0,0,0.0,13.91570015,0,0.0,0.0,0.0,0.0,0.0,0.0,0,0.0,0.0,0.0,0.0,0,0,0.0,0.0,0,0.0,0.0,0.0,0.0,0.0,0.0,0,0.0,0.0,0.0,0.0,0.0,0.0,0,0.0,0.0,0,0.0,0.0,0.0,0.0,0.0,0.0,0,0,0,0.0,0,0.0,0.0,0,0,0.0,0,0.0,0.0,0.0,0,0.0,0.0,0.0,0,0,0.0,0.0,0,0.0,0.0,0.0,0,0.0,0.0,0.0,0,0,0,0.0,0.0,0,0.0,0.0,0.0,0,0.0,0.0,0.0,0.0,0.0,0.0,4.168357046000001,0.0,0.0,0.0,0.0,0.0,0.0,0.0,0.0,0.0,0.0,0.0,0.0,0.0,0.0,0.0,0.0,0.0,0.0,1.736230019,0.0,0.0,0.0,0,0.0,0.0,0.0,0.0,0.0,0.0,0.0,0,0.0,0.0,0.0,0.0,0.0,79.54626088,0.0,0,0.0,0.0,0.0,0.0,0.0,0,0.0,0.0,0.0,0.0,0.0,0,0.0,0.0,0.0,0.0,0,0.0,0.0,0.0,0,0,0,0.0,0.0,0.0,0.0,0.0,0.0,0.0,0.0,0.0,0.0,0.0,0.0,0.0,0.0,0.0,0,0.0,0.0,63.0,26.25,0.2
# 4889,27139,310659,Boyd D.C.,1980,Corning 7740,(Al2O3)1.2115779759999998 (B2O3)11.53359977 (Na2O)3.98632392 (SiO2)83.26849833 ,0.0,0,0.0,1.2115779759999998,0.0,0.0,0.0,0.0,0.0,0,0,0,0.0,11.53359977,0,0.0,0.0,0.0,0.0,0.0,0.0,0,0.0,0.0,0.0,0.0,0,0,0.0,0.0,0,0.0,0.0,0.0,0.0,0.0,0.0,0,0.0,0.0,0.0,0.0,0.0,0.0,0,0.0,0.0,0,0.0,0.0,0.0,0.0,0.0,0.0,0,0,0,0.0,0,0.0,0.0,0,0,0.0,0,0.0,0.0,0.0,0,0.0,0.0,0.0,0,0,0.0,0.0,0,0.0,0.0,0.0,0,0.0,0.0,0.0,0,0,0,0.0,0.0,0,0.0,0.0,0.0,0,0.0,0.0,0.0,0.0,0.0,0.0,3.98632392,0.0,0.0,0.0,0.0,0.0,0.0,0.0,0.0,0.0,0.0,0.0,0.0,0.0,0.0,0.0,0.0,0.0,0.0,0.0,0.0,0.0,0.0,0,0.0,0.0,0.0,0.0,0.0,0.0,0.0,0,0.0,0.0,0.0,0.0,0.0,83.26849833,0.0,0,0.0,0.0,0.0,0.0,0.0,0,0.0,0.0,0.0,0.0,0.0,0,0.0,0.0,0.0,0.0,0,0.0,0.0,0.0,0,0,0,0.0,0.0,0.0,0.0,0.0,0.0,0.0,0.0,0.0,0.0,0.0,0.0,0.0,0.0,0.0,0,0.0,0.0,63.0,26.25,0.2
# 4890,27139,310660,Boyd D.C.,1980,Corning 7760,(Al2O3)1.228012475 (As2O3)0.316400122 (B2O3)13.48851522 (K2O)0.664623557 (Na2O)3.030297173 (SiO2)81.27215145 ,0.0,0,0.0,1.228012475,0.0,0.0,0.0,0.316400122,0.0,0,0,0,0.0,13.48851522,0,0.0,0.0,0.0,0.0,0.0,0.0,0,0.0,0.0,0.0,0.0,0,0,0.0,0.0,0,0.0,0.0,0.0,0.0,0.0,0.0,0,0.0,0.0,0.0,0.0,0.0,0.0,0,0.0,0.0,0,0.0,0.0,0.0,0.0,0.0,0.0,0,0,0,0.0,0,0.0,0.0,0,0,0.0,0,0.0,0.0,0.0,0,0.0,0.0,0.664623557,0,0,0.0,0.0,0,0.0,0.0,0.0,0,0.0,0.0,0.0,0,0,0,0.0,0.0,0,0.0,0.0,0.0,0,0.0,0.0,0.0,0.0,0.0,0.0,3.030297173,0.0,0.0,0.0,0.0,0.0,0.0,0.0,0.0,0.0,0.0,0.0,0.0,0.0,0.0,0.0,0.0,0.0,0.0,0.0,0.0,0.0,0.0,0,0.0,0.0,0.0,0.0,0.0,0.0,0.0,0,0.0,0.0,0.0,0.0,0.0,81.27215145,0.0,0,0.0,0.0,0.0,0.0,0.0,0,0.0,0.0,0.0,0.0,0.0,0,0.0,0.0,0.0,0.0,0,0.0,0.0,0.0,0,0,0,0.0,0.0,0.0,0.0,0.0,0.0,0.0,0.0,0.0,0.0,0.0,0.0,0.0,0.0,0.0,0,0.0,0.0,62.0,25.83,0.2
# 4891,29380,382881,Chou H.M.,1991,Corning 7740,(Al2O3)1.3371468979999999 (B2O3)11.57176912 (K2O)0.26315958 (Na2O)3.799540711 (SiO2)83.02838369 ,0.0,0,0.0,1.3371468979999999,0.0,0.0,0.0,0.0,0.0,0,0,0,0.0,11.57176912,0,0.0,0.0,0.0,0.0,0.0,0.0,0,0.0,0.0,0.0,0.0,0,0,0.0,0.0,0,0.0,0.0,0.0,0.0,0.0,0.0,0,0.0,0.0,0.0,0.0,0.0,0.0,0,0.0,0.0,0,0.0,0.0,0.0,0.0,0.0,0.0,0,0,0,0.0,0,0.0,0.0,0,0,0.0,0,0.0,0.0,0.0,0,0.0,0.0,0.26315958,0,0,0.0,0.0,0,0.0,0.0,0.0,0,0.0,0.0,0.0,0,0,0,0.0,0.0,0,0.0,0.0,0.0,0,0.0,0.0,0.0,0.0,0.0,0.0,3.799540711,0.0,0.0,0.0,0.0,0.0,0.0,0.0,0.0,0.0,0.0,0.0,0.0,0.0,0.0,0.0,0.0,0.0,0.0,0.0,0.0,0.0,0.0,0,0.0,0.0,0.0,0.0,0.0,0.0,0.0,0,0.0,0.0,0.0,0.0,0.0,83.02838369,0.0,0,0.0,0.0,0.0,0.0,0.0,0,0.0,0.0,0.0,0.0,0.0,0,0.0,0.0,0.0,0.0,0,0.0,0.0,0.0,0,0,0,0.0,0.0,0.0,0.0,0.0,0.0,0.0,0.0,0.0,0.0,0.0,0.0,0.0,0.0,0.0,0,0.0,0.0,62.8,26.1,0.2
# 4892,30064,375930,Pan Tsung0Yu,1989,Corning Pyrex 7740,(Al2O3)1.21383699 (B2O3)11.55510991 (K2O)0.328475797 (Na2O)3.993757968 (SiO2)82.90881934 ,0.0,0,0.0,1.21383699,0.0,0.0,0.0,0.0,0.0,0,0,0,0.0,11.55510991,0,0.0,0.0,0.0,0.0,0.0,0.0,0,0.0,0.0,0.0,0.0,0,0,0.0,0.0,0,0.0,0.0,0.0,0.0,0.0,0.0,0,0.0,0.0,0.0,0.0,0.0,0.0,0,0.0,0.0,0,0.0,0.0,0.0,0.0,0.0,0.0,0,0,0,0.0,0,0.0,0.0,0,0,0.0,0,0.0,0.0,0.0,0,0.0,0.0,0.328475797,0,0,0.0,0.0,0,0.0,0.0,0.0,0,0.0,0.0,0.0,0,0,0,0.0,0.0,0,0.0,0.0,0.0,0,0.0,0.0,0.0,0.0,0.0,0.0,3.993757968,0.0,0.0,0.0,0.0,0.0,0.0,0.0,0.0,0.0,0.0,0.0,0.0,0.0,0.0,0.0,0.0,0.0,0.0,0.0,0.0,0.0,0.0,0,0.0,0.0,0.0,0.0,0.0,0.0,0.0,0,0.0,0.0,0.0,0.0,0.0,82.90881934,0.0,0,0.0,0.0,0.0,0.0,0.0,0,0.0,0.0,0.0,0.0,0.0,0,0.0,0.0,0.0,0.0,0,0.0,0.0,0.0,0,0,0,0.0,0.0,0.0,0.0,0.0,0.0,0.0,0.0,0.0,0.0,0.0,0.0,0.0,0.0,0.0,0,0.0,0.0,63.0,26.25,0.2
# 4894,31219,378768,Stett M.A.,1970,nan,(B2O3)12.38037 (Na2O)15.8934 (SiO2)71.72623 ,0.0,0,0.0,0.0,0.0,0.0,0.0,0.0,0.0,0,0,0,0.0,12.38037,0,0.0,0.0,0.0,0.0,0.0,0.0,0,0.0,0.0,0.0,0.0,0,0,0.0,0.0,0,0.0,0.0,0.0,0.0,0.0,0.0,0,0.0,0.0,0.0,0.0,0.0,0.0,0,0.0,0.0,0,0.0,0.0,0.0,0.0,0.0,0.0,0,0,0,0.0,0,0.0,0.0,0,0,0.0,0,0.0,0.0,0.0,0,0.0,0.0,0.0,0,0,0.0,0.0,0,0.0,0.0,0.0,0,0.0,0.0,0.0,0,0,0,0.0,0.0,0,0.0,0.0,0.0,0,0.0,0.0,0.0,0.0,0.0,0.0,15.8934,0.0,0.0,0.0,0.0,0.0,0.0,0.0,0.0,0.0,0.0,0.0,0.0,0.0,0.0,0.0,0.0,0.0,0.0,0.0,0.0,0.0,0.0,0,0.0,0.0,0.0,0.0,0.0,0.0,0.0,0,0.0,0.0,0.0,0.0,0.0,71.72623,0.0,0,0.0,0.0,0.0,0.0,0.0,0,0.0,0.0,0.0,0.0,0.0,0,0.0,0.0,0.0,0.0,0,0.0,0.0,0.0,0,0,0,0.0,0.0,0.0,0.0,0.0,0.0,0.0,0.0,0.0,0.0,0.0,0.0,0.0,0.0,0.0,0,0.0,0.0,80.6,33.58,0.2
# 4895,31219,378769,Stett M.A.,1970,nan,(Al2O3)9.512559095 (Na2O)31.29815031 (SiO2)59.18929059 ,0.0,0,0.0,9.512559095,0.0,0.0,0.0,0.0,0.0,0,0,0,0.0,0.0,0,0.0,0.0,0.0,0.0,0.0,0.0,0,0.0,0.0,0.0,0.0,0,0,0.0,0.0,0,0.0,0.0,0.0,0.0,0.0,0.0,0,0.0,0.0,0.0,0.0,0.0,0.0,0,0.0,0.0,0,0.0,0.0,0.0,0.0,0.0,0.0,0,0,0,0.0,0,0.0,0.0,0,0,0.0,0,0.0,0.0,0.0,0,0.0,0.0,0.0,0,0,0.0,0.0,0,0.0,0.0,0.0,0,0.0,0.0,0.0,0,0,0,0.0,0.0,0,0.0,0.0,0.0,0,0.0,0.0,0.0,0.0,0.0,0.0,31.29815031,0.0,0.0,0.0,0.0,0.0,0.0,0.0,0.0,0.0,0.0,0.0,0.0,0.0,0.0,0.0,0.0,0.0,0.0,0.0,0.0,0.0,0.0,0,0.0,0.0,0.0,0.0,0.0,0.0,0.0,0,0.0,0.0,0.0,0.0,0.0,59.18929059,0.0,0,0.0,0.0,0.0,0.0,0.0,0,0.0,0.0,0.0,0.0,0.0,0,0.0,0.0,0.0,0.0,0,0.0,0.0,0.0,0,0,0,0.0,0.0,0.0,0.0,0.0,0.0,0.0,0.0,0.0,0.0,0.0,0.0,0.0,0.0,0.0,0,0.0,0.0,67.5,28.12,0.2
# 4896,31219,378770,Stett M.A.,1970,nan,(Al2O3)8.19067459 (Na2O)38.35034808 (SiO2)53.45897733 ,0.0,0,0.0,8.19067459,0.0,0.0,0.0,0.0,0.0,0,0,0,0.0,0.0,0,0.0,0.0,0.0,0.0,0.0,0.0,0,0.0,0.0,0.0,0.0,0,0,0.0,0.0,0,0.0,0.0,0.0,0.0,0.0,0.0,0,0.0,0.0,0.0,0.0,0.0,0.0,0,0.0,0.0,0,0.0,0.0,0.0,0.0,0.0,0.0,0,0,0,0.0,0,0.0,0.0,0,0,0.0,0,0.0,0.0,0.0,0,0.0,0.0,0.0,0,0,0.0,0.0,0,0.0,0.0,0.0,0,0.0,0.0,0.0,0,0,0,0.0,0.0,0,0.0,0.0,0.0,0,0.0,0.0,0.0,0.0,0.0,0.0,38.35034808,0.0,0.0,0.0,0.0,0.0,0.0,0.0,0.0,0.0,0.0,0.0,0.0,0.0,0.0,0.0,0.0,0.0,0.0,0.0,0.0,0.0,0.0,0,0.0,0.0,0.0,0.0,0.0,0.0,0.0,0,0.0,0.0,0.0,0.0,0.0,53.45897733,0.0,0,0.0,0.0,0.0,0.0,0.0,0,0.0,0.0,0.0,0.0,0.0,0,0.0,0.0,0.0,0.0,0,0.0,0.0,0.0,0,0,0,0.0,0.0,0.0,0.0,0.0,0.0,0.0,0.0,0.0,0.0,0.0,0.0,0.0,0.0,0.0,0,0.0,0.0,70.3,29.29,0.2
# 4897,31242,378870,Krstic V.V.,1981,nan,(Al2O3)4.684441578 (Li2O)9.990156101 (Na2O)35.64189679 (SiO2)49.68350553 ,0.0,0,0.0,4.684441578,0.0,0.0,0.0,0.0,0.0,0,0,0,0.0,0.0,0,0.0,0.0,0.0,0.0,0.0,0.0,0,0.0,0.0,0.0,0.0,0,0,0.0,0.0,0,0.0,0.0,0.0,0.0,0.0,0.0,0,0.0,0.0,0.0,0.0,0.0,0.0,0,0.0,0.0,0,0.0,0.0,0.0,0.0,0.0,0.0,0,0,0,0.0,0,0.0,0.0,0,0,0.0,0,0.0,0.0,0.0,0,0.0,0.0,0.0,0,0,0.0,0.0,0,0.0,0.0,0.0,0,0.0,0.0,9.990156101,0,0,0,0.0,0.0,0,0.0,0.0,0.0,0,0.0,0.0,0.0,0.0,0.0,0.0,35.64189679,0.0,0.0,0.0,0.0,0.0,0.0,0.0,0.0,0.0,0.0,0.0,0.0,0.0,0.0,0.0,0.0,0.0,0.0,0.0,0.0,0.0,0.0,0,0.0,0.0,0.0,0.0,0.0,0.0,0.0,0,0.0,0.0,0.0,0.0,0.0,49.68350553,0.0,0,0.0,0.0,0.0,0.0,0.0,0,0.0,0.0,0.0,0.0,0.0,0,0.0,0.0,0.0,0.0,0,0.0,0.0,0.0,0,0,0,0.0,0.0,0.0,0.0,0.0,0.0,0.0,0.0,0.0,0.0,0.0,0.0,0.0,0.0,0.0,0,0.0,0.0,68.9,28.7,0.2
# 4898,31242,378871,Krstic V.V.,1981,nan,(Al2O3)9.512559095 (Na2O)31.29815031 (SiO2)59.18929059 ,0.0,0,0.0,9.512559095,0.0,0.0,0.0,0.0,0.0,0,0,0,0.0,0.0,0,0.0,0.0,0.0,0.0,0.0,0.0,0,0.0,0.0,0.0,0.0,0,0,0.0,0.0,0,0.0,0.0,0.0,0.0,0.0,0.0,0,0.0,0.0,0.0,0.0,0.0,0.0,0,0.0,0.0,0,0.0,0.0,0.0,0.0,0.0,0.0,0,0,0,0.0,0,0.0,0.0,0,0,0.0,0,0.0,0.0,0.0,0,0.0,0.0,0.0,0,0,0.0,0.0,0,0.0,0.0,0.0,0,0.0,0.0,0.0,0,0,0,0.0,0.0,0,0.0,0.0,0.0,0,0.0,0.0,0.0,0.0,0.0,0.0,31.29815031,0.0,0.0,0.0,0.0,0.0,0.0,0.0,0.0,0.0,0.0,0.0,0.0,0.0,0.0,0.0,0.0,0.0,0.0,0.0,0.0,0.0,0.0,0,0.0,0.0,0.0,0.0,0.0,0.0,0.0,0,0.0,0.0,0.0,0.0,0.0,59.18929059,0.0,0,0.0,0.0,0.0,0.0,0.0,0,0.0,0.0,0.0,0.0,0.0,0,0.0,0.0,0.0,0.0,0,0.0,0.0,0.0,0,0,0,0.0,0.0,0.0,0.0,0.0,0.0,0.0,0.0,0.0,0.0,0.0,0.0,0.0,0.0,0.0,0,0.0,0.0,68.4,28.5,0.2
# 4899,31242,378872,Krstic V.V.,1981,nan,(Li2O)24.76707 (Na2O)13.64657 (SiO2)61.58636 ,0.0,0,0.0,0.0,0.0,0.0,0.0,0.0,0.0,0,0,0,0.0,0.0,0,0.0,0.0,0.0,0.0,0.0,0.0,0,0.0,0.0,0.0,0.0,0,0,0.0,0.0,0,0.0,0.0,0.0,0.0,0.0,0.0,0,0.0,0.0,0.0,0.0,0.0,0.0,0,0.0,0.0,0,0.0,0.0,0.0,0.0,0.0,0.0,0,0,0,0.0,0,0.0,0.0,0,0,0.0,0,0.0,0.0,0.0,0,0.0,0.0,0.0,0,0,0.0,0.0,0,0.0,0.0,0.0,0,0.0,0.0,24.76707,0,0,0,0.0,0.0,0,0.0,0.0,0.0,0,0.0,0.0,0.0,0.0,0.0,0.0,13.64657,0.0,0.0,0.0,0.0,0.0,0.0,0.0,0.0,0.0,0.0,0.0,0.0,0.0,0.0,0.0,0.0,0.0,0.0,0.0,0.0,0.0,0.0,0,0.0,0.0,0.0,0.0,0.0,0.0,0.0,0,0.0,0.0,0.0,0.0,0.0,61.58636,0.0,0,0.0,0.0,0.0,0.0,0.0,0,0.0,0.0,0.0,0.0,0.0,0,0.0,0.0,0.0,0.0,0,0.0,0.0,0.0,0,0,0,0.0,0.0,0.0,0.0,0.0,0.0,0.0,0.0,0.0,0.0,0.0,0.0,0.0,0.0,0.0,0,0.0,0.0,68.9,28.7,0.2
# 4900,31575,378942,Millett J.C.F.,2005,nan,(Al2O3)1.335935092 (B2O3)11.20555077 (CaO)0.110410508 (Fe2O3)0.019390001 (MgO)0.076809615 (Na2O)4.195688289 (SiO2)83.05621572 ,0.0,0,0.0,1.335935092,0.0,0.0,0.0,0.0,0.0,0,0,0,0.0,11.20555077,0,0.0,0.0,0.0,0.0,0.0,0.0,0,0.0,0.0,0.110410508,0.0,0,0,0.0,0.0,0,0.0,0.0,0.0,0.0,0.0,0.0,0,0.0,0.0,0.0,0.0,0.0,0.0,0,0.0,0.0,0,0.0,0.0,0.019390001,0.0,0.0,0.0,0,0,0,0.0,0,0.0,0.0,0,0,0.0,0,0.0,0.0,0.0,0,0.0,0.0,0.0,0,0,0.0,0.0,0,0.0,0.0,0.0,0,0.0,0.0,0.0,0,0,0,0.0,0.0,0,0.0,0.076809615,0.0,0,0.0,0.0,0.0,0.0,0.0,0.0,4.195688289,0.0,0.0,0.0,0.0,0.0,0.0,0.0,0.0,0.0,0.0,0.0,0.0,0.0,0.0,0.0,0.0,0.0,0.0,0.0,0.0,0.0,0.0,0,0.0,0.0,0.0,0.0,0.0,0.0,0.0,0,0.0,0.0,0.0,0.0,0.0,83.05621572,0.0,0,0.0,0.0,0.0,0.0,0.0,0,0.0,0.0,0.0,0.0,0.0,0,0.0,0.0,0.0,0.0,0,0.0,0.0,0.0,0,0,0,0.0,0.0,0.0,0.0,0.0,0.0,0.0,0.0,0.0,0.0,0.0,0.0,0.0,0.0,0.0,0,0.0,0.0,nan,nan,0.2
# 4901,32232,406885,Kamimura Y.,2003,nan,(Al2O3)0.999780088 (B2O3)12.99713854 (CaO)1.999559776 (Fe2O3)0.002 (Li2O)0.099977999 (Na2O)10.99757877 (Sb2O3)0.019999998 (SiO2)68.98482227 (ZnO)3.8991425630000003 ,0.0,0,0.0,0.999780088,0.0,0.0,0.0,0.0,0.0,0,0,0,0.0,12.99713854,0,0.0,0.0,0.0,0.0,0.0,0.0,0,0.0,0.0,1.999559776,0.0,0,0,0.0,0.0,0,0.0,0.0,0.0,0.0,0.0,0.0,0,0.0,0.0,0.0,0.0,0.0,0.0,0,0.0,0.0,0,0.0,0.0,0.002,0.0,0.0,0.0,0,0,0,0.0,0,0.0,0.0,0,0,0.0,0,0.0,0.0,0.0,0,0.0,0.0,0.0,0,0,0.0,0.0,0,0.0,0.0,0.0,0,0.0,0.0,0.099977999,0,0,0,0.0,0.0,0,0.0,0.0,0.0,0,0.0,0.0,0.0,0.0,0.0,0.0,10.99757877,0.0,0.0,0.0,0.0,0.0,0.0,0.0,0.0,0.0,0.0,0.0,0.0,0.0,0.0,0.0,0.0,0.0,0.0,0.0,0.0,0.0,0.0,0,0.0,0.0,0.0,0.0,0.0,0.0,0.019999998,0,0.0,0.0,0.0,0.0,0.0,68.98482227,0.0,0,0.0,0.0,0.0,0.0,0.0,0,0.0,0.0,0.0,0.0,0.0,0,0.0,0.0,0.0,0.0,0,0.0,0.0,0.0,0,0,0,0.0,0.0,0.0,0.0,0.0,0.0,0.0,0.0,0.0,0.0,0.0,0.0,0.0,0.0,3.8991425630000003,0,0.0,0.0,71.0,29.58,0.2
# 4902,32232,406886,Kamimura Y.,2003,nan,(Al2O3)0.999780098 (B2O3)14.99669997 (CaO)2.9993399939999996 (Fe2O3)0.002 (Li2O)0.999780098 (Na2O)5.998679987999999 (Sb2O3)0.02 (SiO2)69.98459986 (ZnO)3.999119992 ,0.0,0,0.0,0.999780098,0.0,0.0,0.0,0.0,0.0,0,0,0,0.0,14.99669997,0,0.0,0.0,0.0,0.0,0.0,0.0,0,0.0,0.0,2.9993399939999996,0.0,0,0,0.0,0.0,0,0.0,0.0,0.0,0.0,0.0,0.0,0,0.0,0.0,0.0,0.0,0.0,0.0,0,0.0,0.0,0,0.0,0.0,0.002,0.0,0.0,0.0,0,0,0,0.0,0,0.0,0.0,0,0,0.0,0,0.0,0.0,0.0,0,0.0,0.0,0.0,0,0,0.0,0.0,0,0.0,0.0,0.0,0,0.0,0.0,0.999780098,0,0,0,0.0,0.0,0,0.0,0.0,0.0,0,0.0,0.0,0.0,0.0,0.0,0.0,5.998679987999999,0.0,0.0,0.0,0.0,0.0,0.0,0.0,0.0,0.0,0.0,0.0,0.0,0.0,0.0,0.0,0.0,0.0,0.0,0.0,0.0,0.0,0.0,0,0.0,0.0,0.0,0.0,0.0,0.0,0.02,0,0.0,0.0,0.0,0.0,0.0,69.98459986,0.0,0,0.0,0.0,0.0,0.0,0.0,0,0.0,0.0,0.0,0.0,0.0,0,0.0,0.0,0.0,0.0,0,0.0,0.0,0.0,0,0,0,0.0,0.0,0.0,0.0,0.0,0.0,0.0,0.0,0.0,0.0,0.0,0.0,0.0,0.0,3.999119992,0,0.0,0.0,70.0,29.16,0.2
# 4903,32232,406887,Kamimura Y.,2003,nan,(Al2O3)0.9997800990000001 (B2O3)13.99691999 (CaO)1.999559998 (Fe2O3)0.002 (Na2O)7.998239992 (Sb2O3)0.02 (SiO2)71.98415993 (ZnO)2.999339997 ,0.0,0,0.0,0.9997800990000001,0.0,0.0,0.0,0.0,0.0,0,0,0,0.0,13.99691999,0,0.0,0.0,0.0,0.0,0.0,0.0,0,0.0,0.0,1.999559998,0.0,0,0,0.0,0.0,0,0.0,0.0,0.0,0.0,0.0,0.0,0,0.0,0.0,0.0,0.0,0.0,0.0,0,0.0,0.0,0,0.0,0.0,0.002,0.0,0.0,0.0,0,0,0,0.0,0,0.0,0.0,0,0,0.0,0,0.0,0.0,0.0,0,0.0,0.0,0.0,0,0,0.0,0.0,0,0.0,0.0,0.0,0,0.0,0.0,0.0,0,0,0,0.0,0.0,0,0.0,0.0,0.0,0,0.0,0.0,0.0,0.0,0.0,0.0,7.998239992,0.0,0.0,0.0,0.0,0.0,0.0,0.0,0.0,0.0,0.0,0.0,0.0,0.0,0.0,0.0,0.0,0.0,0.0,0.0,0.0,0.0,0.0,0,0.0,0.0,0.0,0.0,0.0,0.0,0.02,0,0.0,0.0,0.0,0.0,0.0,71.98415993,0.0,0,0.0,0.0,0.0,0.0,0.0,0,0.0,0.0,0.0,0.0,0.0,0,0.0,0.0,0.0,0.0,0,0.0,0.0,0.0,0,0,0,0.0,0.0,0.0,0.0,0.0,0.0,0.0,0.0,0.0,0.0,0.0,0.0,0.0,0.0,2.999339997,0,0.0,0.0,71.0,29.58,0.2
# 4904,32232,406888,Kamimura Y.,2003,nan,(Al2O3)0.99998 (B2O3)12.99974 (Fe2O3)0.002 (MgO)0.99998 (Na2O)6.999860000000001 (SiO2)77.99844 ,0.0,0,0.0,0.99998,0.0,0.0,0.0,0.0,0.0,0,0,0,0.0,12.99974,0,0.0,0.0,0.0,0.0,0.0,0.0,0,0.0,0.0,0.0,0.0,0,0,0.0,0.0,0,0.0,0.0,0.0,0.0,0.0,0.0,0,0.0,0.0,0.0,0.0,0.0,0.0,0,0.0,0.0,0,0.0,0.0,0.002,0.0,0.0,0.0,0,0,0,0.0,0,0.0,0.0,0,0,0.0,0,0.0,0.0,0.0,0,0.0,0.0,0.0,0,0,0.0,0.0,0,0.0,0.0,0.0,0,0.0,0.0,0.0,0,0,0,0.0,0.0,0,0.0,0.99998,0.0,0,0.0,0.0,0.0,0.0,0.0,0.0,6.999860000000001,0.0,0.0,0.0,0.0,0.0,0.0,0.0,0.0,0.0,0.0,0.0,0.0,0.0,0.0,0.0,0.0,0.0,0.0,0.0,0.0,0.0,0.0,0,0.0,0.0,0.0,0.0,0.0,0.0,0.0,0,0.0,0.0,0.0,0.0,0.0,77.99844,0.0,0,0.0,0.0,0.0,0.0,0.0,0,0.0,0.0,0.0,0.0,0.0,0,0.0,0.0,0.0,0.0,0,0.0,0.0,0.0,0,0,0,0.0,0.0,0.0,0.0,0.0,0.0,0.0,0.0,0.0,0.0,0.0,0.0,0.0,0.0,0.0,0,0.0,0.0,72.0,30.0,0.2
# 4905,32232,406889,Kamimura Y.,2003,nan,(Al2O3)0.9997800990000001 (B2O3)12.99713999 (BaO)1.999559998 (CaO)2.999339997 (Fe2O3)0.002 (Na2O)9.99779999 (Sb2O3)0.02 (SiO2)70.98437993 ,0.0,0,0.0,0.9997800990000001,0.0,0.0,0.0,0.0,0.0,0,0,0,0.0,12.99713999,0,0.0,1.999559998,0.0,0.0,0.0,0.0,0,0.0,0.0,2.999339997,0.0,0,0,0.0,0.0,0,0.0,0.0,0.0,0.0,0.0,0.0,0,0.0,0.0,0.0,0.0,0.0,0.0,0,0.0,0.0,0,0.0,0.0,0.002,0.0,0.0,0.0,0,0,0,0.0,0,0.0,0.0,0,0,0.0,0,0.0,0.0,0.0,0,0.0,0.0,0.0,0,0,0.0,0.0,0,0.0,0.0,0.0,0,0.0,0.0,0.0,0,0,0,0.0,0.0,0,0.0,0.0,0.0,0,0.0,0.0,0.0,0.0,0.0,0.0,9.99779999,0.0,0.0,0.0,0.0,0.0,0.0,0.0,0.0,0.0,0.0,0.0,0.0,0.0,0.0,0.0,0.0,0.0,0.0,0.0,0.0,0.0,0.0,0,0.0,0.0,0.0,0.0,0.0,0.0,0.02,0,0.0,0.0,0.0,0.0,0.0,70.98437993,0.0,0,0.0,0.0,0.0,0.0,0.0,0,0.0,0.0,0.0,0.0,0.0,0,0.0,0.0,0.0,0.0,0,0.0,0.0,0.0,0,0,0,0.0,0.0,0.0,0.0,0.0,0.0,0.0,0.0,0.0,0.0,0.0,0.0,0.0,0.0,0.0,0,0.0,0.0,80.0,33.33,0.2
# 4907,32592,389340,Marzouk S.Y.,2007,nan,(B2O3)72.35765 (Na2O)10.83713 (SiO2)16.76829 (V2O5)0.036930000000000004 ,0.0,0,0.0,0.0,0.0,0.0,0.0,0.0,0.0,0,0,0,0.0,72.35765,0,0.0,0.0,0.0,0.0,0.0,0.0,0,0.0,0.0,0.0,0.0,0,0,0.0,0.0,0,0.0,0.0,0.0,0.0,0.0,0.0,0,0.0,0.0,0.0,0.0,0.0,0.0,0,0.0,0.0,0,0.0,0.0,0.0,0.0,0.0,0.0,0,0,0,0.0,0,0.0,0.0,0,0,0.0,0,0.0,0.0,0.0,0,0.0,0.0,0.0,0,0,0.0,0.0,0,0.0,0.0,0.0,0,0.0,0.0,0.0,0,0,0,0.0,0.0,0,0.0,0.0,0.0,0,0.0,0.0,0.0,0.0,0.0,0.0,10.83713,0.0,0.0,0.0,0.0,0.0,0.0,0.0,0.0,0.0,0.0,0.0,0.0,0.0,0.0,0.0,0.0,0.0,0.0,0.0,0.0,0.0,0.0,0,0.0,0.0,0.0,0.0,0.0,0.0,0.0,0,0.0,0.0,0.0,0.0,0.0,16.76829,0.0,0,0.0,0.0,0.0,0.0,0.0,0,0.0,0.0,0.0,0.0,0.0,0,0.0,0.0,0.0,0.0,0,0.0,0.0,0.0,0,0,0,0.0,0.0,0.0,0.0,0.036930000000000004,0.0,0.0,0.0,0.0,0.0,0.0,0.0,0.0,0.0,0.0,0,0.0,0.0,79.4,33.1,0.2
# 4908,32592,389344,Marzouk S.Y.,2007,nan,(B2O3)72.3524 (Cr2O3)0.04419 (Na2O)10.83634 (SiO2)16.76707 ,0.0,0,0.0,0.0,0.0,0.0,0.0,0.0,0.0,0,0,0,0.0,72.3524,0,0.0,0.0,0.0,0.0,0.0,0.0,0,0.0,0.0,0.0,0.0,0,0,0.0,0.0,0,0.0,0.0,0.0,0.0,0.04419,0.0,0,0.0,0.0,0.0,0.0,0.0,0.0,0,0.0,0.0,0,0.0,0.0,0.0,0.0,0.0,0.0,0,0,0,0.0,0,0.0,0.0,0,0,0.0,0,0.0,0.0,0.0,0,0.0,0.0,0.0,0,0,0.0,0.0,0,0.0,0.0,0.0,0,0.0,0.0,0.0,0,0,0,0.0,0.0,0,0.0,0.0,0.0,0,0.0,0.0,0.0,0.0,0.0,0.0,10.83634,0.0,0.0,0.0,0.0,0.0,0.0,0.0,0.0,0.0,0.0,0.0,0.0,0.0,0.0,0.0,0.0,0.0,0.0,0.0,0.0,0.0,0.0,0,0.0,0.0,0.0,0.0,0.0,0.0,0.0,0,0.0,0.0,0.0,0.0,0.0,16.76707,0.0,0,0.0,0.0,0.0,0.0,0.0,0,0.0,0.0,0.0,0.0,0.0,0,0.0,0.0,0.0,0.0,0,0.0,0.0,0.0,0,0,0,0.0,0.0,0.0,0.0,0.0,0.0,0.0,0.0,0.0,0.0,0.0,0.0,0.0,0.0,0.0,0,0.0,0.0,74.7,30.7,0.2
