Repository: jacobergzhou/Poisson-Ratio

File: Non_metal_07242019.csv (part 85 of 91)
Index,Code,Glass #,Author,Year,Trademark,glass_comp,Ag2O,AgI,Al,Al2O3,AlF3,AlN,As,As2O3,As2O5,As2S3,As2Se3,AsSe,B,B2O3,BaCl2,BaF2,BaO,BeF2,BeO,Bi2O3,BiCl3,Br,Ca,CaF2,CaO,Cd,CdCl2,CdF2,CdO,Ce2O3,CeF3,CeO2,Cl,Co3O4,CoO,Cr2O3,Cs2O,CsCl,CsF,Cu2O,CuO,Dy2O3,Er,Er2O3,ErF3,Eu,Eu2O3,EuF3,F,Fe,Fe2O3,FeO,Ga,Ga2O3,Ga2S3,Ga2Se3,GaF3,Gd2O3,GdF3,Ge,GeO2,GeS2,GeSe2,H2O,HfF4,HfO2,Hg,Ho2O3,I,InF3,K,K2O,K2S,K2SO4,KBr,KCl,KF,KHF2,La,La2O3,La2S3,LaF3,Li,Li2O,Li2S,Li2SO4,LiBr,LiCl,LiF,LiI,MgF2,MgO,Mn2O3,MnF2,MnO,MnO2,MoO2,MoO3,N,Na,Na2O,Na2S,Na2SO4,NaCl,NaF,NaPO3,Nb2O5,Nd,Nd2O3,NdF3,NH4NO3,NiO,O,OH,P,P2O5,Pb,PbCl2,PbF2,PbO,PdO,Pr2O3,Pr6O11,PrF3,Rb2O,RbF,Rh2O3,RuO2,S,Sb,Sb2O3,Sb2S3,Sc2O3,Se,Si,Si3N4,SiC,SiO2,Sm2O3,Sn,SnO,SnO2,SO2,SO3,Sr,SrCl2,SrF2,SrO,Ta2O3,Ta2O5,Tb2O3,TbF3,Te,TeO2,Th,ThF4,ThO2,TiO2,Tl,Tl2O,Tl2Se,TlSe,Tm2O3,U,U3O8,UO2,V,V2O5,VO6,WO3,Y,Y2O3,Yb2O3,YbF3,YF3,ZnCl2,ZnF2,ZnO,ZnSO4,ZrF4,ZrO2,Young's modulus E (GPa),Shear modulus G (GPa),Poisson's ratio v
# 4909,33560,411153,Wilantewicz T.E,2008,Corning 7740,(Al2O3)2.0 (B2O3)13.0 (Na2O)4.0 (SiO2)81.0 ,0.0,0,0.0,2.0,0.0,0.0,0.0,0.0,0.0,0,0,0,0.0,13.0,0,0.0,0.0,0.0,0.0,0.0,0.0,0,0.0,0.0,0.0,0.0,0,0,0.0,0.0,0,0.0,0.0,0.0,0.0,0.0,0.0,0,0.0,0.0,0.0,0.0,0.0,0.0,0,0.0,0.0,0,0.0,0.0,0.0,0.0,0.0,0.0,0,0,0,0.0,0,0.0,0.0,0,0,0.0,0,0.0,0.0,0.0,0,0.0,0.0,0.0,0,0,0.0,0.0,0,0.0,0.0,0.0,0,0.0,0.0,0.0,0,0,0,0.0,0.0,0,0.0,0.0,0.0,0,0.0,0.0,0.0,0.0,0.0,0.0,4.0,0.0,0.0,0.0,0.0,0.0,0.0,0.0,0.0,0.0,0.0,0.0,0.0,0.0,0.0,0.0,0.0,0.0,0.0,0.0,0.0,0.0,0.0,0,0.0,0.0,0.0,0.0,0.0,0.0,0.0,0,0.0,0.0,0.0,0.0,0.0,81.0,0.0,0,0.0,0.0,0.0,0.0,0.0,0,0.0,0.0,0.0,0.0,0.0,0,0.0,0.0,0.0,0.0,0,0.0,0.0,0.0,0,0,0,0.0,0.0,0.0,0.0,0.0,0.0,0.0,0.0,0.0,0.0,0.0,0.0,0.0,0.0,0.0,0,0.0,0.0,63.0,26.0,0.2
# 4910,33612,399967,Terai R.,1979,nan,(Al2O3)9.46604461 (B2O3)11.41688948 (BaO)0.509144099 (CaO)3.290413025 (Ce2O3)0.237801447 (CoO)0.09471057599999999 (Cr2O3)0.046690284000000006 (Cs2O)0.302196539 (Fe2O3)0.711004327 (La2O3)0.152500928 (Li2O)6.175006581 (MoO3)1.380008399 (Na2O)12.25193457 (Nd2O3)0.674904107 (NiO)0.57010347 (Rb2O)0.075930462 (SiO2)50.90743982 (SrO)0.27395796699999997 (TeO2)0.133400212 (Y2O3)0.06286038299999999 (ZrO2)1.267058711 ,0.0,0,0.0,9.46604461,0.0,0.0,0.0,0.0,0.0,0,0,0,0.0,11.41688948,0,0.0,0.509144099,0.0,0.0,0.0,0.0,0,0.0,0.0,3.290413025,0.0,0,0,0.0,0.237801447,0,0.0,0.0,0.0,0.09471057599999999,0.046690284000000006,0.302196539,0,0.0,0.0,0.0,0.0,0.0,0.0,0,0.0,0.0,0,0.0,0.0,0.711004327,0.0,0.0,0.0,0,0,0,0.0,0,0.0,0.0,0,0,0.0,0,0.0,0.0,0.0,0,0.0,0.0,0.0,0,0,0.0,0.0,0,0.0,0.0,0.152500928,0,0.0,0.0,6.175006581,0,0,0,0.0,0.0,0,0.0,0.0,0.0,0,0.0,0.0,0.0,1.380008399,0.0,0.0,12.25193457,0.0,0.0,0.0,0.0,0.0,0.0,0.0,0.674904107,0.0,0.0,0.57010347,0.0,0.0,0.0,0.0,0.0,0.0,0.0,0.0,0.0,0.0,0.0,0,0.075930462,0.0,0.0,0.0,0.0,0.0,0.0,0,0.0,0.0,0.0,0.0,0.0,50.90743982,0.0,0,0.0,0.0,0.0,0.0,0.0,0,0.0,0.27395796699999997,0.0,0.0,0.0,0,0.0,0.133400212,0.0,0.0,0,0.0,0.0,0.0,0,0,0,0.0,0.0,0.0,0.0,0.0,0.0,0.0,0.0,0.06286038299999999,0.0,0.0,0.0,0.0,0.0,0.0,0,0.0,1.267058711,80.0,33.3,0.2
# 4911,34805,419436,Rosmawati S.,2008,nan,(TeO2)85.0 (ZnO)15.0 ,0.0,0,0.0,0.0,0.0,0.0,0.0,0.0,0.0,0,0,0,0.0,0.0,0,0.0,0.0,0.0,0.0,0.0,0.0,0,0.0,0.0,0.0,0.0,0,0,0.0,0.0,0,0.0,0.0,0.0,0.0,0.0,0.0,0,0.0,0.0,0.0,0.0,0.0,0.0,0,0.0,0.0,0,0.0,0.0,0.0,0.0,0.0,0.0,0,0,0,0.0,0,0.0,0.0,0,0,0.0,0,0.0,0.0,0.0,0,0.0,0.0,0.0,0,0,0.0,0.0,0,0.0,0.0,0.0,0,0.0,0.0,0.0,0,0,0,0.0,0.0,0,0.0,0.0,0.0,0,0.0,0.0,0.0,0.0,0.0,0.0,0.0,0.0,0.0,0.0,0.0,0.0,0.0,0.0,0.0,0.0,0.0,0.0,0.0,0.0,0.0,0.0,0.0,0.0,0.0,0.0,0.0,0.0,0.0,0,0.0,0.0,0.0,0.0,0.0,0.0,0.0,0,0.0,0.0,0.0,0.0,0.0,0.0,0.0,0,0.0,0.0,0.0,0.0,0.0,0,0.0,0.0,0.0,0.0,0.0,0,0.0,85.0,0.0,0.0,0,0.0,0.0,0.0,0,0,0,0.0,0.0,0.0,0.0,0.0,0.0,0.0,0.0,0.0,0.0,0.0,0.0,0.0,0.0,15.0,0,0.0,0.0,50.1,20.9,0.2
# 4912,38854,460035,Sidkey M.A.,2008,nan,(B2O3)60.0 (Li2O)38.0 (V2O5)2.0 ,0.0,0,0.0,0.0,0.0,0.0,0.0,0.0,0.0,0,0,0,0.0,60.0,0,0.0,0.0,0.0,0.0,0.0,0.0,0,0.0,0.0,0.0,0.0,0,0,0.0,0.0,0,0.0,0.0,0.0,0.0,0.0,0.0,0,0.0,0.0,0.0,0.0,0.0,0.0,0,0.0,0.0,0,0.0,0.0,0.0,0.0,0.0,0.0,0,0,0,0.0,0,0.0,0.0,0,0,0.0,0,0.0,0.0,0.0,0,0.0,0.0,0.0,0,0,0.0,0.0,0,0.0,0.0,0.0,0,0.0,0.0,38.0,0,0,0,0.0,0.0,0,0.0,0.0,0.0,0,0.0,0.0,0.0,0.0,0.0,0.0,0.0,0.0,0.0,0.0,0.0,0.0,0.0,0.0,0.0,0.0,0.0,0.0,0.0,0.0,0.0,0.0,0.0,0.0,0.0,0.0,0.0,0.0,0.0,0,0.0,0.0,0.0,0.0,0.0,0.0,0.0,0,0.0,0.0,0.0,0.0,0.0,0.0,0.0,0,0.0,0.0,0.0,0.0,0.0,0,0.0,0.0,0.0,0.0,0.0,0,0.0,0.0,0.0,0.0,0,0.0,0.0,0.0,0,0,0,0.0,0.0,0.0,0.0,2.0,0.0,0.0,0.0,0.0,0.0,0.0,0.0,0.0,0.0,0.0,0,0.0,0.0,81.9,34.1,0.2
# 4913,38896,459548,Goumeidane F.,2011,nan,(MoO3)15.0 (PbCl2)10.0 (Sb2O3)75.0 ,0.0,0,0.0,0.0,0.0,0.0,0.0,0.0,0.0,0,0,0,0.0,0.0,0,0.0,0.0,0.0,0.0,0.0,0.0,0,0.0,0.0,0.0,0.0,0,0,0.0,0.0,0,0.0,0.0,0.0,0.0,0.0,0.0,0,0.0,0.0,0.0,0.0,0.0,0.0,0,0.0,0.0,0,0.0,0.0,0.0,0.0,0.0,0.0,0,0,0,0.0,0,0.0,0.0,0,0,0.0,0,0.0,0.0,0.0,0,0.0,0.0,0.0,0,0,0.0,0.0,0,0.0,0.0,0.0,0,0.0,0.0,0.0,0,0,0,0.0,0.0,0,0.0,0.0,0.0,0,0.0,0.0,0.0,15.0,0.0,0.0,0.0,0.0,0.0,0.0,0.0,0.0,0.0,0.0,0.0,0.0,0.0,0.0,0.0,0.0,0.0,0.0,0.0,10.0,0.0,0.0,0.0,0.0,0.0,0,0.0,0.0,0.0,0.0,0.0,0.0,75.0,0,0.0,0.0,0.0,0.0,0.0,0.0,0.0,0,0.0,0.0,0.0,0.0,0.0,0,0.0,0.0,0.0,0.0,0.0,0,0.0,0.0,0.0,0.0,0,0.0,0.0,0.0,0,0,0,0.0,0.0,0.0,0.0,0.0,0.0,0.0,0.0,0.0,0.0,0.0,0.0,0.0,0.0,0.0,0,0.0,0.0,36.0,15.0,0.2
# 4914,39036,460248,Hashimoto T.,2007,nan,(Al2O3)1.698301878 (B2O3)10.78920922 (CaO)0.899100835 (K2O)0.299700278 (Na2O)3.996003712 (SiO2)82.31768407 ,0.0,0,0.0,1.698301878,0.0,0.0,0.0,0.0,0.0,0,0,0,0.0,10.78920922,0,0.0,0.0,0.0,0.0,0.0,0.0,0,0.0,0.0,0.899100835,0.0,0,0,0.0,0.0,0,0.0,0.0,0.0,0.0,0.0,0.0,0,0.0,0.0,0.0,0.0,0.0,0.0,0,0.0,0.0,0,0.0,0.0,0.0,0.0,0.0,0.0,0,0,0,0.0,0,0.0,0.0,0,0,0.0,0,0.0,0.0,0.0,0,0.0,0.0,0.299700278,0,0,0.0,0.0,0,0.0,0.0,0.0,0,0.0,0.0,0.0,0,0,0,0.0,0.0,0,0.0,0.0,0.0,0,0.0,0.0,0.0,0.0,0.0,0.0,3.996003712,0.0,0.0,0.0,0.0,0.0,0.0,0.0,0.0,0.0,0.0,0.0,0.0,0.0,0.0,0.0,0.0,0.0,0.0,0.0,0.0,0.0,0.0,0,0.0,0.0,0.0,0.0,0.0,0.0,0.0,0,0.0,0.0,0.0,0.0,0.0,82.31768407,0.0,0,0.0,0.0,0.0,0.0,0.0,0,0.0,0.0,0.0,0.0,0.0,0,0.0,0.0,0.0,0.0,0,0.0,0.0,0.0,0,0,0,0.0,0.0,0.0,0.0,0.0,0.0,0.0,0.0,0.0,0.0,0.0,0.0,0.0,0.0,0.0,0,0.0,0.0,66.0,27.5,0.2
# 4915,39073,461861,Hachitani Y.,2005,nan,(Al2O3)0.999780088 (B2O3)12.99713854 (CaO)1.999559776 (Fe2O3)0.002 (Li2O)0.099977999 (Na2O)10.99757877 (Sb2O3)0.019999998 (SiO2)68.98482227 (ZnO)3.8991425630000003 ,0.0,0,0.0,0.999780088,0.0,0.0,0.0,0.0,0.0,0,0,0,0.0,12.99713854,0,0.0,0.0,0.0,0.0,0.0,0.0,0,0.0,0.0,1.999559776,0.0,0,0,0.0,0.0,0,0.0,0.0,0.0,0.0,0.0,0.0,0,0.0,0.0,0.0,0.0,0.0,0.0,0,0.0,0.0,0,0.0,0.0,0.002,0.0,0.0,0.0,0,0,0,0.0,0,0.0,0.0,0,0,0.0,0,0.0,0.0,0.0,0,0.0,0.0,0.0,0,0,0.0,0.0,0,0.0,0.0,0.0,0,0.0,0.0,0.099977999,0,0,0,0.0,0.0,0,0.0,0.0,0.0,0,0.0,0.0,0.0,0.0,0.0,0.0,10.99757877,0.0,0.0,0.0,0.0,0.0,0.0,0.0,0.0,0.0,0.0,0.0,0.0,0.0,0.0,0.0,0.0,0.0,0.0,0.0,0.0,0.0,0.0,0,0.0,0.0,0.0,0.0,0.0,0.0,0.019999998,0,0.0,0.0,0.0,0.0,0.0,68.98482227,0.0,0,0.0,0.0,0.0,0.0,0.0,0,0.0,0.0,0.0,0.0,0.0,0,0.0,0.0,0.0,0.0,0,0.0,0.0,0.0,0,0,0,0.0,0.0,0.0,0.0,0.0,0.0,0.0,0.0,0.0,0.0,0.0,0.0,0.0,0.0,3.8991425630000003,0,0.0,0.0,71.0,29.58,0.2
# 4916,39073,461862,Hachitani Y.,2005,nan,(Al2O3)0.999780098 (B2O3)14.99669997 (CaO)2.9993399939999996 (Fe2O3)0.002 (Li2O)0.999780098 (Na2O)5.998679987999999 (Sb2O3)0.02 (SiO2)69.98459986 (ZnO)3.999119992 ,0.0,0,0.0,0.999780098,0.0,0.0,0.0,0.0,0.0,0,0,0,0.0,14.99669997,0,0.0,0.0,0.0,0.0,0.0,0.0,0,0.0,0.0,2.9993399939999996,0.0,0,0,0.0,0.0,0,0.0,0.0,0.0,0.0,0.0,0.0,0,0.0,0.0,0.0,0.0,0.0,0.0,0,0.0,0.0,0,0.0,0.0,0.002,0.0,0.0,0.0,0,0,0,0.0,0,0.0,0.0,0,0,0.0,0,0.0,0.0,0.0,0,0.0,0.0,0.0,0,0,0.0,0.0,0,0.0,0.0,0.0,0,0.0,0.0,0.999780098,0,0,0,0.0,0.0,0,0.0,0.0,0.0,0,0.0,0.0,0.0,0.0,0.0,0.0,5.998679987999999,0.0,0.0,0.0,0.0,0.0,0.0,0.0,0.0,0.0,0.0,0.0,0.0,0.0,0.0,0.0,0.0,0.0,0.0,0.0,0.0,0.0,0.0,0,0.0,0.0,0.0,0.0,0.0,0.0,0.02,0,0.0,0.0,0.0,0.0,0.0,69.98459986,0.0,0,0.0,0.0,0.0,0.0,0.0,0,0.0,0.0,0.0,0.0,0.0,0,0.0,0.0,0.0,0.0,0,0.0,0.0,0.0,0,0,0,0.0,0.0,0.0,0.0,0.0,0.0,0.0,0.0,0.0,0.0,0.0,0.0,0.0,0.0,3.999119992,0,0.0,0.0,70.0,29.16,0.2
# 4917,39073,461863,Hachitani Y.,2005,nan,(Al2O3)0.9997800990000001 (B2O3)13.99691999 (CaO)1.999559998 (Fe2O3)0.002 (Na2O)7.998239992 (Sb2O3)0.02 (SiO2)71.98415993 (ZnO)2.999339997 ,0.0,0,0.0,0.9997800990000001,0.0,0.0,0.0,0.0,0.0,0,0,0,0.0,13.99691999,0,0.0,0.0,0.0,0.0,0.0,0.0,0,0.0,0.0,1.999559998,0.0,0,0,0.0,0.0,0,0.0,0.0,0.0,0.0,0.0,0.0,0,0.0,0.0,0.0,0.0,0.0,0.0,0,0.0,0.0,0,0.0,0.0,0.002,0.0,0.0,0.0,0,0,0,0.0,0,0.0,0.0,0,0,0.0,0,0.0,0.0,0.0,0,0.0,0.0,0.0,0,0,0.0,0.0,0,0.0,0.0,0.0,0,0.0,0.0,0.0,0,0,0,0.0,0.0,0,0.0,0.0,0.0,0,0.0,0.0,0.0,0.0,0.0,0.0,7.998239992,0.0,0.0,0.0,0.0,0.0,0.0,0.0,0.0,0.0,0.0,0.0,0.0,0.0,0.0,0.0,0.0,0.0,0.0,0.0,0.0,0.0,0.0,0,0.0,0.0,0.0,0.0,0.0,0.0,0.02,0,0.0,0.0,0.0,0.0,0.0,71.98415993,0.0,0,0.0,0.0,0.0,0.0,0.0,0,0.0,0.0,0.0,0.0,0.0,0,0.0,0.0,0.0,0.0,0,0.0,0.0,0.0,0,0,0,0.0,0.0,0.0,0.0,0.0,0.0,0.0,0.0,0.0,0.0,0.0,0.0,0.0,0.0,2.999339997,0,0.0,0.0,71.0,29.58,0.2
# 4918,39073,461864,Hachitani Y.,2005,nan,(Al2O3)0.99998 (B2O3)12.99974 (Fe2O3)0.002 (MgO)0.99998 (Na2O)6.999860000000001 (SiO2)77.99844 ,0.0,0,0.0,0.99998,0.0,0.0,0.0,0.0,0.0,0,0,0,0.0,12.99974,0,0.0,0.0,0.0,0.0,0.0,0.0,0,0.0,0.0,0.0,0.0,0,0,0.0,0.0,0,0.0,0.0,0.0,0.0,0.0,0.0,0,0.0,0.0,0.0,0.0,0.0,0.0,0,0.0,0.0,0,0.0,0.0,0.002,0.0,0.0,0.0,0,0,0,0.0,0,0.0,0.0,0,0,0.0,0,0.0,0.0,0.0,0,0.0,0.0,0.0,0,0,0.0,0.0,0,0.0,0.0,0.0,0,0.0,0.0,0.0,0,0,0,0.0,0.0,0,0.0,0.99998,0.0,0,0.0,0.0,0.0,0.0,0.0,0.0,6.999860000000001,0.0,0.0,0.0,0.0,0.0,0.0,0.0,0.0,0.0,0.0,0.0,0.0,0.0,0.0,0.0,0.0,0.0,0.0,0.0,0.0,0.0,0.0,0,0.0,0.0,0.0,0.0,0.0,0.0,0.0,0,0.0,0.0,0.0,0.0,0.0,77.99844,0.0,0,0.0,0.0,0.0,0.0,0.0,0,0.0,0.0,0.0,0.0,0.0,0,0.0,0.0,0.0,0.0,0,0.0,0.0,0.0,0,0,0,0.0,0.0,0.0,0.0,0.0,0.0,0.0,0.0,0.0,0.0,0.0,0.0,0.0,0.0,0.0,0,0.0,0.0,72.0,30.0,0.2
# 4919,39073,461865,Hachitani Y.,2005,nan,(Al2O3)0.9997800990000001 (B2O3)12.99713999 (BaO)1.999559998 (CaO)2.999339997 (Fe2O3)0.002 (Na2O)9.99779999 (Sb2O3)0.02 (SiO2)70.98437993 ,0.0,0,0.0,0.9997800990000001,0.0,0.0,0.0,0.0,0.0,0,0,0,0.0,12.99713999,0,0.0,1.999559998,0.0,0.0,0.0,0.0,0,0.0,0.0,2.999339997,0.0,0,0,0.0,0.0,0,0.0,0.0,0.0,0.0,0.0,0.0,0,0.0,0.0,0.0,0.0,0.0,0.0,0,0.0,0.0,0,0.0,0.0,0.002,0.0,0.0,0.0,0,0,0,0.0,0,0.0,0.0,0,0,0.0,0,0.0,0.0,0.0,0,0.0,0.0,0.0,0,0,0.0,0.0,0,0.0,0.0,0.0,0,0.0,0.0,0.0,0,0,0,0.0,0.0,0,0.0,0.0,0.0,0,0.0,0.0,0.0,0.0,0.0,0.0,9.99779999,0.0,0.0,0.0,0.0,0.0,0.0,0.0,0.0,0.0,0.0,0.0,0.0,0.0,0.0,0.0,0.0,0.0,0.0,0.0,0.0,0.0,0.0,0,0.0,0.0,0.0,0.0,0.0,0.0,0.02,0,0.0,0.0,0.0,0.0,0.0,70.98437993,0.0,0,0.0,0.0,0.0,0.0,0.0,0,0.0,0.0,0.0,0.0,0.0,0,0.0,0.0,0.0,0.0,0,0.0,0.0,0.0,0,0,0,0.0,0.0,0.0,0.0,0.0,0.0,0.0,0.0,0.0,0.0,0.0,0.0,0.0,0.0,0.0,0,0.0,0.0,80.0,33.33,0.2
# 4920,39073,461866,Hachitani Y.,2005,nan,(Al2O3)1.49967 (B2O3)13.497029999999999 (Fe2O3)0.002 (Na2O)9.9978 (Sb2O3)0.02 (SiO2)69.9846 (SrO)4.9989 ,0.0,0,0.0,1.49967,0.0,0.0,0.0,0.0,0.0,0,0,0,0.0,13.497029999999999,0,0.0,0.0,0.0,0.0,0.0,0.0,0,0.0,0.0,0.0,0.0,0,0,0.0,0.0,0,0.0,0.0,0.0,0.0,0.0,0.0,0,0.0,0.0,0.0,0.0,0.0,0.0,0,0.0,0.0,0,0.0,0.0,0.002,0.0,0.0,0.0,0,0,0,0.0,0,0.0,0.0,0,0,0.0,0,0.0,0.0,0.0,0,0.0,0.0,0.0,0,0,0.0,0.0,0,0.0,0.0,0.0,0,0.0,0.0,0.0,0,0,0,0.0,0.0,0,0.0,0.0,0.0,0,0.0,0.0,0.0,0.0,0.0,0.0,9.9978,0.0,0.0,0.0,0.0,0.0,0.0,0.0,0.0,0.0,0.0,0.0,0.0,0.0,0.0,0.0,0.0,0.0,0.0,0.0,0.0,0.0,0.0,0,0.0,0.0,0.0,0.0,0.0,0.0,0.02,0,0.0,0.0,0.0,0.0,0.0,69.9846,0.0,0,0.0,0.0,0.0,0.0,0.0,0,0.0,4.9989,0.0,0.0,0.0,0,0.0,0.0,0.0,0.0,0,0.0,0.0,0.0,0,0,0,0.0,0.0,0.0,0.0,0.0,0.0,0.0,0.0,0.0,0.0,0.0,0.0,0.0,0.0,0.0,0,0.0,0.0,81.0,33.75,0.2
# 4921,39218,460519,Chocron S.,2010,Borofloat 33,(Al2O3)1.522938116 (B2O3)11.33042086 (K2O)0.42201243200000005 (Na2O)3.5075322669999998 (SiO2)83.21709632 ,0.0,0,0.0,1.522938116,0.0,0.0,0.0,0.0,0.0,0,0,0,0.0,11.33042086,0,0.0,0.0,0.0,0.0,0.0,0.0,0,0.0,0.0,0.0,0.0,0,0,0.0,0.0,0,0.0,0.0,0.0,0.0,0.0,0.0,0,0.0,0.0,0.0,0.0,0.0,0.0,0,0.0,0.0,0,0.0,0.0,0.0,0.0,0.0,0.0,0,0,0,0.0,0,0.0,0.0,0,0,0.0,0,0.0,0.0,0.0,0,0.0,0.0,0.42201243200000005,0,0,0.0,0.0,0,0.0,0.0,0.0,0,0.0,0.0,0.0,0,0,0,0.0,0.0,0,0.0,0.0,0.0,0,0.0,0.0,0.0,0.0,0.0,0.0,3.5075322669999998,0.0,0.0,0.0,0.0,0.0,0.0,0.0,0.0,0.0,0.0,0.0,0.0,0.0,0.0,0.0,0.0,0.0,0.0,0.0,0.0,0.0,0.0,0,0.0,0.0,0.0,0.0,0.0,0.0,0.0,0,0.0,0.0,0.0,0.0,0.0,83.21709632,0.0,0,0.0,0.0,0.0,0.0,0.0,0,0.0,0.0,0.0,0.0,0.0,0,0.0,0.0,0.0,0.0,0,0.0,0.0,0.0,0,0,0,0.0,0.0,0.0,0.0,0.0,0.0,0.0,0.0,0.0,0.0,0.0,0.0,0.0,0.0,0.0,0,0.0,0.0,62.3,26.0,0.2
# 4922,40603,468520,Sidek H.A.A.,2012,nan,(TeO2)90.0 (ZnO)10.0 ,0.0,0,0.0,0.0,0.0,0.0,0.0,0.0,0.0,0,0,0,0.0,0.0,0,0.0,0.0,0.0,0.0,0.0,0.0,0,0.0,0.0,0.0,0.0,0,0,0.0,0.0,0,0.0,0.0,0.0,0.0,0.0,0.0,0,0.0,0.0,0.0,0.0,0.0,0.0,0,0.0,0.0,0,0.0,0.0,0.0,0.0,0.0,0.0,0,0,0,0.0,0,0.0,0.0,0,0,0.0,0,0.0,0.0,0.0,0,0.0,0.0,0.0,0,0,0.0,0.0,0,0.0,0.0,0.0,0,0.0,0.0,0.0,0,0,0,0.0,0.0,0,0.0,0.0,0.0,0,0.0,0.0,0.0,0.0,0.0,0.0,0.0,0.0,0.0,0.0,0.0,0.0,0.0,0.0,0.0,0.0,0.0,0.0,0.0,0.0,0.0,0.0,0.0,0.0,0.0,0.0,0.0,0.0,0.0,0,0.0,0.0,0.0,0.0,0.0,0.0,0.0,0,0.0,0.0,0.0,0.0,0.0,0.0,0.0,0,0.0,0.0,0.0,0.0,0.0,0,0.0,0.0,0.0,0.0,0.0,0,0.0,90.0,0.0,0.0,0,0.0,0.0,0.0,0,0,0,0.0,0.0,0.0,0.0,0.0,0.0,0.0,0.0,0.0,0.0,0.0,0.0,0.0,0.0,10.0,0,0.0,0.0,50.5,21.01,0.2
# 4923,40603,468526,Sidek H.A.A.,2012,nan,(TeO2)85.0 (ZnO)15.0 ,0.0,0,0.0,0.0,0.0,0.0,0.0,0.0,0.0,0,0,0,0.0,0.0,0,0.0,0.0,0.0,0.0,0.0,0.0,0,0.0,0.0,0.0,0.0,0,0,0.0,0.0,0,0.0,0.0,0.0,0.0,0.0,0.0,0,0.0,0.0,0.0,0.0,0.0,0.0,0,0.0,0.0,0,0.0,0.0,0.0,0.0,0.0,0.0,0,0,0,0.0,0,0.0,0.0,0,0,0.0,0,0.0,0.0,0.0,0,0.0,0.0,0.0,0,0,0.0,0.0,0,0.0,0.0,0.0,0,0.0,0.0,0.0,0,0,0,0.0,0.0,0,0.0,0.0,0.0,0,0.0,0.0,0.0,0.0,0.0,0.0,0.0,0.0,0.0,0.0,0.0,0.0,0.0,0.0,0.0,0.0,0.0,0.0,0.0,0.0,0.0,0.0,0.0,0.0,0.0,0.0,0.0,0.0,0.0,0,0.0,0.0,0.0,0.0,0.0,0.0,0.0,0,0.0,0.0,0.0,0.0,0.0,0.0,0.0,0,0.0,0.0,0.0,0.0,0.0,0,0.0,0.0,0.0,0.0,0.0,0,0.0,85.0,0.0,0.0,0,0.0,0.0,0.0,0,0,0,0.0,0.0,0.0,0.0,0.0,0.0,0.0,0.0,0.0,0.0,0.0,0.0,0.0,0.0,15.0,0,0.0,0.0,50.1,20.9,0.2
# 4924,40603,468529,Sidek H.A.A.,2012,nan,(AlF3)8.0 (TeO2)85.0 (ZnO)7.0 ,0.0,0,0.0,0.0,8.0,0.0,0.0,0.0,0.0,0,0,0,0.0,0.0,0,0.0,0.0,0.0,0.0,0.0,0.0,0,0.0,0.0,0.0,0.0,0,0,0.0,0.0,0,0.0,0.0,0.0,0.0,0.0,0.0,0,0.0,0.0,0.0,0.0,0.0,0.0,0,0.0,0.0,0,0.0,0.0,0.0,0.0,0.0,0.0,0,0,0,0.0,0,0.0,0.0,0,0,0.0,0,0.0,0.0,0.0,0,0.0,0.0,0.0,0,0,0.0,0.0,0,0.0,0.0,0.0,0,0.0,0.0,0.0,0,0,0,0.0,0.0,0,0.0,0.0,0.0,0,0.0,0.0,0.0,0.0,0.0,0.0,0.0,0.0,0.0,0.0,0.0,0.0,0.0,0.0,0.0,0.0,0.0,0.0,0.0,0.0,0.0,0.0,0.0,0.0,0.0,0.0,0.0,0.0,0.0,0,0.0,0.0,0.0,0.0,0.0,0.0,0.0,0,0.0,0.0,0.0,0.0,0.0,0.0,0.0,0,0.0,0.0,0.0,0.0,0.0,0,0.0,0.0,0.0,0.0,0.0,0,0.0,85.0,0.0,0.0,0,0.0,0.0,0.0,0,0,0,0.0,0.0,0.0,0.0,0.0,0.0,0.0,0.0,0.0,0.0,0.0,0.0,0.0,0.0,7.0,0,0.0,0.0,53.1,22.08,0.2
# 4925,40603,468530,Sidek H.A.A.,2012,nan,(AlF3)12.0 (TeO2)85.0 (ZnO)3.0 ,0.0,0,0.0,0.0,12.0,0.0,0.0,0.0,0.0,0,0,0,0.0,0.0,0,0.0,0.0,0.0,0.0,0.0,0.0,0,0.0,0.0,0.0,0.0,0,0,0.0,0.0,0,0.0,0.0,0.0,0.0,0.0,0.0,0,0.0,0.0,0.0,0.0,0.0,0.0,0,0.0,0.0,0,0.0,0.0,0.0,0.0,0.0,0.0,0,0,0,0.0,0,0.0,0.0,0,0,0.0,0,0.0,0.0,0.0,0,0.0,0.0,0.0,0,0,0.0,0.0,0,0.0,0.0,0.0,0,0.0,0.0,0.0,0,0,0,0.0,0.0,0,0.0,0.0,0.0,0,0.0,0.0,0.0,0.0,0.0,0.0,0.0,0.0,0.0,0.0,0.0,0.0,0.0,0.0,0.0,0.0,0.0,0.0,0.0,0.0,0.0,0.0,0.0,0.0,0.0,0.0,0.0,0.0,0.0,0,0.0,0.0,0.0,0.0,0.0,0.0,0.0,0,0.0,0.0,0.0,0.0,0.0,0.0,0.0,0,0.0,0.0,0.0,0.0,0.0,0,0.0,0.0,0.0,0.0,0.0,0,0.0,85.0,0.0,0.0,0,0.0,0.0,0.0,0,0,0,0.0,0.0,0.0,0.0,0.0,0.0,0.0,0.0,0.0,0.0,0.0,0.0,0.0,0.0,3.0,0,0.0,0.0,52.3,21.75,0.2
# 4926,40603,468531,Sidek H.A.A.,2012,nan,(AlF3)14.0 (TeO2)85.0 (ZnO)1.0 ,0.0,0,0.0,0.0,14.0,0.0,0.0,0.0,0.0,0,0,0,0.0,0.0,0,0.0,0.0,0.0,0.0,0.0,0.0,0,0.0,0.0,0.0,0.0,0,0,0.0,0.0,0,0.0,0.0,0.0,0.0,0.0,0.0,0,0.0,0.0,0.0,0.0,0.0,0.0,0,0.0,0.0,0,0.0,0.0,0.0,0.0,0.0,0.0,0,0,0,0.0,0,0.0,0.0,0,0,0.0,0,0.0,0.0,0.0,0,0.0,0.0,0.0,0,0,0.0,0.0,0,0.0,0.0,0.0,0,0.0,0.0,0.0,0,0,0,0.0,0.0,0,0.0,0.0,0.0,0,0.0,0.0,0.0,0.0,0.0,0.0,0.0,0.0,0.0,0.0,0.0,0.0,0.0,0.0,0.0,0.0,0.0,0.0,0.0,0.0,0.0,0.0,0.0,0.0,0.0,0.0,0.0,0.0,0.0,0,0.0,0.0,0.0,0.0,0.0,0.0,0.0,0,0.0,0.0,0.0,0.0,0.0,0.0,0.0,0,0.0,0.0,0.0,0.0,0.0,0,0.0,0.0,0.0,0.0,0.0,0,0.0,85.0,0.0,0.0,0,0.0,0.0,0.0,0,0,0,0.0,0.0,0.0,0.0,0.0,0.0,0.0,0.0,0.0,0.0,0.0,0.0,0.0,0.0,1.0,0,0.0,0.0,52.0,21.66,0.2
# 4927,40603,468537,Sidek H.A.A.,2012,nan,(AlF3)19.0 (TeO2)80.0 (ZnO)1.0 ,0.0,0,0.0,0.0,19.0,0.0,0.0,0.0,0.0,0,0,0,0.0,0.0,0,0.0,0.0,0.0,0.0,0.0,0.0,0,0.0,0.0,0.0,0.0,0,0,0.0,0.0,0,0.0,0.0,0.0,0.0,0.0,0.0,0,0.0,0.0,0.0,0.0,0.0,0.0,0,0.0,0.0,0,0.0,0.0,0.0,0.0,0.0,0.0,0,0,0,0.0,0,0.0,0.0,0,0,0.0,0,0.0,0.0,0.0,0,0.0,0.0,0.0,0,0,0.0,0.0,0,0.0,0.0,0.0,0,0.0,0.0,0.0,0,0,0,0.0,0.0,0,0.0,0.0,0.0,0,0.0,0.0,0.0,0.0,0.0,0.0,0.0,0.0,0.0,0.0,0.0,0.0,0.0,0.0,0.0,0.0,0.0,0.0,0.0,0.0,0.0,0.0,0.0,0.0,0.0,0.0,0.0,0.0,0.0,0,0.0,0.0,0.0,0.0,0.0,0.0,0.0,0,0.0,0.0,0.0,0.0,0.0,0.0,0.0,0,0.0,0.0,0.0,0.0,0.0,0,0.0,0.0,0.0,0.0,0.0,0,0.0,80.0,0.0,0.0,0,0.0,0.0,0.0,0,0,0,0.0,0.0,0.0,0.0,0.0,0.0,0.0,0.0,0.0,0.0,0.0,0.0,0.0,0.0,1.0,0,0.0,0.0,53.7,22.42,0.2
# 4928,40613,476121,Akiba S.,2011,nan,(Al2O3)7.5 (MgO)6.0 (Na2O)14.1 (SiO2)72.4 ,0.0,0,0.0,7.5,0.0,0.0,0.0,0.0,0.0,0,0,0,0.0,0.0,0,0.0,0.0,0.0,0.0,0.0,0.0,0,0.0,0.0,0.0,0.0,0,0,0.0,0.0,0,0.0,0.0,0.0,0.0,0.0,0.0,0,0.0,0.0,0.0,0.0,0.0,0.0,0,0.0,0.0,0,0.0,0.0,0.0,0.0,0.0,0.0,0,0,0,0.0,0,0.0,0.0,0,0,0.0,0,0.0,0.0,0.0,0,0.0,0.0,0.0,0,0,0.0,0.0,0,0.0,0.0,0.0,0,0.0,0.0,0.0,0,0,0,0.0,0.0,0,0.0,6.0,0.0,0,0.0,0.0,0.0,0.0,0.0,0.0,14.1,0.0,0.0,0.0,0.0,0.0,0.0,0.0,0.0,0.0,0.0,0.0,0.0,0.0,0.0,0.0,0.0,0.0,0.0,0.0,0.0,0.0,0.0,0,0.0,0.0,0.0,0.0,0.0,0.0,0.0,0,0.0,0.0,0.0,0.0,0.0,72.4,0.0,0,0.0,0.0,0.0,0.0,0.0,0,0.0,0.0,0.0,0.0,0.0,0,0.0,0.0,0.0,0.0,0,0.0,0.0,0.0,0,0,0,0.0,0.0,0.0,0.0,0.0,0.0,0.0,0.0,0.0,0.0,0.0,0.0,0.0,0.0,0.0,0,0.0,0.0,69.3,28.87,0.2
# 4929,40613,476123,Akiba S.,2011,nan,(Al2O3)7.0 (MgO)7.0 (Na2O)14.0 (SiO2)72.0 ,0.0,0,0.0,7.0,0.0,0.0,0.0,0.0,0.0,0,0,0,0.0,0.0,0,0.0,0.0,0.0,0.0,0.0,0.0,0,0.0,0.0,0.0,0.0,0,0,0.0,0.0,0,0.0,0.0,0.0,0.0,0.0,0.0,0,0.0,0.0,0.0,0.0,0.0,0.0,0,0.0,0.0,0,0.0,0.0,0.0,0.0,0.0,0.0,0,0,0,0.0,0,0.0,0.0,0,0,0.0,0,0.0,0.0,0.0,0,0.0,0.0,0.0,0,0,0.0,0.0,0,0.0,0.0,0.0,0,0.0,0.0,0.0,0,0,0,0.0,0.0,0,0.0,7.0,0.0,0,0.0,0.0,0.0,0.0,0.0,0.0,14.0,0.0,0.0,0.0,0.0,0.0,0.0,0.0,0.0,0.0,0.0,0.0,0.0,0.0,0.0,0.0,0.0,0.0,0.0,0.0,0.0,0.0,0.0,0,0.0,0.0,0.0,0.0,0.0,0.0,0.0,0,0.0,0.0,0.0,0.0,0.0,72.0,0.0,0,0.0,0.0,0.0,0.0,0.0,0,0.0,0.0,0.0,0.0,0.0,0,0.0,0.0,0.0,0.0,0,0.0,0.0,0.0,0,0,0,0.0,0.0,0.0,0.0,0.0,0.0,0.0,0.0,0.0,0.0,0.0,0.0,0.0,0.0,0.0,0,0.0,0.0,69.7,29.04,0.2
# 4930,40613,476124,Akiba S.,2011,nan,(Al2O3)7.0 (MgO)6.0 (Na2O)13.4 (SiO2)73.6 ,0.0,0,0.0,7.0,0.0,0.0,0.0,0.0,0.0,0,0,0,0.0,0.0,0,0.0,0.0,0.0,0.0,0.0,0.0,0,0.0,0.0,0.0,0.0,0,0,0.0,0.0,0,0.0,0.0,0.0,0.0,0.0,0.0,0,0.0,0.0,0.0,0.0,0.0,0.0,0,0.0,0.0,0,0.0,0.0,0.0,0.0,0.0,0.0,0,0,0,0.0,0,0.0,0.0,0,0,0.0,0,0.0,0.0,0.0,0,0.0,0.0,0.0,0,0,0.0,0.0,0,0.0,0.0,0.0,0,0.0,0.0,0.0,0,0,0,0.0,0.0,0,0.0,6.0,0.0,0,0.0,0.0,0.0,0.0,0.0,0.0,13.4,0.0,0.0,0.0,0.0,0.0,0.0,0.0,0.0,0.0,0.0,0.0,0.0,0.0,0.0,0.0,0.0,0.0,0.0,0.0,0.0,0.0,0.0,0,0.0,0.0,0.0,0.0,0.0,0.0,0.0,0,0.0,0.0,0.0,0.0,0.0,73.6,0.0,0,0.0,0.0,0.0,0.0,0.0,0,0.0,0.0,0.0,0.0,0.0,0,0.0,0.0,0.0,0.0,0,0.0,0.0,0.0,0,0,0,0.0,0.0,0.0,0.0,0.0,0.0,0.0,0.0,0.0,0.0,0.0,0.0,0.0,0.0,0.0,0,0.0,0.0,69.3,28.87,0.2
# 4931,40613,476128,Akiba S.,2011,nan,(Al2O3)8.0 (MgO)6.0 (Na2O)13.0 (SiO2)73.0 ,0.0,0,0.0,8.0,0.0,0.0,0.0,0.0,0.0,0,0,0,0.0,0.0,0,0.0,0.0,0.0,0.0,0.0,0.0,0,0.0,0.0,0.0,0.0,0,0,0.0,0.0,0,0.0,0.0,0.0,0.0,0.0,0.0,0,0.0,0.0,0.0,0.0,0.0,0.0,0,0.0,0.0,0,0.0,0.0,0.0,0.0,0.0,0.0,0,0,0,0.0,0,0.0,0.0,0,0,0.0,0,0.0,0.0,0.0,0,0.0,0.0,0.0,0,0,0.0,0.0,0,0.0,0.0,0.0,0,0.0,0.0,0.0,0,0,0,0.0,0.0,0,0.0,6.0,0.0,0,0.0,0.0,0.0,0.0,0.0,0.0,13.0,0.0,0.0,0.0,0.0,0.0,0.0,0.0,0.0,0.0,0.0,0.0,0.0,0.0,0.0,0.0,0.0,0.0,0.0,0.0,0.0,0.0,0.0,0,0.0,0.0,0.0,0.0,0.0,0.0,0.0,0,0.0,0.0,0.0,0.0,0.0,73.0,0.0,0,0.0,0.0,0.0,0.0,0.0,0,0.0,0.0,0.0,0.0,0.0,0,0.0,0.0,0.0,0.0,0,0.0,0.0,0.0,0,0,0,0.0,0.0,0.0,0.0,0.0,0.0,0.0,0.0,0.0,0.0,0.0,0.0,0.0,0.0,0.0,0,0.0,0.0,70.0,29.16,0.2
# 4932,40613,476130,Akiba S.,2011,nan,(Al2O3)7.0 (MgO)7.0 (Na2O)13.4 (SiO2)72.6 ,0.0,0,0.0,7.0,0.0,0.0,0.0,0.0,0.0,0,0,0,0.0,0.0,0,0.0,0.0,0.0,0.0,0.0,0.0,0,0.0,0.0,0.0,0.0,0,0,0.0,0.0,0,0.0,0.0,0.0,0.0,0.0,0.0,0,0.0,0.0,0.0,0.0,0.0,0.0,0,0.0,0.0,0,0.0,0.0,0.0,0.0,0.0,0.0,0,0,0,0.0,0,0.0,0.0,0,0,0.0,0,0.0,0.0,0.0,0,0.0,0.0,0.0,0,0,0.0,0.0,0,0.0,0.0,0.0,0,0.0,0.0,0.0,0,0,0,0.0,0.0,0,0.0,7.0,0.0,0,0.0,0.0,0.0,0.0,0.0,0.0,13.4,0.0,0.0,0.0,0.0,0.0,0.0,0.0,0.0,0.0,0.0,0.0,0.0,0.0,0.0,0.0,0.0,0.0,0.0,0.0,0.0,0.0,0.0,0,0.0,0.0,0.0,0.0,0.0,0.0,0.0,0,0.0,0.0,0.0,0.0,0.0,72.6,0.0,0,0.0,0.0,0.0,0.0,0.0,0,0.0,0.0,0.0,0.0,0.0,0,0.0,0.0,0.0,0.0,0,0.0,0.0,0.0,0,0,0,0.0,0.0,0.0,0.0,0.0,0.0,0.0,0.0,0.0,0.0,0.0,0.0,0.0,0.0,0.0,0,0.0,0.0,69.9,29.12,0.2
# 4933,40613,476136,Akiba S.,2011,nan,(Al2O3)7.5 (MgO)7.0 (Na2O)12.9 (SiO2)72.6 ,0.0,0,0.0,7.5,0.0,0.0,0.0,0.0,0.0,0,0,0,0.0,0.0,0,0.0,0.0,0.0,0.0,0.0,0.0,0,0.0,0.0,0.0,0.0,0,0,0.0,0.0,0,0.0,0.0,0.0,0.0,0.0,0.0,0,0.0,0.0,0.0,0.0,0.0,0.0,0,0.0,0.0,0,0.0,0.0,0.0,0.0,0.0,0.0,0,0,0,0.0,0,0.0,0.0,0,0,0.0,0,0.0,0.0,0.0,0,0.0,0.0,0.0,0,0,0.0,0.0,0,0.0,0.0,0.0,0,0.0,0.0,0.0,0,0,0,0.0,0.0,0,0.0,7.0,0.0,0,0.0,0.0,0.0,0.0,0.0,0.0,12.9,0.0,0.0,0.0,0.0,0.0,0.0,0.0,0.0,0.0,0.0,0.0,0.0,0.0,0.0,0.0,0.0,0.0,0.0,0.0,0.0,0.0,0.0,0,0.0,0.0,0.0,0.0,0.0,0.0,0.0,0,0.0,0.0,0.0,0.0,0.0,72.6,0.0,0,0.0,0.0,0.0,0.0,0.0,0,0.0,0.0,0.0,0.0,0.0,0,0.0,0.0,0.0,0.0,0,0.0,0.0,0.0,0,0,0,0.0,0.0,0.0,0.0,0.0,0.0,0.0,0.0,0.0,0.0,0.0,0.0,0.0,0.0,0.0,0,0.0,0.0,70.3,29.29,0.2
# 4934,40613,476137,Akiba S.,2011,nan,(Al2O3)7.5 (MgO)7.0 (Na2O)13.5 (SiO2)72.0 ,0.0,0,0.0,7.5,0.0,0.0,0.0,0.0,0.0,0,0,0,0.0,0.0,0,0.0,0.0,0.0,0.0,0.0,0.0,0,0.0,0.0,0.0,0.0,0,0,0.0,0.0,0,0.0,0.0,0.0,0.0,0.0,0.0,0,0.0,0.0,0.0,0.0,0.0,0.0,0,0.0,0.0,0,0.0,0.0,0.0,0.0,0.0,0.0,0,0,0,0.0,0,0.0,0.0,0,0,0.0,0,0.0,0.0,0.0,0,0.0,0.0,0.0,0,0,0.0,0.0,0,0.0,0.0,0.0,0,0.0,0.0,0.0,0,0,0,0.0,0.0,0,0.0,7.0,0.0,0,0.0,0.0,0.0,0.0,0.0,0.0,13.5,0.0,0.0,0.0,0.0,0.0,0.0,0.0,0.0,0.0,0.0,0.0,0.0,0.0,0.0,0.0,0.0,0.0,0.0,0.0,0.0,0.0,0.0,0,0.0,0.0,0.0,0.0,0.0,0.0,0.0,0,0.0,0.0,0.0,0.0,0.0,72.0,0.0,0,0.0,0.0,0.0,0.0,0.0,0,0.0,0.0,0.0,0.0,0.0,0,0.0,0.0,0.0,0.0,0,0.0,0.0,0.0,0,0,0,0.0,0.0,0.0,0.0,0.0,0.0,0.0,0.0,0.0,0.0,0.0,0.0,0.0,0.0,0.0,0,0.0,0.0,70.0,29.16,0.2
# 4935,40613,476138,Akiba S.,2011,nan,(Al2O3)7.0 (MgO)8.0 (Na2O)13.4 (SiO2)71.6 ,0.0,0,0.0,7.0,0.0,0.0,0.0,0.0,0.0,0,0,0,0.0,0.0,0,0.0,0.0,0.0,0.0,0.0,0.0,0,0.0,0.0,0.0,0.0,0,0,0.0,0.0,0,0.0,0.0,0.0,0.0,0.0,0.0,0,0.0,0.0,0.0,0.0,0.0,0.0,0,0.0,0.0,0,0.0,0.0,0.0,0.0,0.0,0.0,0,0,0,0.0,0,0.0,0.0,0,0,0.0,0,0.0,0.0,0.0,0,0.0,0.0,0.0,0,0,0.0,0.0,0,0.0,0.0,0.0,0,0.0,0.0,0.0,0,0,0,0.0,0.0,0,0.0,8.0,0.0,0,0.0,0.0,0.0,0.0,0.0,0.0,13.4,0.0,0.0,0.0,0.0,0.0,0.0,0.0,0.0,0.0,0.0,0.0,0.0,0.0,0.0,0.0,0.0,0.0,0.0,0.0,0.0,0.0,0.0,0,0.0,0.0,0.0,0.0,0.0,0.0,0.0,0,0.0,0.0,0.0,0.0,0.0,71.6,0.0,0,0.0,0.0,0.0,0.0,0.0,0,0.0,0.0,0.0,0.0,0.0,0,0.0,0.0,0.0,0.0,0,0.0,0.0,0.0,0,0,0,0.0,0.0,0.0,0.0,0.0,0.0,0.0,0.0,0.0,0.0,0.0,0.0,0.0,0.0,0.0,0,0.0,0.0,71.5,29.79,0.2
# 4936,40613,476140,Akiba S.,2011,nan,(Al2O3)7.0 (MgO)7.5 (Na2O)13.5 (SiO2)72.0 ,0.0,0,0.0,7.0,0.0,0.0,0.0,0.0,0.0,0,0,0,0.0,0.0,0,0.0,0.0,0.0,0.0,0.0,0.0,0,0.0,0.0,0.0,0.0,0,0,0.0,0.0,0,0.0,0.0,0.0,0.0,0.0,0.0,0,0.0,0.0,0.0,0.0,0.0,0.0,0,0.0,0.0,0,0.0,0.0,0.0,0.0,0.0,0.0,0,0,0,0.0,0,0.0,0.0,0,0,0.0,0,0.0,0.0,0.0,0,0.0,0.0,0.0,0,0,0.0,0.0,0,0.0,0.0,0.0,0,0.0,0.0,0.0,0,0,0,0.0,0.0,0,0.0,7.5,0.0,0,0.0,0.0,0.0,0.0,0.0,0.0,13.5,0.0,0.0,0.0,0.0,0.0,0.0,0.0,0.0,0.0,0.0,0.0,0.0,0.0,0.0,0.0,0.0,0.0,0.0,0.0,0.0,0.0,0.0,0,0.0,0.0,0.0,0.0,0.0,0.0,0.0,0,0.0,0.0,0.0,0.0,0.0,72.0,0.0,0,0.0,0.0,0.0,0.0,0.0,0,0.0,0.0,0.0,0.0,0.0,0,0.0,0.0,0.0,0.0,0,0.0,0.0,0.0,0,0,0,0.0,0.0,0.0,0.0,0.0,0.0,0.0,0.0,0.0,0.0,0.0,0.0,0.0,0.0,0.0,0,0.0,0.0,70.0,29.16,0.2
# 4937,40613,476141,Akiba S.,2011,nan,(Al2O3)6.8 (MgO)7.5 (Na2O)13.5 (SiO2)72.2 ,0.0,0,0.0,6.8,0.0,0.0,0.0,0.0,0.0,0,0,0,0.0,0.0,0,0.0,0.0,0.0,0.0,0.0,0.0,0,0.0,0.0,0.0,0.0,0,0,0.0,0.0,0,0.0,0.0,0.0,0.0,0.0,0.0,0,0.0,0.0,0.0,0.0,0.0,0.0,0,0.0,0.0,0,0.0,0.0,0.0,0.0,0.0,0.0,0,0,0,0.0,0,0.0,0.0,0,0,0.0,0,0.0,0.0,0.0,0,0.0,0.0,0.0,0,0,0.0,0.0,0,0.0,0.0,0.0,0,0.0,0.0,0.0,0,0,0,0.0,0.0,0,0.0,7.5,0.0,0,0.0,0.0,0.0,0.0,0.0,0.0,13.5,0.0,0.0,0.0,0.0,0.0,0.0,0.0,0.0,0.0,0.0,0.0,0.0,0.0,0.0,0.0,0.0,0.0,0.0,0.0,0.0,0.0,0.0,0,0.0,0.0,0.0,0.0,0.0,0.0,0.0,0,0.0,0.0,0.0,0.0,0.0,72.2,0.0,0,0.0,0.0,0.0,0.0,0.0,0,0.0,0.0,0.0,0.0,0.0,0,0.0,0.0,0.0,0.0,0,0.0,0.0,0.0,0,0,0,0.0,0.0,0.0,0.0,0.0,0.0,0.0,0.0,0.0,0.0,0.0,0.0,0.0,0.0,0.0,0,0.0,0.0,70.0,29.16,0.2
# 4938,40613,476142,Akiba S.,2011,nan,(Al2O3)6.5 (MgO)8.0 (Na2O)13.5 (SiO2)72.0 ,0.0,0,0.0,6.5,0.0,0.0,0.0,0.0,0.0,0,0,0,0.0,0.0,0,0.0,0.0,0.0,0.0,0.0,0.0,0,0.0,0.0,0.0,0.0,0,0,0.0,0.0,0,0.0,0.0,0.0,0.0,0.0,0.0,0,0.0,0.0,0.0,0.0,0.0,0.0,0,0.0,0.0,0,0.0,0.0,0.0,0.0,0.0,0.0,0,0,0,0.0,0,0.0,0.0,0,0,0.0,0,0.0,0.0,0.0,0,0.0,0.0,0.0,0,0,0.0,0.0,0,0.0,0.0,0.0,0,0.0,0.0,0.0,0,0,0,0.0,0.0,0,0.0,8.0,0.0,0,0.0,0.0,0.0,0.0,0.0,0.0,13.5,0.0,0.0,0.0,0.0,0.0,0.0,0.0,0.0,0.0,0.0,0.0,0.0,0.0,0.0,0.0,0.0,0.0,0.0,0.0,0.0,0.0,0.0,0,0.0,0.0,0.0,0.0,0.0,0.0,0.0,0,0.0,0.0,0.0,0.0,0.0,72.0,0.0,0,0.0,0.0,0.0,0.0,0.0,0,0.0,0.0,0.0,0.0,0.0,0,0.0,0.0,0.0,0.0,0,0.0,0.0,0.0,0,0,0,0.0,0.0,0.0,0.0,0.0,0.0,0.0,0.0,0.0,0.0,0.0,0.0,0.0,0.0,0.0,0,0.0,0.0,70.0,29.16,0.2
# 4939,40613,476143,Akiba S.,2011,nan,(Al2O3)6.8 (MgO)8.0 (Na2O)13.2 (SiO2)72.0 ,0.0,0,0.0,6.8,0.0,0.0,0.0,0.0,0.0,0,0,0,0.0,0.0,0,0.0,0.0,0.0,0.0,0.0,0.0,0,0.0,0.0,0.0,0.0,0,0,0.0,0.0,0,0.0,0.0,0.0,0.0,0.0,0.0,0,0.0,0.0,0.0,0.0,0.0,0.0,0,0.0,0.0,0,0.0,0.0,0.0,0.0,0.0,0.0,0,0,0,0.0,0,0.0,0.0,0,0,0.0,0,0.0,0.0,0.0,0,0.0,0.0,0.0,0,0,0.0,0.0,0,0.0,0.0,0.0,0,0.0,0.0,0.0,0,0,0,0.0,0.0,0,0.0,8.0,0.0,0,0.0,0.0,0.0,0.0,0.0,0.0,13.2,0.0,0.0,0.0,0.0,0.0,0.0,0.0,0.0,0.0,0.0,0.0,0.0,0.0,0.0,0.0,0.0,0.0,0.0,0.0,0.0,0.0,0.0,0,0.0,0.0,0.0,0.0,0.0,0.0,0.0,0,0.0,0.0,0.0,0.0,0.0,72.0,0.0,0,0.0,0.0,0.0,0.0,0.0,0,0.0,0.0,0.0,0.0,0.0,0,0.0,0.0,0.0,0.0,0,0.0,0.0,0.0,0,0,0,0.0,0.0,0.0,0.0,0.0,0.0,0.0,0.0,0.0,0.0,0.0,0.0,0.0,0.0,0.0,0,0.0,0.0,70.0,29.16,0.2
# 4940,40613,476144,Akiba S.,2011,nan,(Al2O3)6.5 (MgO)8.0 (Na2O)13.0 (SiO2)72.5 ,0.0,0,0.0,6.5,0.0,0.0,0.0,0.0,0.0,0,0,0,0.0,0.0,0,0.0,0.0,0.0,0.0,0.0,0.0,0,0.0,0.0,0.0,0.0,0,0,0.0,0.0,0,0.0,0.0,0.0,0.0,0.0,0.0,0,0.0,0.0,0.0,0.0,0.0,0.0,0,0.0,0.0,0,0.0,0.0,0.0,0.0,0.0,0.0,0,0,0,0.0,0,0.0,0.0,0,0,0.0,0,0.0,0.0,0.0,0,0.0,0.0,0.0,0,0,0.0,0.0,0,0.0,0.0,0.0,0,0.0,0.0,0.0,0,0,0,0.0,0.0,0,0.0,8.0,0.0,0,0.0,0.0,0.0,0.0,0.0,0.0,13.0,0.0,0.0,0.0,0.0,0.0,0.0,0.0,0.0,0.0,0.0,0.0,0.0,0.0,0.0,0.0,0.0,0.0,0.0,0.0,0.0,0.0,0.0,0,0.0,0.0,0.0,0.0,0.0,0.0,0.0,0,0.0,0.0,0.0,0.0,0.0,72.5,0.0,0,0.0,0.0,0.0,0.0,0.0,0,0.0,0.0,0.0,0.0,0.0,0,0.0,0.0,0.0,0.0,0,0.0,0.0,0.0,0,0,0,0.0,0.0,0.0,0.0,0.0,0.0,0.0,0.0,0.0,0.0,0.0,0.0,0.0,0.0,0.0,0,0.0,0.0,70.0,29.16,0.2
# 4941,40613,476145,Akiba S.,2011,nan,(Al2O3)6.0 (MgO)8.5 (Na2O)12.5 (SiO2)73.0 ,0.0,0,0.0,6.0,0.0,0.0,0.0,0.0,0.0,0,0,0,0.0,0.0,0,0.0,0.0,0.0,0.0,0.0,0.0,0,0.0,0.0,0.0,0.0,0,0,0.0,0.0,0,0.0,0.0,0.0,0.0,0.0,0.0,0,0.0,0.0,0.0,0.0,0.0,0.0,0,0.0,0.0,0,0.0,0.0,0.0,0.0,0.0,0.0,0,0,0,0.0,0,0.0,0.0,0,0,0.0,0,0.0,0.0,0.0,0,0.0,0.0,0.0,0,0,0.0,0.0,0,0.0,0.0,0.0,0,0.0,0.0,0.0,0,0,0,0.0,0.0,0,0.0,8.5,0.0,0,0.0,0.0,0.0,0.0,0.0,0.0,12.5,0.0,0.0,0.0,0.0,0.0,0.0,0.0,0.0,0.0,0.0,0.0,0.0,0.0,0.0,0.0,0.0,0.0,0.0,0.0,0.0,0.0,0.0,0,0.0,0.0,0.0,0.0,0.0,0.0,0.0,0,0.0,0.0,0.0,0.0,0.0,73.0,0.0,0,0.0,0.0,0.0,0.0,0.0,0,0.0,0.0,0.0,0.0,0.0,0,0.0,0.0,0.0,0.0,0,0.0,0.0,0.0,0,0,0,0.0,0.0,0.0,0.0,0.0,0.0,0.0,0.0,0.0,0.0,0.0,0.0,0.0,0.0,0.0,0,0.0,0.0,70.0,29.16,0.2
# 4942,40613,476146,Akiba S.,2011,nan,(Al2O3)6.2 (MgO)8.5 (Na2O)12.8 (SiO2)72.5 ,0.0,0,0.0,6.2,0.0,0.0,0.0,0.0,0.0,0,0,0,0.0,0.0,0,0.0,0.0,0.0,0.0,0.0,0.0,0,0.0,0.0,0.0,0.0,0,0,0.0,0.0,0,0.0,0.0,0.0,0.0,0.0,0.0,0,0.0,0.0,0.0,0.0,0.0,0.0,0,0.0,0.0,0,0.0,0.0,0.0,0.0,0.0,0.0,0,0,0,0.0,0,0.0,0.0,0,0,0.0,0,0.0,0.0,0.0,0,0.0,0.0,0.0,0,0,0.0,0.0,0,0.0,0.0,0.0,0,0.0,0.0,0.0,0,0,0,0.0,0.0,0,0.0,8.5,0.0,0,0.0,0.0,0.0,0.0,0.0,0.0,12.8,0.0,0.0,0.0,0.0,0.0,0.0,0.0,0.0,0.0,0.0,0.0,0.0,0.0,0.0,0.0,0.0,0.0,0.0,0.0,0.0,0.0,0.0,0,0.0,0.0,0.0,0.0,0.0,0.0,0.0,0,0.0,0.0,0.0,0.0,0.0,72.5,0.0,0,0.0,0.0,0.0,0.0,0.0,0,0.0,0.0,0.0,0.0,0.0,0,0.0,0.0,0.0,0.0,0,0.0,0.0,0.0,0,0,0,0.0,0.0,0.0,0.0,0.0,0.0,0.0,0.0,0.0,0.0,0.0,0.0,0.0,0.0,0.0,0,0.0,0.0,70.0,29.16,0.2
# 4943,40613,476147,Akiba S.,2011,nan,(Al2O3)6.3 (MgO)8.5 (Na2O)12.5 (SiO2)72.7 ,0.0,0,0.0,6.3,0.0,0.0,0.0,0.0,0.0,0,0,0,0.0,0.0,0,0.0,0.0,0.0,0.0,0.0,0.0,0,0.0,0.0,0.0,0.0,0,0,0.0,0.0,0,0.0,0.0,0.0,0.0,0.0,0.0,0,0.0,0.0,0.0,0.0,0.0,0.0,0,0.0,0.0,0,0.0,0.0,0.0,0.0,0.0,0.0,0,0,0,0.0,0,0.0,0.0,0,0,0.0,0,0.0,0.0,0.0,0,0.0,0.0,0.0,0,0,0.0,0.0,0,0.0,0.0,0.0,0,0.0,0.0,0.0,0,0,0,0.0,0.0,0,0.0,8.5,0.0,0,0.0,0.0,0.0,0.0,0.0,0.0,12.5,0.0,0.0,0.0,0.0,0.0,0.0,0.0,0.0,0.0,0.0,0.0,0.0,0.0,0.0,0.0,0.0,0.0,0.0,0.0,0.0,0.0,0.0,0,0.0,0.0,0.0,0.0,0.0,0.0,0.0,0,0.0,0.0,0.0,0.0,0.0,72.7,0.0,0,0.0,0.0,0.0,0.0,0.0,0,0.0,0.0,0.0,0.0,0.0,0,0.0,0.0,0.0,0.0,0,0.0,0.0,0.0,0,0,0,0.0,0.0,0.0,0.0,0.0,0.0,0.0,0.0,0.0,0.0,0.0,0.0,0.0,0.0,0.0,0,0.0,0.0,71.0,29.58,0.2
# 4944,40872,477533,Komai T.,2012,nan,(Al2O3)9.577432307999999 (B2O3)1.87019967 (CaO)2.32185559 (Fe2O3)0.0012230000000000001 (K2O)3.3865444019999997 (MgO)3.2305074289999998 (Na2O)15.23060731 (SiO2)64.25202865 (SnO2)0.129599977 (Th)8.42e-07 (U)8.2e-07 ,0.0,0,0.0,9.577432307999999,0.0,0.0,0.0,0.0,0.0,0,0,0,0.0,1.87019967,0,0.0,0.0,0.0,0.0,0.0,0.0,0,0.0,0.0,2.32185559,0.0,0,0,0.0,0.0,0,0.0,0.0,0.0,0.0,0.0,0.0,0,0.0,0.0,0.0,0.0,0.0,0.0,0,0.0,0.0,0,0.0,0.0,0.0012230000000000001,0.0,0.0,0.0,0,0,0,0.0,0,0.0,0.0,0,0,0.0,0,0.0,0.0,0.0,0,0.0,0.0,3.3865444019999997,0,0,0.0,0.0,0,0.0,0.0,0.0,0,0.0,0.0,0.0,0,0,0,0.0,0.0,0,0.0,3.2305074289999998,0.0,0,0.0,0.0,0.0,0.0,0.0,0.0,15.23060731,0.0,0.0,0.0,0.0,0.0,0.0,0.0,0.0,0.0,0.0,0.0,0.0,0.0,0.0,0.0,0.0,0.0,0.0,0.0,0.0,0.0,0.0,0,0.0,0.0,0.0,0.0,0.0,0.0,0.0,0,0.0,0.0,0.0,0.0,0.0,64.25202865,0.0,0,0.0,0.129599977,0.0,0.0,0.0,0,0.0,0.0,0.0,0.0,0.0,0,0.0,0.0,8.42e-07,0.0,0,0.0,0.0,0.0,0,0,0,8.2e-07,0.0,0.0,0.0,0.0,0.0,0.0,0.0,0.0,0.0,0.0,0.0,0.0,0.0,0.0,0,0.0,0.0,72.0,30.0,0.2
# 4945,40872,477534,Komai T.,2012,nan,(Al2O3)10.26158836 (B2O3)1.8785587 (CaO)2.332234628 (Fe2O3)0.0012289999999999998 (K2O)3.4016824569999997 (MgO)3.2449474819999997 (Na2O)15.29867756 (SiO2)63.45087988 (SnO2)0.130199979 (Th)1.13e-06 (U)8.240000000000001e-07 ,0.0,0,0.0,10.26158836,0.0,0.0,0.0,0.0,0.0,0,0,0,0.0,1.8785587,0,0.0,0.0,0.0,0.0,0.0,0.0,0,0.0,0.0,2.332234628,0.0,0,0,0.0,0.0,0,0.0,0.0,0.0,0.0,0.0,0.0,0,0.0,0.0,0.0,0.0,0.0,0.0,0,0.0,0.0,0,0.0,0.0,0.0012289999999999998,0.0,0.0,0.0,0,0,0,0.0,0,0.0,0.0,0,0,0.0,0,0.0,0.0,0.0,0,0.0,0.0,3.4016824569999997,0,0,0.0,0.0,0,0.0,0.0,0.0,0,0.0,0.0,0.0,0,0,0,0.0,0.0,0,0.0,3.2449474819999997,0.0,0,0.0,0.0,0.0,0.0,0.0,0.0,15.29867756,0.0,0.0,0.0,0.0,0.0,0.0,0.0,0.0,0.0,0.0,0.0,0.0,0.0,0.0,0.0,0.0,0.0,0.0,0.0,0.0,0.0,0.0,0,0.0,0.0,0.0,0.0,0.0,0.0,0.0,0,0.0,0.0,0.0,0.0,0.0,63.45087988,0.0,0,0.0,0.130199979,0.0,0.0,0.0,0,0.0,0.0,0.0,0.0,0.0,0,0.0,0.0,1.13e-06,0.0,0,0.0,0.0,0.0,0,0,0,8.240000000000001e-07,0.0,0.0,0.0,0.0,0.0,0.0,0.0,0.0,0.0,0.0,0.0,0.0,0.0,0.0,0,0.0,0.0,72.0,30.0,0.2
# 4946,40872,477536,Komai T.,2012,nan,(Al2O3)9.413130772 (CaO)4.56404895 (Fe2O3)0.001201999 (K2O)2.377462932 (MgO)5.397648576 (Na2O)14.96932328 (SiO2)63.14978164 (SnO2)0.12739994300000002 (Th)1.38e-06 (U)5.38e-07 ,0.0,0,0.0,9.413130772,0.0,0.0,0.0,0.0,0.0,0,0,0,0.0,0.0,0,0.0,0.0,0.0,0.0,0.0,0.0,0,0.0,0.0,4.56404895,0.0,0,0,0.0,0.0,0,0.0,0.0,0.0,0.0,0.0,0.0,0,0.0,0.0,0.0,0.0,0.0,0.0,0,0.0,0.0,0,0.0,0.0,0.001201999,0.0,0.0,0.0,0,0,0,0.0,0,0.0,0.0,0,0,0.0,0,0.0,0.0,0.0,0,0.0,0.0,2.377462932,0,0,0.0,0.0,0,0.0,0.0,0.0,0,0.0,0.0,0.0,0,0,0,0.0,0.0,0,0.0,5.397648576,0.0,0,0.0,0.0,0.0,0.0,0.0,0.0,14.96932328,0.0,0.0,0.0,0.0,0.0,0.0,0.0,0.0,0.0,0.0,0.0,0.0,0.0,0.0,0.0,0.0,0.0,0.0,0.0,0.0,0.0,0.0,0,0.0,0.0,0.0,0.0,0.0,0.0,0.0,0,0.0,0.0,0.0,0.0,0.0,63.14978164,0.0,0,0.0,0.12739994300000002,0.0,0.0,0.0,0,0.0,0.0,0.0,0.0,0.0,0,0.0,0.0,1.38e-06,0.0,0,0.0,0.0,0.0,0,0,0,5.38e-07,0.0,0.0,0.0,0.0,0.0,0.0,0.0,0.0,0.0,0.0,0.0,0.0,0.0,0.0,0,0.0,0.0,72.0,30.0,0.2
# 4947,40872,477538,Komai T.,2012,nan,(Al2O3)9.421783502 (B2O3)1.839805708 (CaO)2.284122637 (Fe2O3)0.0012029999999999999 (MgO)3.178006495 (Na2O)20.04632681 (SiO2)63.10124997 (SnO2)0.12749998 (Th)5.520000000000001e-07 (U)1.34e-06 ,0.0,0,0.0,9.421783502,0.0,0.0,0.0,0.0,0.0,0,0,0,0.0,1.839805708,0,0.0,0.0,0.0,0.0,0.0,0.0,0,0.0,0.0,2.284122637,0.0,0,0,0.0,0.0,0,0.0,0.0,0.0,0.0,0.0,0.0,0,0.0,0.0,0.0,0.0,0.0,0.0,0,0.0,0.0,0,0.0,0.0,0.0012029999999999999,0.0,0.0,0.0,0,0,0,0.0,0,0.0,0.0,0,0,0.0,0,0.0,0.0,0.0,0,0.0,0.0,0.0,0,0,0.0,0.0,0,0.0,0.0,0.0,0,0.0,0.0,0.0,0,0,0,0.0,0.0,0,0.0,3.178006495,0.0,0,0.0,0.0,0.0,0.0,0.0,0.0,20.04632681,0.0,0.0,0.0,0.0,0.0,0.0,0.0,0.0,0.0,0.0,0.0,0.0,0.0,0.0,0.0,0.0,0.0,0.0,0.0,0.0,0.0,0.0,0,0.0,0.0,0.0,0.0,0.0,0.0,0.0,0,0.0,0.0,0.0,0.0,0.0,63.10124997,0.0,0,0.0,0.12749998,0.0,0.0,0.0,0,0.0,0.0,0.0,0.0,0.0,0,0.0,0.0,5.520000000000001e-07,0.0,0,0.0,0.0,0.0,0,0,0,1.34e-06,0.0,0.0,0.0,0.0,0.0,0.0,0.0,0.0,0.0,0.0,0.0,0.0,0.0,0.0,0,0.0,0.0,72.0,30.0,0.2
# 4948,40872,477540,Komai T.,2012,nan,(Al2O3)10.85096371 (B2O3)0.6543613229999999 (CaO)0.580279298 (Fe2O3)0.0012230000000000001 (K2O)2.763645944 (MgO)4.8442176539999995 (Na2O)16.48581563 (SiO2)63.68999175 (SnO2)0.129500044 (Th)5.61e-07 (U)1.09e-06 ,0.0,0,0.0,10.85096371,0.0,0.0,0.0,0.0,0.0,0,0,0,0.0,0.6543613229999999,0,0.0,0.0,0.0,0.0,0.0,0.0,0,0.0,0.0,0.580279298,0.0,0,0,0.0,0.0,0,0.0,0.0,0.0,0.0,0.0,0.0,0,0.0,0.0,0.0,0.0,0.0,0.0,0,0.0,0.0,0,0.0,0.0,0.0012230000000000001,0.0,0.0,0.0,0,0,0,0.0,0,0.0,0.0,0,0,0.0,0,0.0,0.0,0.0,0,0.0,0.0,2.763645944,0,0,0.0,0.0,0,0.0,0.0,0.0,0,0.0,0.0,0.0,0,0,0,0.0,0.0,0,0.0,4.8442176539999995,0.0,0,0.0,0.0,0.0,0.0,0.0,0.0,16.48581563,0.0,0.0,0.0,0.0,0.0,0.0,0.0,0.0,0.0,0.0,0.0,0.0,0.0,0.0,0.0,0.0,0.0,0.0,0.0,0.0,0.0,0.0,0,0.0,0.0,0.0,0.0,0.0,0.0,0.0,0,0.0,0.0,0.0,0.0,0.0,63.68999175,0.0,0,0.0,0.129500044,0.0,0.0,0.0,0,0.0,0.0,0.0,0.0,0.0,0,0.0,0.0,5.61e-07,0.0,0,0.0,0.0,0.0,0,0,0,1.09e-06,0.0,0.0,0.0,0.0,0.0,0.0,0.0,0.0,0.0,0.0,0.0,0.0,0.0,0.0,0,0.0,0.0,72.0,30.0,0.2
# 4949,40952,478503,Mauro J.C.,2013,nan,(Al2O3)10.98736585 (CaO)3.49597868 (F)12.48062004 (K2O)3.995404492 (Na2O)6.99195836 (SiO2)61.92876662 (SnO2)0.119905957 ,0.0,0,0.0,10.98736585,0.0,0.0,0.0,0.0,0.0,0,0,0,0.0,0.0,0,0.0,0.0,0.0,0.0,0.0,0.0,0,0.0,0.0,3.49597868,0.0,0,0,0.0,0.0,0,0.0,0.0,0.0,0.0,0.0,0.0,0,0.0,0.0,0.0,0.0,0.0,0.0,0,0.0,0.0,0,12.48062004,0.0,0.0,0.0,0.0,0.0,0,0,0,0.0,0,0.0,0.0,0,0,0.0,0,0.0,0.0,0.0,0,0.0,0.0,3.995404492,0,0,0.0,0.0,0,0.0,0.0,0.0,0,0.0,0.0,0.0,0,0,0,0.0,0.0,0,0.0,0.0,0.0,0,0.0,0.0,0.0,0.0,0.0,0.0,6.99195836,0.0,0.0,0.0,0.0,0.0,0.0,0.0,0.0,0.0,0.0,0.0,0.0,0.0,0.0,0.0,0.0,0.0,0.0,0.0,0.0,0.0,0.0,0,0.0,0.0,0.0,0.0,0.0,0.0,0.0,0,0.0,0.0,0.0,0.0,0.0,61.92876662,0.0,0,0.0,0.119905957,0.0,0.0,0.0,0,0.0,0.0,0.0,0.0,0.0,0,0.0,0.0,0.0,0.0,0,0.0,0.0,0.0,0,0,0,0.0,0.0,0.0,0.0,0.0,0.0,0.0,0.0,0.0,0.0,0.0,0.0,0.0,0.0,0.0,0,0.0,0.0,68.4,28.51,0.2
# 4950,41245,480758,Bootjomchai Ch.,2014,nan,(B2O3)29.41176176 (Bi2O3)1.960784118 (SiO2)68.62745412 ,0.0,0,0.0,0.0,0.0,0.0,0.0,0.0,0.0,0,0,0,0.0,29.41176176,0,0.0,0.0,0.0,0.0,1.960784118,0.0,0,0.0,0.0,0.0,0.0,0,0,0.0,0.0,0,0.0,0.0,0.0,0.0,0.0,0.0,0,0.0,0.0,0.0,0.0,0.0,0.0,0,0.0,0.0,0,0.0,0.0,0.0,0.0,0.0,0.0,0,0,0,0.0,0,0.0,0.0,0,0,0.0,0,0.0,0.0,0.0,0,0.0,0.0,0.0,0,0,0.0,0.0,0,0.0,0.0,0.0,0,0.0,0.0,0.0,0,0,0,0.0,0.0,0,0.0,0.0,0.0,0,0.0,0.0,0.0,0.0,0.0,0.0,0.0,0.0,0.0,0.0,0.0,0.0,0.0,0.0,0.0,0.0,0.0,0.0,0.0,0.0,0.0,0.0,0.0,0.0,0.0,0.0,0.0,0.0,0.0,0,0.0,0.0,0.0,0.0,0.0,0.0,0.0,0,0.0,0.0,0.0,0.0,0.0,68.62745412,0.0,0,0.0,0.0,0.0,0.0,0.0,0,0.0,0.0,0.0,0.0,0.0,0,0.0,0.0,0.0,0.0,0,0.0,0.0,0.0,0,0,0,0.0,0.0,0.0,0.0,0.0,0.0,0.0,0.0,0.0,0.0,0.0,0.0,0.0,0.0,0.0,0,0.0,0.0,88.7,36.96,0.2
# 4951,39407,465145,Zheng Qiuju,2012,nan,(Al2O3)5.702280828999999 (B2O3)4.301721871 (Fe2O3)0.060019998 (Na2O)13.00519961 (SiO2)76.93077769 ,0.0,0,0.0,5.702280828999999,0.0,0.0,0.0,0.0,0.0,0,0,0,0.0,4.301721871,0,0.0,0.0,0.0,0.0,0.0,0.0,0,0.0,0.0,0.0,0.0,0,0,0.0,0.0,0,0.0,0.0,0.0,0.0,0.0,0.0,0,0.0,0.0,0.0,0.0,0.0,0.0,0,0.0,0.0,0,0.0,0.0,0.060019998,0.0,0.0,0.0,0,0,0,0.0,0,0.0,0.0,0,0,0.0,0,0.0,0.0,0.0,0,0.0,0.0,0.0,0,0,0.0,0.0,0,0.0,0.0,0.0,0,0.0,0.0,0.0,0,0,0,0.0,0.0,0,0.0,0.0,0.0,0,0.0,0.0,0.0,0.0,0.0,0.0,13.00519961,0.0,0.0,0.0,0.0,0.0,0.0,0.0,0.0,0.0,0.0,0.0,0.0,0.0,0.0,0.0,0.0,0.0,0.0,0.0,0.0,0.0,0.0,0,0.0,0.0,0.0,0.0,0.0,0.0,0.0,0,0.0,0.0,0.0,0.0,0.0,76.93077769,0.0,0,0.0,0.0,0.0,0.0,0.0,0,0.0,0.0,0.0,0.0,0.0,0,0.0,0.0,0.0,0.0,0,0.0,0.0,0.0,0,0,0,0.0,0.0,0.0,0.0,0.0,0.0,0.0,0.0,0.0,0.0,0.0,0.0,0.0,0.0,0.0,0,0.0,0.0,73.2,30.5,0.1999999
# 4952,2282,110677,State Optical I,1975,KF7,(Al2O3)1.825025799 (As2O3)0.161600159 (B2O3)0.560280952 (F)9.155009027 (K2O)8.594340474 (PbO)1.7504897259999999 (SiO2)73.9345729 (TiO2)4.0186809619999995 ,0.0,0,0.0,1.825025799,0.0,0.0,0.0,0.161600159,0.0,0,0,0,0.0,0.560280952,0,0.0,0.0,0.0,0.0,0.0,0.0,0,0.0,0.0,0.0,0.0,0,0,0.0,0.0,0,0.0,0.0,0.0,0.0,0.0,0.0,0,0.0,0.0,0.0,0.0,0.0,0.0,0,0.0,0.0,0,9.155009027,0.0,0.0,0.0,0.0,0.0,0,0,0,0.0,0,0.0,0.0,0,0,0.0,0,0.0,0.0,0.0,0,0.0,0.0,8.594340474,0,0,0.0,0.0,0,0.0,0.0,0.0,0,0.0,0.0,0.0,0,0,0,0.0,0.0,0,0.0,0.0,0.0,0,0.0,0.0,0.0,0.0,0.0,0.0,0.0,0.0,0.0,0.0,0.0,0.0,0.0,0.0,0.0,0.0,0.0,0.0,0.0,0.0,0.0,0.0,0.0,0.0,0.0,1.7504897259999999,0.0,0.0,0.0,0,0.0,0.0,0.0,0.0,0.0,0.0,0.0,0,0.0,0.0,0.0,0.0,0.0,73.9345729,0.0,0,0.0,0.0,0.0,0.0,0.0,0,0.0,0.0,0.0,0.0,0.0,0,0.0,0.0,0.0,0.0,0,4.0186809619999995,0.0,0.0,0,0,0,0.0,0.0,0.0,0.0,0.0,0.0,0.0,0.0,0.0,0.0,0.0,0.0,0.0,0.0,0.0,0,0.0,0.0,66.3,27.63,0.19978289999999999
# 4953,16778,146242,Burkhard D.J.M.,1997,nan,(Fe2O3)10.0 (Na2O)34.1 (SiO2)55.9 ,0.0,0,0.0,0.0,0.0,0.0,0.0,0.0,0.0,0,0,0,0.0,0.0,0,0.0,0.0,0.0,0.0,0.0,0.0,0,0.0,0.0,0.0,0.0,0,0,0.0,0.0,0,0.0,0.0,0.0,0.0,0.0,0.0,0,0.0,0.0,0.0,0.0,0.0,0.0,0,0.0,0.0,0,0.0,0.0,10.0,0.0,0.0,0.0,0,0,0,0.0,0,0.0,0.0,0,0,0.0,0,0.0,0.0,0.0,0,0.0,0.0,0.0,0,0,0.0,0.0,0,0.0,0.0,0.0,0,0.0,0.0,0.0,0,0,0,0.0,0.0,0,0.0,0.0,0.0,0,0.0,0.0,0.0,0.0,0.0,0.0,34.1,0.0,0.0,0.0,0.0,0.0,0.0,0.0,0.0,0.0,0.0,0.0,0.0,0.0,0.0,0.0,0.0,0.0,0.0,0.0,0.0,0.0,0.0,0,0.0,0.0,0.0,0.0,0.0,0.0,0.0,0,0.0,0.0,0.0,0.0,0.0,55.9,0.0,0,0.0,0.0,0.0,0.0,0.0,0,0.0,0.0,0.0,0.0,0.0,0,0.0,0.0,0.0,0.0,0,0.0,0.0,0.0,0,0,0,0.0,0.0,0.0,0.0,0.0,0.0,0.0,0.0,0.0,0.0,0.0,0.0,0.0,0.0,0.0,0,0.0,0.0,59.5,24.8,0.1995968
# 4954,1814,27398,Thiele A.,1955,LF01,(As2O5)0.109100045 (BaO)0.981610303 (K2O)7.012585882000001 (Mn2O3)0.052960022 (Na2O)5.666158329 (PbO)11.72559482 (SiO2)74.4519906 ,0.0,0,0.0,0.0,0.0,0.0,0.0,0.0,0.109100045,0,0,0,0.0,0.0,0,0.0,0.981610303,0.0,0.0,0.0,0.0,0,0.0,0.0,0.0,0.0,0,0,0.0,0.0,0,0.0,0.0,0.0,0.0,0.0,0.0,0,0.0,0.0,0.0,0.0,0.0,0.0,0,0.0,0.0,0,0.0,0.0,0.0,0.0,0.0,0.0,0,0,0,0.0,0,0.0,0.0,0,0,0.0,0,0.0,0.0,0.0,0,0.0,0.0,7.012585882000001,0,0,0.0,0.0,0,0.0,0.0,0.0,0,0.0,0.0,0.0,0,0,0,0.0,0.0,0,0.0,0.0,0.052960022,0,0.0,0.0,0.0,0.0,0.0,0.0,5.666158329,0.0,0.0,0.0,0.0,0.0,0.0,0.0,0.0,0.0,0.0,0.0,0.0,0.0,0.0,0.0,0.0,0.0,0.0,11.72559482,0.0,0.0,0.0,0,0.0,0.0,0.0,0.0,0.0,0.0,0.0,0,0.0,0.0,0.0,0.0,0.0,74.4519906,0.0,0,0.0,0.0,0.0,0.0,0.0,0,0.0,0.0,0.0,0.0,0.0,0,0.0,0.0,0.0,0.0,0,0.0,0.0,0.0,0,0,0,0.0,0.0,0.0,0.0,0.0,0.0,0.0,0.0,0.0,0.0,0.0,0.0,0.0,0.0,0.0,0,0.0,0.0,56.4,23.55,0.19899999999999998
# 4956,5836,74506,El0Mallawany R.,1988,nan,(La2O3)10.0 (TeO2)90.0 ,0.0,0,0.0,0.0,0.0,0.0,0.0,0.0,0.0,0,0,0,0.0,0.0,0,0.0,0.0,0.0,0.0,0.0,0.0,0,0.0,0.0,0.0,0.0,0,0,0.0,0.0,0,0.0,0.0,0.0,0.0,0.0,0.0,0,0.0,0.0,0.0,0.0,0.0,0.0,0,0.0,0.0,0,0.0,0.0,0.0,0.0,0.0,0.0,0,0,0,0.0,0,0.0,0.0,0,0,0.0,0,0.0,0.0,0.0,0,0.0,0.0,0.0,0,0,0.0,0.0,0,0.0,0.0,10.0,0,0.0,0.0,0.0,0,0,0,0.0,0.0,0,0.0,0.0,0.0,0,0.0,0.0,0.0,0.0,0.0,0.0,0.0,0.0,0.0,0.0,0.0,0.0,0.0,0.0,0.0,0.0,0.0,0.0,0.0,0.0,0.0,0.0,0.0,0.0,0.0,0.0,0.0,0.0,0.0,0,0.0,0.0,0.0,0.0,0.0,0.0,0.0,0,0.0,0.0,0.0,0.0,0.0,0.0,0.0,0,0.0,0.0,0.0,0.0,0.0,0,0.0,0.0,0.0,0.0,0.0,0,0.0,90.0,0.0,0.0,0,0.0,0.0,0.0,0,0,0,0.0,0.0,0.0,0.0,0.0,0.0,0.0,0.0,0.0,0.0,0.0,0.0,0.0,0.0,0.0,0,0.0,0.0,59.8,24.93,0.19899999999999998
# 4957,5836,74508,El0Mallawany R.,1988,nan,(CeO2)10.0 (TeO2)90.0 ,0.0,0,0.0,0.0,0.0,0.0,0.0,0.0,0.0,0,0,0,0.0,0.0,0,0.0,0.0,0.0,0.0,0.0,0.0,0,0.0,0.0,0.0,0.0,0,0,0.0,0.0,0,10.0,0.0,0.0,0.0,0.0,0.0,0,0.0,0.0,0.0,0.0,0.0,0.0,0,0.0,0.0,0,0.0,0.0,0.0,0.0,0.0,0.0,0,0,0,0.0,0,0.0,0.0,0,0,0.0,0,0.0,0.0,0.0,0,0.0,0.0,0.0,0,0,0.0,0.0,0,0.0,0.0,0.0,0,0.0,0.0,0.0,0,0,0,0.0,0.0,0,0.0,0.0,0.0,0,0.0,0.0,0.0,0.0,0.0,0.0,0.0,0.0,0.0,0.0,0.0,0.0,0.0,0.0,0.0,0.0,0.0,0.0,0.0,0.0,0.0,0.0,0.0,0.0,0.0,0.0,0.0,0.0,0.0,0,0.0,0.0,0.0,0.0,0.0,0.0,0.0,0,0.0,0.0,0.0,0.0,0.0,0.0,0.0,0,0.0,0.0,0.0,0.0,0.0,0,0.0,0.0,0.0,0.0,0.0,0,0.0,90.0,0.0,0.0,0,0.0,0.0,0.0,0,0,0,0.0,0.0,0.0,0.0,0.0,0.0,0.0,0.0,0.0,0.0,0.0,0.0,0.0,0.0,0.0,0,0.0,0.0,60.5,25.22,0.19899999999999998
