Repository: jacobergzhou/Poisson-Ratio

File: Non_metal_07242019.csv (part 86 of 91)
Index,Code,Glass #,Author,Year,Trademark,glass_comp,Ag2O,AgI,Al,Al2O3,AlF3,AlN,As,As2O3,As2O5,As2S3,As2Se3,AsSe,B,B2O3,BaCl2,BaF2,BaO,BeF2,BeO,Bi2O3,BiCl3,Br,Ca,CaF2,CaO,Cd,CdCl2,CdF2,CdO,Ce2O3,CeF3,CeO2,Cl,Co3O4,CoO,Cr2O3,Cs2O,CsCl,CsF,Cu2O,CuO,Dy2O3,Er,Er2O3,ErF3,Eu,Eu2O3,EuF3,F,Fe,Fe2O3,FeO,Ga,Ga2O3,Ga2S3,Ga2Se3,GaF3,Gd2O3,GdF3,Ge,GeO2,GeS2,GeSe2,H2O,HfF4,HfO2,Hg,Ho2O3,I,InF3,K,K2O,K2S,K2SO4,KBr,KCl,KF,KHF2,La,La2O3,La2S3,LaF3,Li,Li2O,Li2S,Li2SO4,LiBr,LiCl,LiF,LiI,MgF2,MgO,Mn2O3,MnF2,MnO,MnO2,MoO2,MoO3,N,Na,Na2O,Na2S,Na2SO4,NaCl,NaF,NaPO3,Nb2O5,Nd,Nd2O3,NdF3,NH4NO3,NiO,O,OH,P,P2O5,Pb,PbCl2,PbF2,PbO,PdO,Pr2O3,Pr6O11,PrF3,Rb2O,RbF,Rh2O3,RuO2,S,Sb,Sb2O3,Sb2S3,Sc2O3,Se,Si,Si3N4,SiC,SiO2,Sm2O3,Sn,SnO,SnO2,SO2,SO3,Sr,SrCl2,SrF2,SrO,Ta2O3,Ta2O5,Tb2O3,TbF3,Te,TeO2,Th,ThF4,ThO2,TiO2,Tl,Tl2O,Tl2Se,TlSe,Tm2O3,U,U3O8,UO2,V,V2O5,VO6,WO3,Y,Y2O3,Yb2O3,YbF3,YF3,ZnCl2,ZnF2,ZnO,ZnSO4,ZrF4,ZrO2,Young's modulus E (GPa),Shear modulus G (GPa),Poisson's ratio v
# 4959,32166,388656,Rajendran V.,2000,nan,(BaO)9.824746512 (PbO)16.07187246 (TiO2)9.83089175 (V2O5)64.27248927 ,0.0,0,0.0,0.0,0.0,0.0,0.0,0.0,0.0,0,0,0,0.0,0.0,0,0.0,9.824746512,0.0,0.0,0.0,0.0,0,0.0,0.0,0.0,0.0,0,0,0.0,0.0,0,0.0,0.0,0.0,0.0,0.0,0.0,0,0.0,0.0,0.0,0.0,0.0,0.0,0,0.0,0.0,0,0.0,0.0,0.0,0.0,0.0,0.0,0,0,0,0.0,0,0.0,0.0,0,0,0.0,0,0.0,0.0,0.0,0,0.0,0.0,0.0,0,0,0.0,0.0,0,0.0,0.0,0.0,0,0.0,0.0,0.0,0,0,0,0.0,0.0,0,0.0,0.0,0.0,0,0.0,0.0,0.0,0.0,0.0,0.0,0.0,0.0,0.0,0.0,0.0,0.0,0.0,0.0,0.0,0.0,0.0,0.0,0.0,0.0,0.0,0.0,0.0,0.0,0.0,16.07187246,0.0,0.0,0.0,0,0.0,0.0,0.0,0.0,0.0,0.0,0.0,0,0.0,0.0,0.0,0.0,0.0,0.0,0.0,0,0.0,0.0,0.0,0.0,0.0,0,0.0,0.0,0.0,0.0,0.0,0,0.0,0.0,0.0,0.0,0,9.83089175,0.0,0.0,0,0,0,0.0,0.0,0.0,0.0,64.27248927,0.0,0.0,0.0,0.0,0.0,0.0,0.0,0.0,0.0,0.0,0,0.0,0.0,66.4,27.7,0.19899999999999998
# 4960,32592,389342,Marzouk S.Y.,2007,nan,(B2O3)72.32848 (MnO2)0.07723 (Na2O)10.83276 (SiO2)16.76153 ,0.0,0,0.0,0.0,0.0,0.0,0.0,0.0,0.0,0,0,0,0.0,72.32848,0,0.0,0.0,0.0,0.0,0.0,0.0,0,0.0,0.0,0.0,0.0,0,0,0.0,0.0,0,0.0,0.0,0.0,0.0,0.0,0.0,0,0.0,0.0,0.0,0.0,0.0,0.0,0,0.0,0.0,0,0.0,0.0,0.0,0.0,0.0,0.0,0,0,0,0.0,0,0.0,0.0,0,0,0.0,0,0.0,0.0,0.0,0,0.0,0.0,0.0,0,0,0.0,0.0,0,0.0,0.0,0.0,0,0.0,0.0,0.0,0,0,0,0.0,0.0,0,0.0,0.0,0.0,0,0.0,0.07723,0.0,0.0,0.0,0.0,10.83276,0.0,0.0,0.0,0.0,0.0,0.0,0.0,0.0,0.0,0.0,0.0,0.0,0.0,0.0,0.0,0.0,0.0,0.0,0.0,0.0,0.0,0.0,0,0.0,0.0,0.0,0.0,0.0,0.0,0.0,0,0.0,0.0,0.0,0.0,0.0,16.76153,0.0,0,0.0,0.0,0.0,0.0,0.0,0,0.0,0.0,0.0,0.0,0.0,0,0.0,0.0,0.0,0.0,0,0.0,0.0,0.0,0,0,0,0.0,0.0,0.0,0.0,0.0,0.0,0.0,0.0,0.0,0.0,0.0,0.0,0.0,0.0,0.0,0,0.0,0.0,75.5,31.5,0.19899999999999998
# 4961,36159,433190,Eraiah B.,2010,nan,(Ag2O)10.0 (P2O5)40.0 (V2O5)50.0 ,10.0,0,0.0,0.0,0.0,0.0,0.0,0.0,0.0,0,0,0,0.0,0.0,0,0.0,0.0,0.0,0.0,0.0,0.0,0,0.0,0.0,0.0,0.0,0,0,0.0,0.0,0,0.0,0.0,0.0,0.0,0.0,0.0,0,0.0,0.0,0.0,0.0,0.0,0.0,0,0.0,0.0,0,0.0,0.0,0.0,0.0,0.0,0.0,0,0,0,0.0,0,0.0,0.0,0,0,0.0,0,0.0,0.0,0.0,0,0.0,0.0,0.0,0,0,0.0,0.0,0,0.0,0.0,0.0,0,0.0,0.0,0.0,0,0,0,0.0,0.0,0,0.0,0.0,0.0,0,0.0,0.0,0.0,0.0,0.0,0.0,0.0,0.0,0.0,0.0,0.0,0.0,0.0,0.0,0.0,0.0,0.0,0.0,0.0,0.0,0.0,40.0,0.0,0.0,0.0,0.0,0.0,0.0,0.0,0,0.0,0.0,0.0,0.0,0.0,0.0,0.0,0,0.0,0.0,0.0,0.0,0.0,0.0,0.0,0,0.0,0.0,0.0,0.0,0.0,0,0.0,0.0,0.0,0.0,0.0,0,0.0,0.0,0.0,0.0,0,0.0,0.0,0.0,0,0,0,0.0,0.0,0.0,0.0,50.0,0.0,0.0,0.0,0.0,0.0,0.0,0.0,0.0,0.0,0.0,0,0.0,0.0,65.9,27.48,0.19899999999999998
# 4962,37204,441715,Kaundal R.S.,2010,nan,(B2O3)30.0 (PbO)60.0 (SrO)10.0 ,0.0,0,0.0,0.0,0.0,0.0,0.0,0.0,0.0,0,0,0,0.0,30.0,0,0.0,0.0,0.0,0.0,0.0,0.0,0,0.0,0.0,0.0,0.0,0,0,0.0,0.0,0,0.0,0.0,0.0,0.0,0.0,0.0,0,0.0,0.0,0.0,0.0,0.0,0.0,0,0.0,0.0,0,0.0,0.0,0.0,0.0,0.0,0.0,0,0,0,0.0,0,0.0,0.0,0,0,0.0,0,0.0,0.0,0.0,0,0.0,0.0,0.0,0,0,0.0,0.0,0,0.0,0.0,0.0,0,0.0,0.0,0.0,0,0,0,0.0,0.0,0,0.0,0.0,0.0,0,0.0,0.0,0.0,0.0,0.0,0.0,0.0,0.0,0.0,0.0,0.0,0.0,0.0,0.0,0.0,0.0,0.0,0.0,0.0,0.0,0.0,0.0,0.0,0.0,0.0,60.0,0.0,0.0,0.0,0,0.0,0.0,0.0,0.0,0.0,0.0,0.0,0,0.0,0.0,0.0,0.0,0.0,0.0,0.0,0,0.0,0.0,0.0,0.0,0.0,0,0.0,10.0,0.0,0.0,0.0,0,0.0,0.0,0.0,0.0,0,0.0,0.0,0.0,0,0,0,0.0,0.0,0.0,0.0,0.0,0.0,0.0,0.0,0.0,0.0,0.0,0.0,0.0,0.0,0.0,0,0.0,0.0,nan,nan,0.19899999999999998
# 4963,41245,480753,Bootjomchai Ch.,2014,nan,(B2O3)29.41176176 (BaO)1.960784118 (SiO2)68.62745412 ,0.0,0,0.0,0.0,0.0,0.0,0.0,0.0,0.0,0,0,0,0.0,29.41176176,0,0.0,1.960784118,0.0,0.0,0.0,0.0,0,0.0,0.0,0.0,0.0,0,0,0.0,0.0,0,0.0,0.0,0.0,0.0,0.0,0.0,0,0.0,0.0,0.0,0.0,0.0,0.0,0,0.0,0.0,0,0.0,0.0,0.0,0.0,0.0,0.0,0,0,0,0.0,0,0.0,0.0,0,0,0.0,0,0.0,0.0,0.0,0,0.0,0.0,0.0,0,0,0.0,0.0,0,0.0,0.0,0.0,0,0.0,0.0,0.0,0,0,0,0.0,0.0,0,0.0,0.0,0.0,0,0.0,0.0,0.0,0.0,0.0,0.0,0.0,0.0,0.0,0.0,0.0,0.0,0.0,0.0,0.0,0.0,0.0,0.0,0.0,0.0,0.0,0.0,0.0,0.0,0.0,0.0,0.0,0.0,0.0,0,0.0,0.0,0.0,0.0,0.0,0.0,0.0,0,0.0,0.0,0.0,0.0,0.0,68.62745412,0.0,0,0.0,0.0,0.0,0.0,0.0,0,0.0,0.0,0.0,0.0,0.0,0,0.0,0.0,0.0,0.0,0,0.0,0.0,0.0,0,0,0,0.0,0.0,0.0,0.0,0.0,0.0,0.0,0.0,0.0,0.0,0.0,0.0,0.0,0.0,0.0,0,0.0,0.0,83.3,34.73,0.19899999999999998
# 4964,39407,465148,Zheng Qiuju,2012,nan,(Al2O3)12.69111975 (B2O3)4.5967819080000005 (Fe2O3)0.069949999 (Na2O)13.49055973 (SiO2)69.15158862 ,0.0,0,0.0,12.69111975,0.0,0.0,0.0,0.0,0.0,0,0,0,0.0,4.5967819080000005,0,0.0,0.0,0.0,0.0,0.0,0.0,0,0.0,0.0,0.0,0.0,0,0,0.0,0.0,0,0.0,0.0,0.0,0.0,0.0,0.0,0,0.0,0.0,0.0,0.0,0.0,0.0,0,0.0,0.0,0,0.0,0.0,0.069949999,0.0,0.0,0.0,0,0,0,0.0,0,0.0,0.0,0,0,0.0,0,0.0,0.0,0.0,0,0.0,0.0,0.0,0,0,0.0,0.0,0,0.0,0.0,0.0,0,0.0,0.0,0.0,0,0,0,0.0,0.0,0,0.0,0.0,0.0,0,0.0,0.0,0.0,0.0,0.0,0.0,13.49055973,0.0,0.0,0.0,0.0,0.0,0.0,0.0,0.0,0.0,0.0,0.0,0.0,0.0,0.0,0.0,0.0,0.0,0.0,0.0,0.0,0.0,0.0,0,0.0,0.0,0.0,0.0,0.0,0.0,0.0,0,0.0,0.0,0.0,0.0,0.0,69.15158862,0.0,0,0.0,0.0,0.0,0.0,0.0,0,0.0,0.0,0.0,0.0,0.0,0,0.0,0.0,0.0,0.0,0,0.0,0.0,0.0,0,0,0,0.0,0.0,0.0,0.0,0.0,0.0,0.0,0.0,0.0,0.0,0.0,0.0,0.0,0.0,0.0,0,0.0,0.0,67.1,28.0,0.19821429999999998
# 4965,293,110633,State Optical I,1975,LK8,(Al2O3)0.031744426 (B2O3)7.128599098 (F)21.18040437 (K2O)5.285923918 (SiO2)66.06181124 (ZnO)0.311516947 ,0.0,0,0.0,0.031744426,0.0,0.0,0.0,0.0,0.0,0,0,0,0.0,7.128599098,0,0.0,0.0,0.0,0.0,0.0,0.0,0,0.0,0.0,0.0,0.0,0,0,0.0,0.0,0,0.0,0.0,0.0,0.0,0.0,0.0,0,0.0,0.0,0.0,0.0,0.0,0.0,0,0.0,0.0,0,21.18040437,0.0,0.0,0.0,0.0,0.0,0,0,0,0.0,0,0.0,0.0,0,0,0.0,0,0.0,0.0,0.0,0,0.0,0.0,5.285923918,0,0,0.0,0.0,0,0.0,0.0,0.0,0,0.0,0.0,0.0,0,0,0,0.0,0.0,0,0.0,0.0,0.0,0,0.0,0.0,0.0,0.0,0.0,0.0,0.0,0.0,0.0,0.0,0.0,0.0,0.0,0.0,0.0,0.0,0.0,0.0,0.0,0.0,0.0,0.0,0.0,0.0,0.0,0.0,0.0,0.0,0.0,0,0.0,0.0,0.0,0.0,0.0,0.0,0.0,0,0.0,0.0,0.0,0.0,0.0,66.06181124,0.0,0,0.0,0.0,0.0,0.0,0.0,0,0.0,0.0,0.0,0.0,0.0,0,0.0,0.0,0.0,0.0,0,0.0,0.0,0.0,0,0,0,0.0,0.0,0.0,0.0,0.0,0.0,0.0,0.0,0.0,0.0,0.0,0.0,0.0,0.0,0.311516947,0,0.0,0.0,61.1,25.5,0.1980392
# 4966,3066,1794,Jagdt R.,1960,nan,(Na2O)14.60845 (SiO2)85.39155 ,0.0,0,0.0,0.0,0.0,0.0,0.0,0.0,0.0,0,0,0,0.0,0.0,0,0.0,0.0,0.0,0.0,0.0,0.0,0,0.0,0.0,0.0,0.0,0,0,0.0,0.0,0,0.0,0.0,0.0,0.0,0.0,0.0,0,0.0,0.0,0.0,0.0,0.0,0.0,0,0.0,0.0,0,0.0,0.0,0.0,0.0,0.0,0.0,0,0,0,0.0,0,0.0,0.0,0,0,0.0,0,0.0,0.0,0.0,0,0.0,0.0,0.0,0,0,0.0,0.0,0,0.0,0.0,0.0,0,0.0,0.0,0.0,0,0,0,0.0,0.0,0,0.0,0.0,0.0,0,0.0,0.0,0.0,0.0,0.0,0.0,14.60845,0.0,0.0,0.0,0.0,0.0,0.0,0.0,0.0,0.0,0.0,0.0,0.0,0.0,0.0,0.0,0.0,0.0,0.0,0.0,0.0,0.0,0.0,0,0.0,0.0,0.0,0.0,0.0,0.0,0.0,0,0.0,0.0,0.0,0.0,0.0,85.39155,0.0,0,0.0,0.0,0.0,0.0,0.0,0,0.0,0.0,0.0,0.0,0.0,0,0.0,0.0,0.0,0.0,0,0.0,0.0,0.0,0,0,0,0.0,0.0,0.0,0.0,0.0,0.0,0.0,0.0,0.0,0.0,0.0,0.0,0.0,0.0,0.0,0,0.0,0.0,nan,nan,0.198
# 4967,3849,12355,Tille U.,1978,nan,(CaO)8.0 (Na2O)13.5 (SiO2)78.5 ,0.0,0,0.0,0.0,0.0,0.0,0.0,0.0,0.0,0,0,0,0.0,0.0,0,0.0,0.0,0.0,0.0,0.0,0.0,0,0.0,0.0,8.0,0.0,0,0,0.0,0.0,0,0.0,0.0,0.0,0.0,0.0,0.0,0,0.0,0.0,0.0,0.0,0.0,0.0,0,0.0,0.0,0,0.0,0.0,0.0,0.0,0.0,0.0,0,0,0,0.0,0,0.0,0.0,0,0,0.0,0,0.0,0.0,0.0,0,0.0,0.0,0.0,0,0,0.0,0.0,0,0.0,0.0,0.0,0,0.0,0.0,0.0,0,0,0,0.0,0.0,0,0.0,0.0,0.0,0,0.0,0.0,0.0,0.0,0.0,0.0,13.5,0.0,0.0,0.0,0.0,0.0,0.0,0.0,0.0,0.0,0.0,0.0,0.0,0.0,0.0,0.0,0.0,0.0,0.0,0.0,0.0,0.0,0.0,0,0.0,0.0,0.0,0.0,0.0,0.0,0.0,0,0.0,0.0,0.0,0.0,0.0,78.5,0.0,0,0.0,0.0,0.0,0.0,0.0,0,0.0,0.0,0.0,0.0,0.0,0,0.0,0.0,0.0,0.0,0,0.0,0.0,0.0,0,0,0,0.0,0.0,0.0,0.0,0.0,0.0,0.0,0.0,0.0,0.0,0.0,0.0,0.0,0.0,0.0,0,0.0,0.0,69.1,28.9,0.198
# 4968,3849,12368,Tille U.,1978,nan,(CaO)11.5 (Na2O)10.0 (SiO2)78.5 ,0.0,0,0.0,0.0,0.0,0.0,0.0,0.0,0.0,0,0,0,0.0,0.0,0,0.0,0.0,0.0,0.0,0.0,0.0,0,0.0,0.0,11.5,0.0,0,0,0.0,0.0,0,0.0,0.0,0.0,0.0,0.0,0.0,0,0.0,0.0,0.0,0.0,0.0,0.0,0,0.0,0.0,0,0.0,0.0,0.0,0.0,0.0,0.0,0,0,0,0.0,0,0.0,0.0,0,0,0.0,0,0.0,0.0,0.0,0,0.0,0.0,0.0,0,0,0.0,0.0,0,0.0,0.0,0.0,0,0.0,0.0,0.0,0,0,0,0.0,0.0,0,0.0,0.0,0.0,0,0.0,0.0,0.0,0.0,0.0,0.0,10.0,0.0,0.0,0.0,0.0,0.0,0.0,0.0,0.0,0.0,0.0,0.0,0.0,0.0,0.0,0.0,0.0,0.0,0.0,0.0,0.0,0.0,0.0,0,0.0,0.0,0.0,0.0,0.0,0.0,0.0,0,0.0,0.0,0.0,0.0,0.0,78.5,0.0,0,0.0,0.0,0.0,0.0,0.0,0,0.0,0.0,0.0,0.0,0.0,0,0.0,0.0,0.0,0.0,0,0.0,0.0,0.0,0,0,0,0.0,0.0,0.0,0.0,0.0,0.0,0.0,0.0,0.0,0.0,0.0,0.0,0.0,0.0,0.0,0,0.0,0.0,72.2,30.1,0.198
# 4969,31388,393469,Gaafar M.S.,2007,nan,(B2O3)8.710000042 (Er2O3)0.9499998959999999 (Na2O)14.66999839 (SiO2)75.67000168 ,0.0,0,0.0,0.0,0.0,0.0,0.0,0.0,0.0,0,0,0,0.0,8.710000042,0,0.0,0.0,0.0,0.0,0.0,0.0,0,0.0,0.0,0.0,0.0,0,0,0.0,0.0,0,0.0,0.0,0.0,0.0,0.0,0.0,0,0.0,0.0,0.0,0.0,0.0,0.9499998959999999,0,0.0,0.0,0,0.0,0.0,0.0,0.0,0.0,0.0,0,0,0,0.0,0,0.0,0.0,0,0,0.0,0,0.0,0.0,0.0,0,0.0,0.0,0.0,0,0,0.0,0.0,0,0.0,0.0,0.0,0,0.0,0.0,0.0,0,0,0,0.0,0.0,0,0.0,0.0,0.0,0,0.0,0.0,0.0,0.0,0.0,0.0,14.66999839,0.0,0.0,0.0,0.0,0.0,0.0,0.0,0.0,0.0,0.0,0.0,0.0,0.0,0.0,0.0,0.0,0.0,0.0,0.0,0.0,0.0,0.0,0,0.0,0.0,0.0,0.0,0.0,0.0,0.0,0,0.0,0.0,0.0,0.0,0.0,75.67000168,0.0,0,0.0,0.0,0.0,0.0,0.0,0,0.0,0.0,0.0,0.0,0.0,0,0.0,0.0,0.0,0.0,0,0.0,0.0,0.0,0,0,0,0.0,0.0,0.0,0.0,0.0,0.0,0.0,0.0,0.0,0.0,0.0,0.0,0.0,0.0,0.0,0,0.0,0.0,77.6,32.4,0.198
# 4970,3221,110710,State Optical I,1975,F6,(As2O3)0.23069999100000002 (K2O)5.319993787 (Na2O)2.356389906 (PbO)17.78964929 (SiO2)74.30326703 ,0.0,0,0.0,0.0,0.0,0.0,0.0,0.23069999100000002,0.0,0,0,0,0.0,0.0,0,0.0,0.0,0.0,0.0,0.0,0.0,0,0.0,0.0,0.0,0.0,0,0,0.0,0.0,0,0.0,0.0,0.0,0.0,0.0,0.0,0,0.0,0.0,0.0,0.0,0.0,0.0,0,0.0,0.0,0,0.0,0.0,0.0,0.0,0.0,0.0,0,0,0,0.0,0,0.0,0.0,0,0,0.0,0,0.0,0.0,0.0,0,0.0,0.0,5.319993787,0,0,0.0,0.0,0,0.0,0.0,0.0,0,0.0,0.0,0.0,0,0,0,0.0,0.0,0,0.0,0.0,0.0,0,0.0,0.0,0.0,0.0,0.0,0.0,2.356389906,0.0,0.0,0.0,0.0,0.0,0.0,0.0,0.0,0.0,0.0,0.0,0.0,0.0,0.0,0.0,0.0,0.0,0.0,17.78964929,0.0,0.0,0.0,0,0.0,0.0,0.0,0.0,0.0,0.0,0.0,0,0.0,0.0,0.0,0.0,0.0,74.30326703,0.0,0,0.0,0.0,0.0,0.0,0.0,0,0.0,0.0,0.0,0.0,0.0,0,0.0,0.0,0.0,0.0,0,0.0,0.0,0.0,0,0,0,0.0,0.0,0.0,0.0,0.0,0.0,0.0,0.0,0.0,0.0,0.0,0.0,0.0,0.0,0.0,0,0.0,0.0,57.0,23.8,0.197479
# 4971,3852,4460,Appen A.A.,1959,nan,(B2O3)8.0 (Na2O)16.0 (SiO2)76.0 ,0.0,0,0.0,0.0,0.0,0.0,0.0,0.0,0.0,0,0,0,0.0,8.0,0,0.0,0.0,0.0,0.0,0.0,0.0,0,0.0,0.0,0.0,0.0,0,0,0.0,0.0,0,0.0,0.0,0.0,0.0,0.0,0.0,0,0.0,0.0,0.0,0.0,0.0,0.0,0,0.0,0.0,0,0.0,0.0,0.0,0.0,0.0,0.0,0,0,0,0.0,0,0.0,0.0,0,0,0.0,0,0.0,0.0,0.0,0,0.0,0.0,0.0,0,0,0.0,0.0,0,0.0,0.0,0.0,0,0.0,0.0,0.0,0,0,0,0.0,0.0,0,0.0,0.0,0.0,0,0.0,0.0,0.0,0.0,0.0,0.0,16.0,0.0,0.0,0.0,0.0,0.0,0.0,0.0,0.0,0.0,0.0,0.0,0.0,0.0,0.0,0.0,0.0,0.0,0.0,0.0,0.0,0.0,0.0,0,0.0,0.0,0.0,0.0,0.0,0.0,0.0,0,0.0,0.0,0.0,0.0,0.0,76.0,0.0,0,0.0,0.0,0.0,0.0,0.0,0,0.0,0.0,0.0,0.0,0.0,0,0.0,0.0,0.0,0.0,0,0.0,0.0,0.0,0,0,0,0.0,0.0,0.0,0.0,0.0,0.0,0.0,0.0,0.0,0.0,0.0,0.0,0.0,0.0,0.0,0,0.0,0.0,72.2,30.21,0.19699999999999998
# 4972,6549,37697,Field M.B.,1971,0,(Al2O3)9.926 (Li2O)9.241 (SiO2)78.565 (TiO2)1.102 (ZrO2)1.166 ,0.0,0,0.0,9.926,0.0,0.0,0.0,0.0,0.0,0,0,0,0.0,0.0,0,0.0,0.0,0.0,0.0,0.0,0.0,0,0.0,0.0,0.0,0.0,0,0,0.0,0.0,0,0.0,0.0,0.0,0.0,0.0,0.0,0,0.0,0.0,0.0,0.0,0.0,0.0,0,0.0,0.0,0,0.0,0.0,0.0,0.0,0.0,0.0,0,0,0,0.0,0,0.0,0.0,0,0,0.0,0,0.0,0.0,0.0,0,0.0,0.0,0.0,0,0,0.0,0.0,0,0.0,0.0,0.0,0,0.0,0.0,9.241,0,0,0,0.0,0.0,0,0.0,0.0,0.0,0,0.0,0.0,0.0,0.0,0.0,0.0,0.0,0.0,0.0,0.0,0.0,0.0,0.0,0.0,0.0,0.0,0.0,0.0,0.0,0.0,0.0,0.0,0.0,0.0,0.0,0.0,0.0,0.0,0.0,0,0.0,0.0,0.0,0.0,0.0,0.0,0.0,0,0.0,0.0,0.0,0.0,0.0,78.565,0.0,0,0.0,0.0,0.0,0.0,0.0,0,0.0,0.0,0.0,0.0,0.0,0,0.0,0.0,0.0,0.0,0,1.102,0.0,0.0,0,0,0,0.0,0.0,0.0,0.0,0.0,0.0,0.0,0.0,0.0,0.0,0.0,0.0,0.0,0.0,0.0,0,0.0,1.166,78.8,32.95,0.19699999999999998
# 4973,11648,76102,Hanada T.,1973,nan,(GeO2)100.0 ,0.0,0,0.0,0.0,0.0,0.0,0.0,0.0,0.0,0,0,0,0.0,0.0,0,0.0,0.0,0.0,0.0,0.0,0.0,0,0.0,0.0,0.0,0.0,0,0,0.0,0.0,0,0.0,0.0,0.0,0.0,0.0,0.0,0,0.0,0.0,0.0,0.0,0.0,0.0,0,0.0,0.0,0,0.0,0.0,0.0,0.0,0.0,0.0,0,0,0,0.0,0,0.0,100.0,0,0,0.0,0,0.0,0.0,0.0,0,0.0,0.0,0.0,0,0,0.0,0.0,0,0.0,0.0,0.0,0,0.0,0.0,0.0,0,0,0,0.0,0.0,0,0.0,0.0,0.0,0,0.0,0.0,0.0,0.0,0.0,0.0,0.0,0.0,0.0,0.0,0.0,0.0,0.0,0.0,0.0,0.0,0.0,0.0,0.0,0.0,0.0,0.0,0.0,0.0,0.0,0.0,0.0,0.0,0.0,0,0.0,0.0,0.0,0.0,0.0,0.0,0.0,0,0.0,0.0,0.0,0.0,0.0,0.0,0.0,0,0.0,0.0,0.0,0.0,0.0,0,0.0,0.0,0.0,0.0,0.0,0,0.0,0.0,0.0,0.0,0,0.0,0.0,0.0,0,0,0,0.0,0.0,0.0,0.0,0.0,0.0,0.0,0.0,0.0,0.0,0.0,0.0,0.0,0.0,0.0,0,0.0,0.0,43.3,18.1,0.19699999999999998
# 4974,32166,388653,Rajendran V.,2000,nan,(BaO)0.80534407 (PbO)19.6815579 (TiO2)0.796346041 (V2O5)78.71675199 ,0.0,0,0.0,0.0,0.0,0.0,0.0,0.0,0.0,0,0,0,0.0,0.0,0,0.0,0.80534407,0.0,0.0,0.0,0.0,0,0.0,0.0,0.0,0.0,0,0,0.0,0.0,0,0.0,0.0,0.0,0.0,0.0,0.0,0,0.0,0.0,0.0,0.0,0.0,0.0,0,0.0,0.0,0,0.0,0.0,0.0,0.0,0.0,0.0,0,0,0,0.0,0,0.0,0.0,0,0,0.0,0,0.0,0.0,0.0,0,0.0,0.0,0.0,0,0,0.0,0.0,0,0.0,0.0,0.0,0,0.0,0.0,0.0,0,0,0,0.0,0.0,0,0.0,0.0,0.0,0,0.0,0.0,0.0,0.0,0.0,0.0,0.0,0.0,0.0,0.0,0.0,0.0,0.0,0.0,0.0,0.0,0.0,0.0,0.0,0.0,0.0,0.0,0.0,0.0,0.0,19.6815579,0.0,0.0,0.0,0,0.0,0.0,0.0,0.0,0.0,0.0,0.0,0,0.0,0.0,0.0,0.0,0.0,0.0,0.0,0,0.0,0.0,0.0,0.0,0.0,0,0.0,0.0,0.0,0.0,0.0,0,0.0,0.0,0.0,0.0,0,0.796346041,0.0,0.0,0,0,0,0.0,0.0,0.0,0.0,78.71675199,0.0,0.0,0.0,0.0,0.0,0.0,0.0,0.0,0.0,0.0,0,0.0,0.0,53.1,22.2,0.19699999999999998
# 4975,32592,389341,Marzouk S.Y.,2007,nan,(B2O3)72.35393276 (Fe2O3)0.042059995999999995 (Na2O)10.83657892 (SiO2)16.76742832 ,0.0,0,0.0,0.0,0.0,0.0,0.0,0.0,0.0,0,0,0,0.0,72.35393276,0,0.0,0.0,0.0,0.0,0.0,0.0,0,0.0,0.0,0.0,0.0,0,0,0.0,0.0,0,0.0,0.0,0.0,0.0,0.0,0.0,0,0.0,0.0,0.0,0.0,0.0,0.0,0,0.0,0.0,0,0.0,0.0,0.042059995999999995,0.0,0.0,0.0,0,0,0,0.0,0,0.0,0.0,0,0,0.0,0,0.0,0.0,0.0,0,0.0,0.0,0.0,0,0,0.0,0.0,0,0.0,0.0,0.0,0,0.0,0.0,0.0,0,0,0,0.0,0.0,0,0.0,0.0,0.0,0,0.0,0.0,0.0,0.0,0.0,0.0,10.83657892,0.0,0.0,0.0,0.0,0.0,0.0,0.0,0.0,0.0,0.0,0.0,0.0,0.0,0.0,0.0,0.0,0.0,0.0,0.0,0.0,0.0,0.0,0,0.0,0.0,0.0,0.0,0.0,0.0,0.0,0,0.0,0.0,0.0,0.0,0.0,16.76742832,0.0,0,0.0,0.0,0.0,0.0,0.0,0,0.0,0.0,0.0,0.0,0.0,0,0.0,0.0,0.0,0.0,0,0.0,0.0,0.0,0,0,0,0.0,0.0,0.0,0.0,0.0,0.0,0.0,0.0,0.0,0.0,0.0,0.0,0.0,0.0,0.0,0,0.0,0.0,77.5,32.4,0.19699999999999998
# 4976,38854,460034,Sidkey M.A.,2008,nan,(B2O3)60.0 (Li2O)39.0 (V2O5)1.0 ,0.0,0,0.0,0.0,0.0,0.0,0.0,0.0,0.0,0,0,0,0.0,60.0,0,0.0,0.0,0.0,0.0,0.0,0.0,0,0.0,0.0,0.0,0.0,0,0,0.0,0.0,0,0.0,0.0,0.0,0.0,0.0,0.0,0,0.0,0.0,0.0,0.0,0.0,0.0,0,0.0,0.0,0,0.0,0.0,0.0,0.0,0.0,0.0,0,0,0,0.0,0,0.0,0.0,0,0,0.0,0,0.0,0.0,0.0,0,0.0,0.0,0.0,0,0,0.0,0.0,0,0.0,0.0,0.0,0,0.0,0.0,39.0,0,0,0,0.0,0.0,0,0.0,0.0,0.0,0,0.0,0.0,0.0,0.0,0.0,0.0,0.0,0.0,0.0,0.0,0.0,0.0,0.0,0.0,0.0,0.0,0.0,0.0,0.0,0.0,0.0,0.0,0.0,0.0,0.0,0.0,0.0,0.0,0.0,0,0.0,0.0,0.0,0.0,0.0,0.0,0.0,0,0.0,0.0,0.0,0.0,0.0,0.0,0.0,0,0.0,0.0,0.0,0.0,0.0,0,0.0,0.0,0.0,0.0,0.0,0,0.0,0.0,0.0,0.0,0,0.0,0.0,0.0,0,0,0,0.0,0.0,0.0,0.0,1.0,0.0,0.0,0.0,0.0,0.0,0.0,0.0,0.0,0.0,0.0,0,0.0,0.0,83.3,34.8,0.19699999999999998
# 4977,6623,38589,Gan Fuxi,1959,nan,(B2O3)10.0 (Na2O)12.0 (SiO2)60.0 (SrO)18.0 ,0.0,0,0.0,0.0,0.0,0.0,0.0,0.0,0.0,0,0,0,0.0,10.0,0,0.0,0.0,0.0,0.0,0.0,0.0,0,0.0,0.0,0.0,0.0,0,0,0.0,0.0,0,0.0,0.0,0.0,0.0,0.0,0.0,0,0.0,0.0,0.0,0.0,0.0,0.0,0,0.0,0.0,0,0.0,0.0,0.0,0.0,0.0,0.0,0,0,0,0.0,0,0.0,0.0,0,0,0.0,0,0.0,0.0,0.0,0,0.0,0.0,0.0,0,0,0.0,0.0,0,0.0,0.0,0.0,0,0.0,0.0,0.0,0,0,0,0.0,0.0,0,0.0,0.0,0.0,0,0.0,0.0,0.0,0.0,0.0,0.0,12.0,0.0,0.0,0.0,0.0,0.0,0.0,0.0,0.0,0.0,0.0,0.0,0.0,0.0,0.0,0.0,0.0,0.0,0.0,0.0,0.0,0.0,0.0,0,0.0,0.0,0.0,0.0,0.0,0.0,0.0,0,0.0,0.0,0.0,0.0,0.0,60.0,0.0,0,0.0,0.0,0.0,0.0,0.0,0,0.0,18.0,0.0,0.0,0.0,0,0.0,0.0,0.0,0.0,0,0.0,0.0,0.0,0,0,0,0.0,0.0,0.0,0.0,0.0,0.0,0.0,0.0,0.0,0.0,0.0,0.0,0.0,0.0,0.0,0,0.0,0.0,79.6,33.25,0.1969925
# 4978,26687,21333,LaCourse W.C.,1996,nan,(Al2O3)10.0 (Li2O)12.5 (Na2O)12.5 (SiO2)65.0 ,0.0,0,0.0,10.0,0.0,0.0,0.0,0.0,0.0,0,0,0,0.0,0.0,0,0.0,0.0,0.0,0.0,0.0,0.0,0,0.0,0.0,0.0,0.0,0,0,0.0,0.0,0,0.0,0.0,0.0,0.0,0.0,0.0,0,0.0,0.0,0.0,0.0,0.0,0.0,0,0.0,0.0,0,0.0,0.0,0.0,0.0,0.0,0.0,0,0,0,0.0,0,0.0,0.0,0,0,0.0,0,0.0,0.0,0.0,0,0.0,0.0,0.0,0,0,0.0,0.0,0,0.0,0.0,0.0,0,0.0,0.0,12.5,0,0,0,0.0,0.0,0,0.0,0.0,0.0,0,0.0,0.0,0.0,0.0,0.0,0.0,12.5,0.0,0.0,0.0,0.0,0.0,0.0,0.0,0.0,0.0,0.0,0.0,0.0,0.0,0.0,0.0,0.0,0.0,0.0,0.0,0.0,0.0,0.0,0,0.0,0.0,0.0,0.0,0.0,0.0,0.0,0,0.0,0.0,0.0,0.0,0.0,65.0,0.0,0,0.0,0.0,0.0,0.0,0.0,0,0.0,0.0,0.0,0.0,0.0,0,0.0,0.0,0.0,0.0,0,0.0,0.0,0.0,0,0,0,0.0,0.0,0.0,0.0,0.0,0.0,0.0,0.0,0.0,0.0,0.0,0.0,0.0,0.0,0.0,0,0.0,0.0,79.0,33.0,0.19696970000000003
# 4979,8877,71700,Shaw R.R.,1971,nan,(GeO2)88.0 (Na2O)12.0 ,0.0,0,0.0,0.0,0.0,0.0,0.0,0.0,0.0,0,0,0,0.0,0.0,0,0.0,0.0,0.0,0.0,0.0,0.0,0,0.0,0.0,0.0,0.0,0,0,0.0,0.0,0,0.0,0.0,0.0,0.0,0.0,0.0,0,0.0,0.0,0.0,0.0,0.0,0.0,0,0.0,0.0,0,0.0,0.0,0.0,0.0,0.0,0.0,0,0,0,0.0,0,0.0,88.0,0,0,0.0,0,0.0,0.0,0.0,0,0.0,0.0,0.0,0,0,0.0,0.0,0,0.0,0.0,0.0,0,0.0,0.0,0.0,0,0,0,0.0,0.0,0,0.0,0.0,0.0,0,0.0,0.0,0.0,0.0,0.0,0.0,12.0,0.0,0.0,0.0,0.0,0.0,0.0,0.0,0.0,0.0,0.0,0.0,0.0,0.0,0.0,0.0,0.0,0.0,0.0,0.0,0.0,0.0,0.0,0,0.0,0.0,0.0,0.0,0.0,0.0,0.0,0,0.0,0.0,0.0,0.0,0.0,0.0,0.0,0,0.0,0.0,0.0,0.0,0.0,0,0.0,0.0,0.0,0.0,0.0,0,0.0,0.0,0.0,0.0,0,0.0,0.0,0.0,0,0,0,0.0,0.0,0.0,0.0,0.0,0.0,0.0,0.0,0.0,0.0,0.0,0.0,0.0,0.0,0.0,0,0.0,0.0,71.1,29.7,0.19696960000000002
# 4980,6619,38492,Gan Fuxi,1959,nan,(Al2O3)8.0 (B2O3)12.0 (Li2O)16.0 (SiO2)64.0 ,0.0,0,0.0,8.0,0.0,0.0,0.0,0.0,0.0,0,0,0,0.0,12.0,0,0.0,0.0,0.0,0.0,0.0,0.0,0,0.0,0.0,0.0,0.0,0,0,0.0,0.0,0,0.0,0.0,0.0,0.0,0.0,0.0,0,0.0,0.0,0.0,0.0,0.0,0.0,0,0.0,0.0,0,0.0,0.0,0.0,0.0,0.0,0.0,0,0,0,0.0,0,0.0,0.0,0,0,0.0,0,0.0,0.0,0.0,0,0.0,0.0,0.0,0,0,0.0,0.0,0,0.0,0.0,0.0,0,0.0,0.0,16.0,0,0,0,0.0,0.0,0,0.0,0.0,0.0,0,0.0,0.0,0.0,0.0,0.0,0.0,0.0,0.0,0.0,0.0,0.0,0.0,0.0,0.0,0.0,0.0,0.0,0.0,0.0,0.0,0.0,0.0,0.0,0.0,0.0,0.0,0.0,0.0,0.0,0,0.0,0.0,0.0,0.0,0.0,0.0,0.0,0,0.0,0.0,0.0,0.0,0.0,64.0,0.0,0,0.0,0.0,0.0,0.0,0.0,0,0.0,0.0,0.0,0.0,0.0,0,0.0,0.0,0.0,0.0,0,0.0,0.0,0.0,0,0,0,0.0,0.0,0.0,0.0,0.0,0.0,0.0,0.0,0.0,0.0,0.0,0.0,0.0,0.0,0.0,0,0.0,0.0,78.4,32.76,0.1965813
# 4981,26687,21336,LaCourse W.C.,1996,nan,(CaO)7.0 (Na2O)18.0 (SiO2)75.0 ,0.0,0,0.0,0.0,0.0,0.0,0.0,0.0,0.0,0,0,0,0.0,0.0,0,0.0,0.0,0.0,0.0,0.0,0.0,0,0.0,0.0,7.0,0.0,0,0,0.0,0.0,0,0.0,0.0,0.0,0.0,0.0,0.0,0,0.0,0.0,0.0,0.0,0.0,0.0,0,0.0,0.0,0,0.0,0.0,0.0,0.0,0.0,0.0,0,0,0,0.0,0,0.0,0.0,0,0,0.0,0,0.0,0.0,0.0,0,0.0,0.0,0.0,0,0,0.0,0.0,0,0.0,0.0,0.0,0,0.0,0.0,0.0,0,0,0,0.0,0.0,0,0.0,0.0,0.0,0,0.0,0.0,0.0,0.0,0.0,0.0,18.0,0.0,0.0,0.0,0.0,0.0,0.0,0.0,0.0,0.0,0.0,0.0,0.0,0.0,0.0,0.0,0.0,0.0,0.0,0.0,0.0,0.0,0.0,0,0.0,0.0,0.0,0.0,0.0,0.0,0.0,0,0.0,0.0,0.0,0.0,0.0,75.0,0.0,0,0.0,0.0,0.0,0.0,0.0,0,0.0,0.0,0.0,0.0,0.0,0,0.0,0.0,0.0,0.0,0,0.0,0.0,0.0,0,0,0,0.0,0.0,0.0,0.0,0.0,0.0,0.0,0.0,0.0,0.0,0.0,0.0,0.0,0.0,0.0,0,0.0,0.0,67.0,28.0,0.1964286
# 4982,39407,465131,Zheng Qiuju,2012,nan,(Al2O3)0.29 (B2O3)4.88 (Fe2O3)0.91 (Na2O)14.57 (SiO2)79.35 ,0.0,0,0.0,0.29,0.0,0.0,0.0,0.0,0.0,0,0,0,0.0,4.88,0,0.0,0.0,0.0,0.0,0.0,0.0,0,0.0,0.0,0.0,0.0,0,0,0.0,0.0,0,0.0,0.0,0.0,0.0,0.0,0.0,0,0.0,0.0,0.0,0.0,0.0,0.0,0,0.0,0.0,0,0.0,0.0,0.91,0.0,0.0,0.0,0,0,0,0.0,0,0.0,0.0,0,0,0.0,0,0.0,0.0,0.0,0,0.0,0.0,0.0,0,0,0.0,0.0,0,0.0,0.0,0.0,0,0.0,0.0,0.0,0,0,0,0.0,0.0,0,0.0,0.0,0.0,0,0.0,0.0,0.0,0.0,0.0,0.0,14.57,0.0,0.0,0.0,0.0,0.0,0.0,0.0,0.0,0.0,0.0,0.0,0.0,0.0,0.0,0.0,0.0,0.0,0.0,0.0,0.0,0.0,0.0,0,0.0,0.0,0.0,0.0,0.0,0.0,0.0,0,0.0,0.0,0.0,0.0,0.0,79.35,0.0,0,0.0,0.0,0.0,0.0,0.0,0,0.0,0.0,0.0,0.0,0.0,0,0.0,0.0,0.0,0.0,0,0.0,0.0,0.0,0,0,0,0.0,0.0,0.0,0.0,0.0,0.0,0.0,0.0,0.0,0.0,0.0,0.0,0.0,0.0,0.0,0,0.0,0.0,72.5,30.3,0.1963697
# 4983,40632,468685,Sidek H.A.A.,2003,nan,(Li2O)20.0 (P2O5)80.0 ,0.0,0,0.0,0.0,0.0,0.0,0.0,0.0,0.0,0,0,0,0.0,0.0,0,0.0,0.0,0.0,0.0,0.0,0.0,0,0.0,0.0,0.0,0.0,0,0,0.0,0.0,0,0.0,0.0,0.0,0.0,0.0,0.0,0,0.0,0.0,0.0,0.0,0.0,0.0,0,0.0,0.0,0,0.0,0.0,0.0,0.0,0.0,0.0,0,0,0,0.0,0,0.0,0.0,0,0,0.0,0,0.0,0.0,0.0,0,0.0,0.0,0.0,0,0,0.0,0.0,0,0.0,0.0,0.0,0,0.0,0.0,20.0,0,0,0,0.0,0.0,0,0.0,0.0,0.0,0,0.0,0.0,0.0,0.0,0.0,0.0,0.0,0.0,0.0,0.0,0.0,0.0,0.0,0.0,0.0,0.0,0.0,0.0,0.0,0.0,0.0,80.0,0.0,0.0,0.0,0.0,0.0,0.0,0.0,0,0.0,0.0,0.0,0.0,0.0,0.0,0.0,0,0.0,0.0,0.0,0.0,0.0,0.0,0.0,0,0.0,0.0,0.0,0.0,0.0,0,0.0,0.0,0.0,0.0,0.0,0,0.0,0.0,0.0,0.0,0,0.0,0.0,0.0,0,0,0,0.0,0.0,0.0,0.0,0.0,0.0,0.0,0.0,0.0,0.0,0.0,0.0,0.0,0.0,0.0,0,0.0,0.0,37.8,15.8,0.1962025
# 4984,2282,110676,State Optical I,1975,KF6,(Al2O3)2.590069487 (B2O3)0.475344554 (F)2.020992577 (K2O)4.005126289 (Na2O)7.336457052999999 (PbO)2.538367677 (Sb2O3)0.06811975 (SiO2)80.96552261 ,0.0,0,0.0,2.590069487,0.0,0.0,0.0,0.0,0.0,0,0,0,0.0,0.475344554,0,0.0,0.0,0.0,0.0,0.0,0.0,0,0.0,0.0,0.0,0.0,0,0,0.0,0.0,0,0.0,0.0,0.0,0.0,0.0,0.0,0,0.0,0.0,0.0,0.0,0.0,0.0,0,0.0,0.0,0,2.020992577,0.0,0.0,0.0,0.0,0.0,0,0,0,0.0,0,0.0,0.0,0,0,0.0,0,0.0,0.0,0.0,0,0.0,0.0,4.005126289,0,0,0.0,0.0,0,0.0,0.0,0.0,0,0.0,0.0,0.0,0,0,0,0.0,0.0,0,0.0,0.0,0.0,0,0.0,0.0,0.0,0.0,0.0,0.0,7.336457052999999,0.0,0.0,0.0,0.0,0.0,0.0,0.0,0.0,0.0,0.0,0.0,0.0,0.0,0.0,0.0,0.0,0.0,0.0,2.538367677,0.0,0.0,0.0,0,0.0,0.0,0.0,0.0,0.0,0.0,0.06811975,0,0.0,0.0,0.0,0.0,0.0,80.96552261,0.0,0,0.0,0.0,0.0,0.0,0.0,0,0.0,0.0,0.0,0.0,0.0,0,0.0,0.0,0.0,0.0,0,0.0,0.0,0.0,0,0,0,0.0,0.0,0.0,0.0,0.0,0.0,0.0,0.0,0.0,0.0,0.0,0.0,0.0,0.0,0.0,0,0.0,0.0,66.7,27.88,0.196198
# 4985,1966,110901,Kisin B.I.,1959,KF5,(Al2O3)0.6248122420000001 (As2O3)0.16099916 (B2O3)5.5361141289999996 (F)7.645960126 (K2O)8.197002252999999 (PbO)1.812448548 (SiO2)76.02266354 ,0.0,0,0.0,0.6248122420000001,0.0,0.0,0.0,0.16099916,0.0,0,0,0,0.0,5.5361141289999996,0,0.0,0.0,0.0,0.0,0.0,0.0,0,0.0,0.0,0.0,0.0,0,0,0.0,0.0,0,0.0,0.0,0.0,0.0,0.0,0.0,0,0.0,0.0,0.0,0.0,0.0,0.0,0,0.0,0.0,0,7.645960126,0.0,0.0,0.0,0.0,0.0,0,0,0,0.0,0,0.0,0.0,0,0,0.0,0,0.0,0.0,0.0,0,0.0,0.0,8.197002252999999,0,0,0.0,0.0,0,0.0,0.0,0.0,0,0.0,0.0,0.0,0,0,0,0.0,0.0,0,0.0,0.0,0.0,0,0.0,0.0,0.0,0.0,0.0,0.0,0.0,0.0,0.0,0.0,0.0,0.0,0.0,0.0,0.0,0.0,0.0,0.0,0.0,0.0,0.0,0.0,0.0,0.0,0.0,1.812448548,0.0,0.0,0.0,0,0.0,0.0,0.0,0.0,0.0,0.0,0.0,0,0.0,0.0,0.0,0.0,0.0,76.02266354,0.0,0,0.0,0.0,0.0,0.0,0.0,0,0.0,0.0,0.0,0.0,0.0,0,0.0,0.0,0.0,0.0,0,0.0,0.0,0.0,0,0,0,0.0,0.0,0.0,0.0,0.0,0.0,0.0,0.0,0.0,0.0,0.0,0.0,0.0,0.0,0.0,0,0.0,0.0,68.5,28.63,0.196
# 4986,1966,110902,Kisin B.I.,1959,KF6,(Al2O3)2.590069487 (B2O3)0.475344554 (F)2.020992577 (K2O)4.005126289 (Na2O)7.336457052999999 (PbO)2.538367677 (Sb2O3)0.06811975 (SiO2)80.96552261 ,0.0,0,0.0,2.590069487,0.0,0.0,0.0,0.0,0.0,0,0,0,0.0,0.475344554,0,0.0,0.0,0.0,0.0,0.0,0.0,0,0.0,0.0,0.0,0.0,0,0,0.0,0.0,0,0.0,0.0,0.0,0.0,0.0,0.0,0,0.0,0.0,0.0,0.0,0.0,0.0,0,0.0,0.0,0,2.020992577,0.0,0.0,0.0,0.0,0.0,0,0,0,0.0,0,0.0,0.0,0,0,0.0,0,0.0,0.0,0.0,0,0.0,0.0,4.005126289,0,0,0.0,0.0,0,0.0,0.0,0.0,0,0.0,0.0,0.0,0,0,0,0.0,0.0,0,0.0,0.0,0.0,0,0.0,0.0,0.0,0.0,0.0,0.0,7.336457052999999,0.0,0.0,0.0,0.0,0.0,0.0,0.0,0.0,0.0,0.0,0.0,0.0,0.0,0.0,0.0,0.0,0.0,0.0,2.538367677,0.0,0.0,0.0,0,0.0,0.0,0.0,0.0,0.0,0.0,0.06811975,0,0.0,0.0,0.0,0.0,0.0,80.96552261,0.0,0,0.0,0.0,0.0,0.0,0.0,0,0.0,0.0,0.0,0.0,0.0,0,0.0,0.0,0.0,0.0,0,0.0,0.0,0.0,0,0,0,0.0,0.0,0.0,0.0,0.0,0.0,0.0,0.0,0.0,0.0,0.0,0.0,0.0,0.0,0.0,0,0.0,0.0,nan,nan,0.196
# 4987,3842,79905,Rouse G.B.,1981,nan,(SiO2)100.0 ,0.0,0,0.0,0.0,0.0,0.0,0.0,0.0,0.0,0,0,0,0.0,0.0,0,0.0,0.0,0.0,0.0,0.0,0.0,0,0.0,0.0,0.0,0.0,0,0,0.0,0.0,0,0.0,0.0,0.0,0.0,0.0,0.0,0,0.0,0.0,0.0,0.0,0.0,0.0,0,0.0,0.0,0,0.0,0.0,0.0,0.0,0.0,0.0,0,0,0,0.0,0,0.0,0.0,0,0,0.0,0,0.0,0.0,0.0,0,0.0,0.0,0.0,0,0,0.0,0.0,0,0.0,0.0,0.0,0,0.0,0.0,0.0,0,0,0,0.0,0.0,0,0.0,0.0,0.0,0,0.0,0.0,0.0,0.0,0.0,0.0,0.0,0.0,0.0,0.0,0.0,0.0,0.0,0.0,0.0,0.0,0.0,0.0,0.0,0.0,0.0,0.0,0.0,0.0,0.0,0.0,0.0,0.0,0.0,0,0.0,0.0,0.0,0.0,0.0,0.0,0.0,0,0.0,0.0,0.0,0.0,0.0,100.0,0.0,0,0.0,0.0,0.0,0.0,0.0,0,0.0,0.0,0.0,0.0,0.0,0,0.0,0.0,0.0,0.0,0,0.0,0.0,0.0,0,0,0,0.0,0.0,0.0,0.0,0.0,0.0,0.0,0.0,0.0,0.0,0.0,0.0,0.0,0.0,0.0,0,0.0,0.0,66.0,27.59,0.196
# 4988,3859,12438,Livshits V.Ya.,1982,nan,(Na2O)15.0 (SiO2)85.0 ,0.0,0,0.0,0.0,0.0,0.0,0.0,0.0,0.0,0,0,0,0.0,0.0,0,0.0,0.0,0.0,0.0,0.0,0.0,0,0.0,0.0,0.0,0.0,0,0,0.0,0.0,0,0.0,0.0,0.0,0.0,0.0,0.0,0,0.0,0.0,0.0,0.0,0.0,0.0,0,0.0,0.0,0,0.0,0.0,0.0,0.0,0.0,0.0,0,0,0,0.0,0,0.0,0.0,0,0,0.0,0,0.0,0.0,0.0,0,0.0,0.0,0.0,0,0,0.0,0.0,0,0.0,0.0,0.0,0,0.0,0.0,0.0,0,0,0,0.0,0.0,0,0.0,0.0,0.0,0,0.0,0.0,0.0,0.0,0.0,0.0,15.0,0.0,0.0,0.0,0.0,0.0,0.0,0.0,0.0,0.0,0.0,0.0,0.0,0.0,0.0,0.0,0.0,0.0,0.0,0.0,0.0,0.0,0.0,0,0.0,0.0,0.0,0.0,0.0,0.0,0.0,0,0.0,0.0,0.0,0.0,0.0,85.0,0.0,0,0.0,0.0,0.0,0.0,0.0,0,0.0,0.0,0.0,0.0,0.0,0,0.0,0.0,0.0,0.0,0,0.0,0.0,0.0,0,0,0,0.0,0.0,0.0,0.0,0.0,0.0,0.0,0.0,0.0,0.0,0.0,0.0,0.0,0.0,0.0,0,0.0,0.0,62.3,26.1,0.196
# 4989,4206,50439,Molot V.A.,1992,nan,(Al2O3)3.5 (Li2O)12.7 (Na2O)12.6 (SiO2)71.2 ,0.0,0,0.0,3.5,0.0,0.0,0.0,0.0,0.0,0,0,0,0.0,0.0,0,0.0,0.0,0.0,0.0,0.0,0.0,0,0.0,0.0,0.0,0.0,0,0,0.0,0.0,0,0.0,0.0,0.0,0.0,0.0,0.0,0,0.0,0.0,0.0,0.0,0.0,0.0,0,0.0,0.0,0,0.0,0.0,0.0,0.0,0.0,0.0,0,0,0,0.0,0,0.0,0.0,0,0,0.0,0,0.0,0.0,0.0,0,0.0,0.0,0.0,0,0,0.0,0.0,0,0.0,0.0,0.0,0,0.0,0.0,12.7,0,0,0,0.0,0.0,0,0.0,0.0,0.0,0,0.0,0.0,0.0,0.0,0.0,0.0,12.6,0.0,0.0,0.0,0.0,0.0,0.0,0.0,0.0,0.0,0.0,0.0,0.0,0.0,0.0,0.0,0.0,0.0,0.0,0.0,0.0,0.0,0.0,0,0.0,0.0,0.0,0.0,0.0,0.0,0.0,0,0.0,0.0,0.0,0.0,0.0,71.2,0.0,0,0.0,0.0,0.0,0.0,0.0,0,0.0,0.0,0.0,0.0,0.0,0,0.0,0.0,0.0,0.0,0,0.0,0.0,0.0,0,0,0,0.0,0.0,0.0,0.0,0.0,0.0,0.0,0.0,0.0,0.0,0.0,0.0,0.0,0.0,0.0,0,0.0,0.0,71.5,29.8,0.196
# 4990,6774,51322,Rabukhin A.I.,1992,nan,(Al2O3)2.750275138 (Bi2O3)21.922191100000003 (Ga2O3)15.53155078 (PbO)59.79598299 ,0.0,0,0.0,2.750275138,0.0,0.0,0.0,0.0,0.0,0,0,0,0.0,0.0,0,0.0,0.0,0.0,0.0,21.922191100000003,0.0,0,0.0,0.0,0.0,0.0,0,0,0.0,0.0,0,0.0,0.0,0.0,0.0,0.0,0.0,0,0.0,0.0,0.0,0.0,0.0,0.0,0,0.0,0.0,0,0.0,0.0,0.0,0.0,0.0,15.53155078,0,0,0,0.0,0,0.0,0.0,0,0,0.0,0,0.0,0.0,0.0,0,0.0,0.0,0.0,0,0,0.0,0.0,0,0.0,0.0,0.0,0,0.0,0.0,0.0,0,0,0,0.0,0.0,0,0.0,0.0,0.0,0,0.0,0.0,0.0,0.0,0.0,0.0,0.0,0.0,0.0,0.0,0.0,0.0,0.0,0.0,0.0,0.0,0.0,0.0,0.0,0.0,0.0,0.0,0.0,0.0,0.0,59.79598299,0.0,0.0,0.0,0,0.0,0.0,0.0,0.0,0.0,0.0,0.0,0,0.0,0.0,0.0,0.0,0.0,0.0,0.0,0,0.0,0.0,0.0,0.0,0.0,0,0.0,0.0,0.0,0.0,0.0,0,0.0,0.0,0.0,0.0,0,0.0,0.0,0.0,0,0,0,0.0,0.0,0.0,0.0,0.0,0.0,0.0,0.0,0.0,0.0,0.0,0.0,0.0,0.0,0.0,0,0.0,0.0,47.7,19.97,0.196
# 4991,11477,99151,Comins J.D.,1987,nan,(MoO3)55.0 (P2O5)45.0 ,0.0,0,0.0,0.0,0.0,0.0,0.0,0.0,0.0,0,0,0,0.0,0.0,0,0.0,0.0,0.0,0.0,0.0,0.0,0,0.0,0.0,0.0,0.0,0,0,0.0,0.0,0,0.0,0.0,0.0,0.0,0.0,0.0,0,0.0,0.0,0.0,0.0,0.0,0.0,0,0.0,0.0,0,0.0,0.0,0.0,0.0,0.0,0.0,0,0,0,0.0,0,0.0,0.0,0,0,0.0,0,0.0,0.0,0.0,0,0.0,0.0,0.0,0,0,0.0,0.0,0,0.0,0.0,0.0,0,0.0,0.0,0.0,0,0,0,0.0,0.0,0,0.0,0.0,0.0,0,0.0,0.0,0.0,55.0,0.0,0.0,0.0,0.0,0.0,0.0,0.0,0.0,0.0,0.0,0.0,0.0,0.0,0.0,0.0,0.0,0.0,45.0,0.0,0.0,0.0,0.0,0.0,0.0,0.0,0,0.0,0.0,0.0,0.0,0.0,0.0,0.0,0,0.0,0.0,0.0,0.0,0.0,0.0,0.0,0,0.0,0.0,0.0,0.0,0.0,0,0.0,0.0,0.0,0.0,0.0,0,0.0,0.0,0.0,0.0,0,0.0,0.0,0.0,0,0,0,0.0,0.0,0.0,0.0,0.0,0.0,0.0,0.0,0.0,0.0,0.0,0.0,0.0,0.0,0.0,0,0.0,0.0,44.7,18.68,0.196
# 4992,41245,480749,Bootjomchai Ch.,2014,nan,(B2O3)29.12620971 (SiO2)67.96116932 (TiO2)2.9126209710000004 ,0.0,0,0.0,0.0,0.0,0.0,0.0,0.0,0.0,0,0,0,0.0,29.12620971,0,0.0,0.0,0.0,0.0,0.0,0.0,0,0.0,0.0,0.0,0.0,0,0,0.0,0.0,0,0.0,0.0,0.0,0.0,0.0,0.0,0,0.0,0.0,0.0,0.0,0.0,0.0,0,0.0,0.0,0,0.0,0.0,0.0,0.0,0.0,0.0,0,0,0,0.0,0,0.0,0.0,0,0,0.0,0,0.0,0.0,0.0,0,0.0,0.0,0.0,0,0,0.0,0.0,0,0.0,0.0,0.0,0,0.0,0.0,0.0,0,0,0,0.0,0.0,0,0.0,0.0,0.0,0,0.0,0.0,0.0,0.0,0.0,0.0,0.0,0.0,0.0,0.0,0.0,0.0,0.0,0.0,0.0,0.0,0.0,0.0,0.0,0.0,0.0,0.0,0.0,0.0,0.0,0.0,0.0,0.0,0.0,0,0.0,0.0,0.0,0.0,0.0,0.0,0.0,0,0.0,0.0,0.0,0.0,0.0,67.96116932,0.0,0,0.0,0.0,0.0,0.0,0.0,0,0.0,0.0,0.0,0.0,0.0,0,0.0,0.0,0.0,0.0,0,2.9126209710000004,0.0,0.0,0,0,0,0.0,0.0,0.0,0.0,0.0,0.0,0.0,0.0,0.0,0.0,0.0,0.0,0.0,0.0,0.0,0,0.0,0.0,71.4,29.86,0.196
# 4993,41245,480756,Bootjomchai Ch.,2014,nan,(B2O3)28.57142857 (BaO)4.7619047619999995 (SiO2)66.66666667 ,0.0,0,0.0,0.0,0.0,0.0,0.0,0.0,0.0,0,0,0,0.0,28.57142857,0,0.0,4.7619047619999995,0.0,0.0,0.0,0.0,0,0.0,0.0,0.0,0.0,0,0,0.0,0.0,0,0.0,0.0,0.0,0.0,0.0,0.0,0,0.0,0.0,0.0,0.0,0.0,0.0,0,0.0,0.0,0,0.0,0.0,0.0,0.0,0.0,0.0,0,0,0,0.0,0,0.0,0.0,0,0,0.0,0,0.0,0.0,0.0,0,0.0,0.0,0.0,0,0,0.0,0.0,0,0.0,0.0,0.0,0,0.0,0.0,0.0,0,0,0,0.0,0.0,0,0.0,0.0,0.0,0,0.0,0.0,0.0,0.0,0.0,0.0,0.0,0.0,0.0,0.0,0.0,0.0,0.0,0.0,0.0,0.0,0.0,0.0,0.0,0.0,0.0,0.0,0.0,0.0,0.0,0.0,0.0,0.0,0.0,0,0.0,0.0,0.0,0.0,0.0,0.0,0.0,0,0.0,0.0,0.0,0.0,0.0,66.66666667,0.0,0,0.0,0.0,0.0,0.0,0.0,0,0.0,0.0,0.0,0.0,0.0,0,0.0,0.0,0.0,0.0,0,0.0,0.0,0.0,0,0,0,0.0,0.0,0.0,0.0,0.0,0.0,0.0,0.0,0.0,0.0,0.0,0.0,0.0,0.0,0.0,0,0.0,0.0,79.3,33.17,0.196
# 4994,39407,465142,Zheng Qiuju,2012,nan,(Al2O3)1.158494151 (B2O3)4.84370363 (Fe2O3)0.139800018 (Na2O)14.5810519 (SiO2)79.27695031 ,0.0,0,0.0,1.158494151,0.0,0.0,0.0,0.0,0.0,0,0,0,0.0,4.84370363,0,0.0,0.0,0.0,0.0,0.0,0.0,0,0.0,0.0,0.0,0.0,0,0,0.0,0.0,0,0.0,0.0,0.0,0.0,0.0,0.0,0,0.0,0.0,0.0,0.0,0.0,0.0,0,0.0,0.0,0,0.0,0.0,0.139800018,0.0,0.0,0.0,0,0,0,0.0,0,0.0,0.0,0,0,0.0,0,0.0,0.0,0.0,0,0.0,0.0,0.0,0,0,0.0,0.0,0,0.0,0.0,0.0,0,0.0,0.0,0.0,0,0,0,0.0,0.0,0,0.0,0.0,0.0,0,0.0,0.0,0.0,0.0,0.0,0.0,14.5810519,0.0,0.0,0.0,0.0,0.0,0.0,0.0,0.0,0.0,0.0,0.0,0.0,0.0,0.0,0.0,0.0,0.0,0.0,0.0,0.0,0.0,0.0,0,0.0,0.0,0.0,0.0,0.0,0.0,0.0,0,0.0,0.0,0.0,0.0,0.0,79.27695031,0.0,0,0.0,0.0,0.0,0.0,0.0,0,0.0,0.0,0.0,0.0,0.0,0,0.0,0.0,0.0,0.0,0,0.0,0.0,0.0,0,0,0,0.0,0.0,0.0,0.0,0.0,0.0,0.0,0.0,0.0,0.0,0.0,0.0,0.0,0.0,0.0,0,0.0,0.0,72.7,30.4,0.1957237
# 4995,6619,38487,Gan Fuxi,1959,nan,(Al2O3)4.0 (Li2O)16.0 (SiO2)80.0 ,0.0,0,0.0,4.0,0.0,0.0,0.0,0.0,0.0,0,0,0,0.0,0.0,0,0.0,0.0,0.0,0.0,0.0,0.0,0,0.0,0.0,0.0,0.0,0,0,0.0,0.0,0,0.0,0.0,0.0,0.0,0.0,0.0,0,0.0,0.0,0.0,0.0,0.0,0.0,0,0.0,0.0,0,0.0,0.0,0.0,0.0,0.0,0.0,0,0,0,0.0,0,0.0,0.0,0,0,0.0,0,0.0,0.0,0.0,0,0.0,0.0,0.0,0,0,0.0,0.0,0,0.0,0.0,0.0,0,0.0,0.0,16.0,0,0,0,0.0,0.0,0,0.0,0.0,0.0,0,0.0,0.0,0.0,0.0,0.0,0.0,0.0,0.0,0.0,0.0,0.0,0.0,0.0,0.0,0.0,0.0,0.0,0.0,0.0,0.0,0.0,0.0,0.0,0.0,0.0,0.0,0.0,0.0,0.0,0,0.0,0.0,0.0,0.0,0.0,0.0,0.0,0,0.0,0.0,0.0,0.0,0.0,80.0,0.0,0,0.0,0.0,0.0,0.0,0.0,0,0.0,0.0,0.0,0.0,0.0,0,0.0,0.0,0.0,0.0,0,0.0,0.0,0.0,0,0,0,0.0,0.0,0.0,0.0,0.0,0.0,0.0,0.0,0.0,0.0,0.0,0.0,0.0,0.0,0.0,0,0.0,0.0,74.1,30.99,0.1955469
# 4996,6619,38519,Gan Fuxi,1959,nan,(Al2O3)8.0 (B2O3)8.0 (Li2O)24.0 (SiO2)60.0 ,0.0,0,0.0,8.0,0.0,0.0,0.0,0.0,0.0,0,0,0,0.0,8.0,0,0.0,0.0,0.0,0.0,0.0,0.0,0,0.0,0.0,0.0,0.0,0,0,0.0,0.0,0,0.0,0.0,0.0,0.0,0.0,0.0,0,0.0,0.0,0.0,0.0,0.0,0.0,0,0.0,0.0,0,0.0,0.0,0.0,0.0,0.0,0.0,0,0,0,0.0,0,0.0,0.0,0,0,0.0,0,0.0,0.0,0.0,0,0.0,0.0,0.0,0,0,0.0,0.0,0,0.0,0.0,0.0,0,0.0,0.0,24.0,0,0,0,0.0,0.0,0,0.0,0.0,0.0,0,0.0,0.0,0.0,0.0,0.0,0.0,0.0,0.0,0.0,0.0,0.0,0.0,0.0,0.0,0.0,0.0,0.0,0.0,0.0,0.0,0.0,0.0,0.0,0.0,0.0,0.0,0.0,0.0,0.0,0,0.0,0.0,0.0,0.0,0.0,0.0,0.0,0,0.0,0.0,0.0,0.0,0.0,60.0,0.0,0,0.0,0.0,0.0,0.0,0.0,0,0.0,0.0,0.0,0.0,0.0,0,0.0,0.0,0.0,0.0,0,0.0,0.0,0.0,0,0,0,0.0,0.0,0.0,0.0,0.0,0.0,0.0,0.0,0.0,0.0,0.0,0.0,0.0,0.0,0.0,0,0.0,0.0,80.9,33.84,0.195331
# 4997,39407,465132,Zheng Qiuju,2012,nan,(Al2O3)0.689931097 (B2O3)4.949505693 (Fe2O3)0.92990013 (Na2O)14.51855203 (SiO2)78.91211105 ,0.0,0,0.0,0.689931097,0.0,0.0,0.0,0.0,0.0,0,0,0,0.0,4.949505693,0,0.0,0.0,0.0,0.0,0.0,0.0,0,0.0,0.0,0.0,0.0,0,0,0.0,0.0,0,0.0,0.0,0.0,0.0,0.0,0.0,0,0.0,0.0,0.0,0.0,0.0,0.0,0,0.0,0.0,0,0.0,0.0,0.92990013,0.0,0.0,0.0,0,0,0,0.0,0,0.0,0.0,0,0,0.0,0,0.0,0.0,0.0,0,0.0,0.0,0.0,0,0,0.0,0.0,0,0.0,0.0,0.0,0,0.0,0.0,0.0,0,0,0,0.0,0.0,0,0.0,0.0,0.0,0,0.0,0.0,0.0,0.0,0.0,0.0,14.51855203,0.0,0.0,0.0,0.0,0.0,0.0,0.0,0.0,0.0,0.0,0.0,0.0,0.0,0.0,0.0,0.0,0.0,0.0,0.0,0.0,0.0,0.0,0,0.0,0.0,0.0,0.0,0.0,0.0,0.0,0,0.0,0.0,0.0,0.0,0.0,78.91211105,0.0,0,0.0,0.0,0.0,0.0,0.0,0,0.0,0.0,0.0,0.0,0.0,0,0.0,0.0,0.0,0.0,0,0.0,0.0,0.0,0,0,0,0.0,0.0,0.0,0.0,0.0,0.0,0.0,0.0,0.0,0.0,0.0,0.0,0.0,0.0,0.0,0,0.0,0.0,72.9,30.5,0.195082
# 4998,290,21023,Karapetyan G.O.,1979,nan,(Al2O3)6.0 (Li2O)15.0 (SiO2)79.0 ,0.0,0,0.0,6.0,0.0,0.0,0.0,0.0,0.0,0,0,0,0.0,0.0,0,0.0,0.0,0.0,0.0,0.0,0.0,0,0.0,0.0,0.0,0.0,0,0,0.0,0.0,0,0.0,0.0,0.0,0.0,0.0,0.0,0,0.0,0.0,0.0,0.0,0.0,0.0,0,0.0,0.0,0,0.0,0.0,0.0,0.0,0.0,0.0,0,0,0,0.0,0,0.0,0.0,0,0,0.0,0,0.0,0.0,0.0,0,0.0,0.0,0.0,0,0,0.0,0.0,0,0.0,0.0,0.0,0,0.0,0.0,15.0,0,0,0,0.0,0.0,0,0.0,0.0,0.0,0,0.0,0.0,0.0,0.0,0.0,0.0,0.0,0.0,0.0,0.0,0.0,0.0,0.0,0.0,0.0,0.0,0.0,0.0,0.0,0.0,0.0,0.0,0.0,0.0,0.0,0.0,0.0,0.0,0.0,0,0.0,0.0,0.0,0.0,0.0,0.0,0.0,0,0.0,0.0,0.0,0.0,0.0,79.0,0.0,0,0.0,0.0,0.0,0.0,0.0,0,0.0,0.0,0.0,0.0,0.0,0,0.0,0.0,0.0,0.0,0,0.0,0.0,0.0,0,0,0,0.0,0.0,0.0,0.0,0.0,0.0,0.0,0.0,0.0,0.0,0.0,0.0,0.0,0.0,0.0,0,0.0,0.0,78.8,33.0,0.195
# 4999,3859,12453,Livshits V.Ya.,1982,nan,(Al2O3)15.0 (Na2O)20.0 (SiO2)65.0 ,0.0,0,0.0,15.0,0.0,0.0,0.0,0.0,0.0,0,0,0,0.0,0.0,0,0.0,0.0,0.0,0.0,0.0,0.0,0,0.0,0.0,0.0,0.0,0,0,0.0,0.0,0,0.0,0.0,0.0,0.0,0.0,0.0,0,0.0,0.0,0.0,0.0,0.0,0.0,0,0.0,0.0,0,0.0,0.0,0.0,0.0,0.0,0.0,0,0,0,0.0,0,0.0,0.0,0,0,0.0,0,0.0,0.0,0.0,0,0.0,0.0,0.0,0,0,0.0,0.0,0,0.0,0.0,0.0,0,0.0,0.0,0.0,0,0,0,0.0,0.0,0,0.0,0.0,0.0,0,0.0,0.0,0.0,0.0,0.0,0.0,20.0,0.0,0.0,0.0,0.0,0.0,0.0,0.0,0.0,0.0,0.0,0.0,0.0,0.0,0.0,0.0,0.0,0.0,0.0,0.0,0.0,0.0,0.0,0,0.0,0.0,0.0,0.0,0.0,0.0,0.0,0,0.0,0.0,0.0,0.0,0.0,65.0,0.0,0,0.0,0.0,0.0,0.0,0.0,0,0.0,0.0,0.0,0.0,0.0,0,0.0,0.0,0.0,0.0,0,0.0,0.0,0.0,0,0,0,0.0,0.0,0.0,0.0,0.0,0.0,0.0,0.0,0.0,0.0,0.0,0.0,0.0,0.0,0.0,0,0.0,0.0,71.3,29.8,0.195
# 5000,11477,99144,Comins J.D.,1987,nan,(MoO3)35.0 (P2O5)65.0 ,0.0,0,0.0,0.0,0.0,0.0,0.0,0.0,0.0,0,0,0,0.0,0.0,0,0.0,0.0,0.0,0.0,0.0,0.0,0,0.0,0.0,0.0,0.0,0,0,0.0,0.0,0,0.0,0.0,0.0,0.0,0.0,0.0,0,0.0,0.0,0.0,0.0,0.0,0.0,0,0.0,0.0,0,0.0,0.0,0.0,0.0,0.0,0.0,0,0,0,0.0,0,0.0,0.0,0,0,0.0,0,0.0,0.0,0.0,0,0.0,0.0,0.0,0,0,0.0,0.0,0,0.0,0.0,0.0,0,0.0,0.0,0.0,0,0,0,0.0,0.0,0,0.0,0.0,0.0,0,0.0,0.0,0.0,35.0,0.0,0.0,0.0,0.0,0.0,0.0,0.0,0.0,0.0,0.0,0.0,0.0,0.0,0.0,0.0,0.0,0.0,65.0,0.0,0.0,0.0,0.0,0.0,0.0,0.0,0,0.0,0.0,0.0,0.0,0.0,0.0,0.0,0,0.0,0.0,0.0,0.0,0.0,0.0,0.0,0,0.0,0.0,0.0,0.0,0.0,0,0.0,0.0,0.0,0.0,0.0,0,0.0,0.0,0.0,0.0,0,0.0,0.0,0.0,0,0,0,0.0,0.0,0.0,0.0,0.0,0.0,0.0,0.0,0.0,0.0,0.0,0.0,0.0,0.0,0.0,0,0.0,0.0,40.9,17.11,0.195
# 5001,27734,359598,Deriano S.,2004,nan,(Al2O3)2.0 (CaO)5.0 (Na2O)15.0 (SiO2)78.0 ,0.0,0,0.0,2.0,0.0,0.0,0.0,0.0,0.0,0,0,0,0.0,0.0,0,0.0,0.0,0.0,0.0,0.0,0.0,0,0.0,0.0,5.0,0.0,0,0,0.0,0.0,0,0.0,0.0,0.0,0.0,0.0,0.0,0,0.0,0.0,0.0,0.0,0.0,0.0,0,0.0,0.0,0,0.0,0.0,0.0,0.0,0.0,0.0,0,0,0,0.0,0,0.0,0.0,0,0,0.0,0,0.0,0.0,0.0,0,0.0,0.0,0.0,0,0,0.0,0.0,0,0.0,0.0,0.0,0,0.0,0.0,0.0,0,0,0,0.0,0.0,0,0.0,0.0,0.0,0,0.0,0.0,0.0,0.0,0.0,0.0,15.0,0.0,0.0,0.0,0.0,0.0,0.0,0.0,0.0,0.0,0.0,0.0,0.0,0.0,0.0,0.0,0.0,0.0,0.0,0.0,0.0,0.0,0.0,0,0.0,0.0,0.0,0.0,0.0,0.0,0.0,0,0.0,0.0,0.0,0.0,0.0,78.0,0.0,0,0.0,0.0,0.0,0.0,0.0,0,0.0,0.0,0.0,0.0,0.0,0,0.0,0.0,0.0,0.0,0,0.0,0.0,0.0,0,0,0,0.0,0.0,0.0,0.0,0.0,0.0,0.0,0.0,0.0,0.0,0.0,0.0,0.0,0.0,0.0,0,0.0,0.0,68.9,29.9,0.195
# 5002,30224,390313,Halimah M.K.,2005,nan,(B2O3)20.0 (TeO2)80.0 ,0.0,0,0.0,0.0,0.0,0.0,0.0,0.0,0.0,0,0,0,0.0,20.0,0,0.0,0.0,0.0,0.0,0.0,0.0,0,0.0,0.0,0.0,0.0,0,0,0.0,0.0,0,0.0,0.0,0.0,0.0,0.0,0.0,0,0.0,0.0,0.0,0.0,0.0,0.0,0,0.0,0.0,0,0.0,0.0,0.0,0.0,0.0,0.0,0,0,0,0.0,0,0.0,0.0,0,0,0.0,0,0.0,0.0,0.0,0,0.0,0.0,0.0,0,0,0.0,0.0,0,0.0,0.0,0.0,0,0.0,0.0,0.0,0,0,0,0.0,0.0,0,0.0,0.0,0.0,0,0.0,0.0,0.0,0.0,0.0,0.0,0.0,0.0,0.0,0.0,0.0,0.0,0.0,0.0,0.0,0.0,0.0,0.0,0.0,0.0,0.0,0.0,0.0,0.0,0.0,0.0,0.0,0.0,0.0,0,0.0,0.0,0.0,0.0,0.0,0.0,0.0,0,0.0,0.0,0.0,0.0,0.0,0.0,0.0,0,0.0,0.0,0.0,0.0,0.0,0,0.0,0.0,0.0,0.0,0.0,0,0.0,80.0,0.0,0.0,0,0.0,0.0,0.0,0,0,0,0.0,0.0,0.0,0.0,0.0,0.0,0.0,0.0,0.0,0.0,0.0,0.0,0.0,0.0,0.0,0,0.0,0.0,68.4,28.63,0.195
# 5003,41245,480748,Bootjomchai Ch.,2014,nan,(B2O3)29.41176176 (SiO2)68.62745412 (TiO2)1.960784118 ,0.0,0,0.0,0.0,0.0,0.0,0.0,0.0,0.0,0,0,0,0.0,29.41176176,0,0.0,0.0,0.0,0.0,0.0,0.0,0,0.0,0.0,0.0,0.0,0,0,0.0,0.0,0,0.0,0.0,0.0,0.0,0.0,0.0,0,0.0,0.0,0.0,0.0,0.0,0.0,0,0.0,0.0,0,0.0,0.0,0.0,0.0,0.0,0.0,0,0,0,0.0,0,0.0,0.0,0,0,0.0,0,0.0,0.0,0.0,0,0.0,0.0,0.0,0,0,0.0,0.0,0,0.0,0.0,0.0,0,0.0,0.0,0.0,0,0,0,0.0,0.0,0,0.0,0.0,0.0,0,0.0,0.0,0.0,0.0,0.0,0.0,0.0,0.0,0.0,0.0,0.0,0.0,0.0,0.0,0.0,0.0,0.0,0.0,0.0,0.0,0.0,0.0,0.0,0.0,0.0,0.0,0.0,0.0,0.0,0,0.0,0.0,0.0,0.0,0.0,0.0,0.0,0,0.0,0.0,0.0,0.0,0.0,68.62745412,0.0,0,0.0,0.0,0.0,0.0,0.0,0,0.0,0.0,0.0,0.0,0.0,0,0.0,0.0,0.0,0.0,0,1.960784118,0.0,0.0,0,0,0,0.0,0.0,0.0,0.0,0.0,0.0,0.0,0.0,0.0,0.0,0.0,0.0,0.0,0.0,0.0,0,0.0,0.0,77.8,32.54,0.195
# 5004,39407,465146,Zheng Qiuju,2012,nan,(Al2O3)7.49475355 (B2O3)4.2969917419999994 (Fe2O3)0.069949996 (Na2O)12.29139926 (SiO2)75.84690545 ,0.0,0,0.0,7.49475355,0.0,0.0,0.0,0.0,0.0,0,0,0,0.0,4.2969917419999994,0,0.0,0.0,0.0,0.0,0.0,0.0,0,0.0,0.0,0.0,0.0,0,0,0.0,0.0,0,0.0,0.0,0.0,0.0,0.0,0.0,0,0.0,0.0,0.0,0.0,0.0,0.0,0,0.0,0.0,0,0.0,0.0,0.069949996,0.0,0.0,0.0,0,0,0,0.0,0,0.0,0.0,0,0,0.0,0,0.0,0.0,0.0,0,0.0,0.0,0.0,0,0,0.0,0.0,0,0.0,0.0,0.0,0,0.0,0.0,0.0,0,0,0,0.0,0.0,0,0.0,0.0,0.0,0,0.0,0.0,0.0,0.0,0.0,0.0,12.29139926,0.0,0.0,0.0,0.0,0.0,0.0,0.0,0.0,0.0,0.0,0.0,0.0,0.0,0.0,0.0,0.0,0.0,0.0,0.0,0.0,0.0,0.0,0,0.0,0.0,0.0,0.0,0.0,0.0,0.0,0,0.0,0.0,0.0,0.0,0.0,75.84690545,0.0,0,0.0,0.0,0.0,0.0,0.0,0,0.0,0.0,0.0,0.0,0.0,0,0.0,0.0,0.0,0.0,0,0.0,0.0,0.0,0,0,0,0.0,0.0,0.0,0.0,0.0,0.0,0.0,0.0,0.0,0.0,0.0,0.0,0.0,0.0,0.0,0,0.0,0.0,73.1,30.6,0.1944444
# 5005,3861,143624,Takahashi K.,1983,nan,(B2O3)18.18182018 (Na2O)9.090909091 (SiO2)72.72727073 ,0.0,0,0.0,0.0,0.0,0.0,0.0,0.0,0.0,0,0,0,0.0,18.18182018,0,0.0,0.0,0.0,0.0,0.0,0.0,0,0.0,0.0,0.0,0.0,0,0,0.0,0.0,0,0.0,0.0,0.0,0.0,0.0,0.0,0,0.0,0.0,0.0,0.0,0.0,0.0,0,0.0,0.0,0,0.0,0.0,0.0,0.0,0.0,0.0,0,0,0,0.0,0,0.0,0.0,0,0,0.0,0,0.0,0.0,0.0,0,0.0,0.0,0.0,0,0,0.0,0.0,0,0.0,0.0,0.0,0,0.0,0.0,0.0,0,0,0,0.0,0.0,0,0.0,0.0,0.0,0,0.0,0.0,0.0,0.0,0.0,0.0,9.090909091,0.0,0.0,0.0,0.0,0.0,0.0,0.0,0.0,0.0,0.0,0.0,0.0,0.0,0.0,0.0,0.0,0.0,0.0,0.0,0.0,0.0,0.0,0,0.0,0.0,0.0,0.0,0.0,0.0,0.0,0,0.0,0.0,0.0,0.0,0.0,72.72727073,0.0,0,0.0,0.0,0.0,0.0,0.0,0,0.0,0.0,0.0,0.0,0.0,0,0.0,0.0,0.0,0.0,0,0.0,0.0,0.0,0,0,0,0.0,0.0,0.0,0.0,0.0,0.0,0.0,0.0,0.0,0.0,0.0,0.0,0.0,0.0,0.0,0,0.0,0.0,68.3,28.6,0.194056
# 5006,3842,12261,Rouse G.B.,1981,nan,(Na2O)16.67 (SiO2)83.33 ,0.0,0,0.0,0.0,0.0,0.0,0.0,0.0,0.0,0,0,0,0.0,0.0,0,0.0,0.0,0.0,0.0,0.0,0.0,0,0.0,0.0,0.0,0.0,0,0,0.0,0.0,0,0.0,0.0,0.0,0.0,0.0,0.0,0,0.0,0.0,0.0,0.0,0.0,0.0,0,0.0,0.0,0,0.0,0.0,0.0,0.0,0.0,0.0,0,0,0,0.0,0,0.0,0.0,0,0,0.0,0,0.0,0.0,0.0,0,0.0,0.0,0.0,0,0,0.0,0.0,0,0.0,0.0,0.0,0,0.0,0.0,0.0,0,0,0,0.0,0.0,0,0.0,0.0,0.0,0,0.0,0.0,0.0,0.0,0.0,0.0,16.67,0.0,0.0,0.0,0.0,0.0,0.0,0.0,0.0,0.0,0.0,0.0,0.0,0.0,0.0,0.0,0.0,0.0,0.0,0.0,0.0,0.0,0.0,0,0.0,0.0,0.0,0.0,0.0,0.0,0.0,0,0.0,0.0,0.0,0.0,0.0,83.33,0.0,0,0.0,0.0,0.0,0.0,0.0,0,0.0,0.0,0.0,0.0,0.0,0,0.0,0.0,0.0,0.0,0,0.0,0.0,0.0,0,0,0,0.0,0.0,0.0,0.0,0.0,0.0,0.0,0.0,0.0,0.0,0.0,0.0,0.0,0.0,0.0,0,0.0,0.0,59.0,24.7,0.19399999999999998
# 5007,3859,12440,Livshits V.Ya.,1982,nan,(Al2O3)10.0 (Na2O)15.0 (SiO2)75.0 ,0.0,0,0.0,10.0,0.0,0.0,0.0,0.0,0.0,0,0,0,0.0,0.0,0,0.0,0.0,0.0,0.0,0.0,0.0,0,0.0,0.0,0.0,0.0,0,0,0.0,0.0,0,0.0,0.0,0.0,0.0,0.0,0.0,0,0.0,0.0,0.0,0.0,0.0,0.0,0,0.0,0.0,0,0.0,0.0,0.0,0.0,0.0,0.0,0,0,0,0.0,0,0.0,0.0,0,0,0.0,0,0.0,0.0,0.0,0,0.0,0.0,0.0,0,0,0.0,0.0,0,0.0,0.0,0.0,0,0.0,0.0,0.0,0,0,0,0.0,0.0,0,0.0,0.0,0.0,0,0.0,0.0,0.0,0.0,0.0,0.0,15.0,0.0,0.0,0.0,0.0,0.0,0.0,0.0,0.0,0.0,0.0,0.0,0.0,0.0,0.0,0.0,0.0,0.0,0.0,0.0,0.0,0.0,0.0,0,0.0,0.0,0.0,0.0,0.0,0.0,0.0,0,0.0,0.0,0.0,0.0,0.0,75.0,0.0,0,0.0,0.0,0.0,0.0,0.0,0,0.0,0.0,0.0,0.0,0.0,0,0.0,0.0,0.0,0.0,0,0.0,0.0,0.0,0,0,0,0.0,0.0,0.0,0.0,0.0,0.0,0.0,0.0,0.0,0.0,0.0,0.0,0.0,0.0,0.0,0,0.0,0.0,70.9,29.7,0.19399999999999998
# 5008,40302,467568,Zhao Qing,2012,nan,(Na2O)15.0 (SiO2)85.0 ,0.0,0,0.0,0.0,0.0,0.0,0.0,0.0,0.0,0,0,0,0.0,0.0,0,0.0,0.0,0.0,0.0,0.0,0.0,0,0.0,0.0,0.0,0.0,0,0,0.0,0.0,0,0.0,0.0,0.0,0.0,0.0,0.0,0,0.0,0.0,0.0,0.0,0.0,0.0,0,0.0,0.0,0,0.0,0.0,0.0,0.0,0.0,0.0,0,0,0,0.0,0,0.0,0.0,0,0,0.0,0,0.0,0.0,0.0,0,0.0,0.0,0.0,0,0,0.0,0.0,0,0.0,0.0,0.0,0,0.0,0.0,0.0,0,0,0,0.0,0.0,0,0.0,0.0,0.0,0,0.0,0.0,0.0,0.0,0.0,0.0,15.0,0.0,0.0,0.0,0.0,0.0,0.0,0.0,0.0,0.0,0.0,0.0,0.0,0.0,0.0,0.0,0.0,0.0,0.0,0.0,0.0,0.0,0.0,0,0.0,0.0,0.0,0.0,0.0,0.0,0.0,0,0.0,0.0,0.0,0.0,0.0,85.0,0.0,0,0.0,0.0,0.0,0.0,0.0,0,0.0,0.0,0.0,0.0,0.0,0,0.0,0.0,0.0,0.0,0,0.0,0.0,0.0,0,0,0,0.0,0.0,0.0,0.0,0.0,0.0,0.0,0.0,0.0,0.0,0.0,0.0,0.0,0.0,0.0,0,0.0,0.0,63.6,26.4,0.19399999999999998
# 5009,3861,143626,Takahashi K.,1983,nan,(B2O3)13.333330400000001 (Na2O)6.666667200000001 (SiO2)80.00000240000001 ,0.0,0,0.0,0.0,0.0,0.0,0.0,0.0,0.0,0,0,0,0.0,13.333330400000001,0,0.0,0.0,0.0,0.0,0.0,0.0,0,0.0,0.0,0.0,0.0,0,0,0.0,0.0,0,0.0,0.0,0.0,0.0,0.0,0.0,0,0.0,0.0,0.0,0.0,0.0,0.0,0,0.0,0.0,0,0.0,0.0,0.0,0.0,0.0,0.0,0,0,0,0.0,0,0.0,0.0,0,0,0.0,0,0.0,0.0,0.0,0,0.0,0.0,0.0,0,0,0.0,0.0,0,0.0,0.0,0.0,0,0.0,0.0,0.0,0,0,0,0.0,0.0,0,0.0,0.0,0.0,0,0.0,0.0,0.0,0.0,0.0,0.0,6.666667200000001,0.0,0.0,0.0,0.0,0.0,0.0,0.0,0.0,0.0,0.0,0.0,0.0,0.0,0.0,0.0,0.0,0.0,0.0,0.0,0.0,0.0,0.0,0,0.0,0.0,0.0,0.0,0.0,0.0,0.0,0,0.0,0.0,0.0,0.0,0.0,80.00000240000001,0.0,0,0.0,0.0,0.0,0.0,0.0,0,0.0,0.0,0.0,0.0,0.0,0,0.0,0.0,0.0,0.0,0,0.0,0.0,0.0,0,0,0,0.0,0.0,0.0,0.0,0.0,0.0,0.0,0.0,0.0,0.0,0.0,0.0,0.0,0.0,0.0,0,0.0,0.0,68.9,28.87,0.1932802
