Repository: jacobergzhou/Poisson-Ratio

File: Non_metal_07242019.csv (part 87 of 91)
Index,Code,Glass #,Author,Year,Trademark,glass_comp,Ag2O,AgI,Al,Al2O3,AlF3,AlN,As,As2O3,As2O5,As2S3,As2Se3,AsSe,B,B2O3,BaCl2,BaF2,BaO,BeF2,BeO,Bi2O3,BiCl3,Br,Ca,CaF2,CaO,Cd,CdCl2,CdF2,CdO,Ce2O3,CeF3,CeO2,Cl,Co3O4,CoO,Cr2O3,Cs2O,CsCl,CsF,Cu2O,CuO,Dy2O3,Er,Er2O3,ErF3,Eu,Eu2O3,EuF3,F,Fe,Fe2O3,FeO,Ga,Ga2O3,Ga2S3,Ga2Se3,GaF3,Gd2O3,GdF3,Ge,GeO2,GeS2,GeSe2,H2O,HfF4,HfO2,Hg,Ho2O3,I,InF3,K,K2O,K2S,K2SO4,KBr,KCl,KF,KHF2,La,La2O3,La2S3,LaF3,Li,Li2O,Li2S,Li2SO4,LiBr,LiCl,LiF,LiI,MgF2,MgO,Mn2O3,MnF2,MnO,MnO2,MoO2,MoO3,N,Na,Na2O,Na2S,Na2SO4,NaCl,NaF,NaPO3,Nb2O5,Nd,Nd2O3,NdF3,NH4NO3,NiO,O,OH,P,P2O5,Pb,PbCl2,PbF2,PbO,PdO,Pr2O3,Pr6O11,PrF3,Rb2O,RbF,Rh2O3,RuO2,S,Sb,Sb2O3,Sb2S3,Sc2O3,Se,Si,Si3N4,SiC,SiO2,Sm2O3,Sn,SnO,SnO2,SO2,SO3,Sr,SrCl2,SrF2,SrO,Ta2O3,Ta2O5,Tb2O3,TbF3,Te,TeO2,Th,ThF4,ThO2,TiO2,Tl,Tl2O,Tl2Se,TlSe,Tm2O3,U,U3O8,UO2,V,V2O5,VO6,WO3,Y,Y2O3,Yb2O3,YbF3,YF3,ZnCl2,ZnF2,ZnO,ZnSO4,ZrF4,ZrO2,Young's modulus E (GPa),Shear modulus G (GPa),Poisson's ratio v
# 5010,1580,9772,Manghnani M.H.,1974,nan,(Na2O)15.0 (SiO2)85.0 ,0.0,0,0.0,0.0,0.0,0.0,0.0,0.0,0.0,0,0,0,0.0,0.0,0,0.0,0.0,0.0,0.0,0.0,0.0,0,0.0,0.0,0.0,0.0,0,0,0.0,0.0,0,0.0,0.0,0.0,0.0,0.0,0.0,0,0.0,0.0,0.0,0.0,0.0,0.0,0,0.0,0.0,0,0.0,0.0,0.0,0.0,0.0,0.0,0,0,0,0.0,0,0.0,0.0,0,0,0.0,0,0.0,0.0,0.0,0,0.0,0.0,0.0,0,0,0.0,0.0,0,0.0,0.0,0.0,0,0.0,0.0,0.0,0,0,0,0.0,0.0,0,0.0,0.0,0.0,0,0.0,0.0,0.0,0.0,0.0,0.0,15.0,0.0,0.0,0.0,0.0,0.0,0.0,0.0,0.0,0.0,0.0,0.0,0.0,0.0,0.0,0.0,0.0,0.0,0.0,0.0,0.0,0.0,0.0,0,0.0,0.0,0.0,0.0,0.0,0.0,0.0,0,0.0,0.0,0.0,0.0,0.0,85.0,0.0,0,0.0,0.0,0.0,0.0,0.0,0,0.0,0.0,0.0,0.0,0.0,0,0.0,0.0,0.0,0.0,0,0.0,0.0,0.0,0,0,0,0.0,0.0,0.0,0.0,0.0,0.0,0.0,0.0,0.0,0.0,0.0,0.0,0.0,0.0,0.0,0,0.0,0.0,63.0,26.4,0.1931818
# 5011,3849,12354,Tille U.,1978,nan,(CaO)8.0 (Na2O)10.0 (SiO2)82.0 ,0.0,0,0.0,0.0,0.0,0.0,0.0,0.0,0.0,0,0,0,0.0,0.0,0,0.0,0.0,0.0,0.0,0.0,0.0,0,0.0,0.0,8.0,0.0,0,0,0.0,0.0,0,0.0,0.0,0.0,0.0,0.0,0.0,0,0.0,0.0,0.0,0.0,0.0,0.0,0,0.0,0.0,0,0.0,0.0,0.0,0.0,0.0,0.0,0,0,0,0.0,0,0.0,0.0,0,0,0.0,0,0.0,0.0,0.0,0,0.0,0.0,0.0,0,0,0.0,0.0,0,0.0,0.0,0.0,0,0.0,0.0,0.0,0,0,0,0.0,0.0,0,0.0,0.0,0.0,0,0.0,0.0,0.0,0.0,0.0,0.0,10.0,0.0,0.0,0.0,0.0,0.0,0.0,0.0,0.0,0.0,0.0,0.0,0.0,0.0,0.0,0.0,0.0,0.0,0.0,0.0,0.0,0.0,0.0,0,0.0,0.0,0.0,0.0,0.0,0.0,0.0,0,0.0,0.0,0.0,0.0,0.0,82.0,0.0,0,0.0,0.0,0.0,0.0,0.0,0,0.0,0.0,0.0,0.0,0.0,0,0.0,0.0,0.0,0.0,0,0.0,0.0,0.0,0,0,0,0.0,0.0,0.0,0.0,0.0,0.0,0.0,0.0,0.0,0.0,0.0,0.0,0.0,0.0,0.0,0,0.0,0.0,70.5,29.6,0.193
# 5012,32166,388654,Rajendran V.,2000,nan,(BaO)3.7724915269999997 (PbO)18.49500353 (TiO2)3.763690668 (V2O5)73.96881428 ,0.0,0,0.0,0.0,0.0,0.0,0.0,0.0,0.0,0,0,0,0.0,0.0,0,0.0,3.7724915269999997,0.0,0.0,0.0,0.0,0,0.0,0.0,0.0,0.0,0,0,0.0,0.0,0,0.0,0.0,0.0,0.0,0.0,0.0,0,0.0,0.0,0.0,0.0,0.0,0.0,0,0.0,0.0,0,0.0,0.0,0.0,0.0,0.0,0.0,0,0,0,0.0,0,0.0,0.0,0,0,0.0,0,0.0,0.0,0.0,0,0.0,0.0,0.0,0,0,0.0,0.0,0,0.0,0.0,0.0,0,0.0,0.0,0.0,0,0,0,0.0,0.0,0,0.0,0.0,0.0,0,0.0,0.0,0.0,0.0,0.0,0.0,0.0,0.0,0.0,0.0,0.0,0.0,0.0,0.0,0.0,0.0,0.0,0.0,0.0,0.0,0.0,0.0,0.0,0.0,0.0,18.49500353,0.0,0.0,0.0,0,0.0,0.0,0.0,0.0,0.0,0.0,0.0,0,0.0,0.0,0.0,0.0,0.0,0.0,0.0,0,0.0,0.0,0.0,0.0,0.0,0,0.0,0.0,0.0,0.0,0.0,0,0.0,0.0,0.0,0.0,0,3.763690668,0.0,0.0,0,0,0,0.0,0.0,0.0,0.0,73.96881428,0.0,0.0,0.0,0.0,0.0,0.0,0.0,0.0,0.0,0.0,0,0.0,0.0,56.5,23.7,0.193
# 5013,36445,435474,Eraiah B.,2010,nan,(P2O5)60.0 (PbO)39.5 (Sm2O3)0.5 ,0.0,0,0.0,0.0,0.0,0.0,0.0,0.0,0.0,0,0,0,0.0,0.0,0,0.0,0.0,0.0,0.0,0.0,0.0,0,0.0,0.0,0.0,0.0,0,0,0.0,0.0,0,0.0,0.0,0.0,0.0,0.0,0.0,0,0.0,0.0,0.0,0.0,0.0,0.0,0,0.0,0.0,0,0.0,0.0,0.0,0.0,0.0,0.0,0,0,0,0.0,0,0.0,0.0,0,0,0.0,0,0.0,0.0,0.0,0,0.0,0.0,0.0,0,0,0.0,0.0,0,0.0,0.0,0.0,0,0.0,0.0,0.0,0,0,0,0.0,0.0,0,0.0,0.0,0.0,0,0.0,0.0,0.0,0.0,0.0,0.0,0.0,0.0,0.0,0.0,0.0,0.0,0.0,0.0,0.0,0.0,0.0,0.0,0.0,0.0,0.0,60.0,0.0,0.0,0.0,39.5,0.0,0.0,0.0,0,0.0,0.0,0.0,0.0,0.0,0.0,0.0,0,0.0,0.0,0.0,0.0,0.0,0.0,0.5,0,0.0,0.0,0.0,0.0,0.0,0,0.0,0.0,0.0,0.0,0.0,0,0.0,0.0,0.0,0.0,0,0.0,0.0,0.0,0,0,0,0.0,0.0,0.0,0.0,0.0,0.0,0.0,0.0,0.0,0.0,0.0,0.0,0.0,0.0,0.0,0,0.0,0.0,28.5,12.01,0.193
# 5014,8877,71698,Shaw R.R.,1971,nan,(GeO2)92.0 (Na2O)8.0 ,0.0,0,0.0,0.0,0.0,0.0,0.0,0.0,0.0,0,0,0,0.0,0.0,0,0.0,0.0,0.0,0.0,0.0,0.0,0,0.0,0.0,0.0,0.0,0,0,0.0,0.0,0,0.0,0.0,0.0,0.0,0.0,0.0,0,0.0,0.0,0.0,0.0,0.0,0.0,0,0.0,0.0,0,0.0,0.0,0.0,0.0,0.0,0.0,0,0,0,0.0,0,0.0,92.0,0,0,0.0,0,0.0,0.0,0.0,0,0.0,0.0,0.0,0,0,0.0,0.0,0,0.0,0.0,0.0,0,0.0,0.0,0.0,0,0,0,0.0,0.0,0,0.0,0.0,0.0,0,0.0,0.0,0.0,0.0,0.0,0.0,8.0,0.0,0.0,0.0,0.0,0.0,0.0,0.0,0.0,0.0,0.0,0.0,0.0,0.0,0.0,0.0,0.0,0.0,0.0,0.0,0.0,0.0,0.0,0,0.0,0.0,0.0,0.0,0.0,0.0,0.0,0,0.0,0.0,0.0,0.0,0.0,0.0,0.0,0,0.0,0.0,0.0,0.0,0.0,0,0.0,0.0,0.0,0.0,0.0,0,0.0,0.0,0.0,0.0,0,0.0,0.0,0.0,0,0,0,0.0,0.0,0.0,0.0,0.0,0.0,0.0,0.0,0.0,0.0,0.0,0.0,0.0,0.0,0.0,0,0.0,0.0,63.2,26.5,0.19245279999999998
# 5015,5342,40498,Goralnik A.S.,1972,KV,(SiO2)100.0 ,0.0,0,0.0,0.0,0.0,0.0,0.0,0.0,0.0,0,0,0,0.0,0.0,0,0.0,0.0,0.0,0.0,0.0,0.0,0,0.0,0.0,0.0,0.0,0,0,0.0,0.0,0,0.0,0.0,0.0,0.0,0.0,0.0,0,0.0,0.0,0.0,0.0,0.0,0.0,0,0.0,0.0,0,0.0,0.0,0.0,0.0,0.0,0.0,0,0,0,0.0,0,0.0,0.0,0,0,0.0,0,0.0,0.0,0.0,0,0.0,0.0,0.0,0,0,0.0,0.0,0,0.0,0.0,0.0,0,0.0,0.0,0.0,0,0,0,0.0,0.0,0,0.0,0.0,0.0,0,0.0,0.0,0.0,0.0,0.0,0.0,0.0,0.0,0.0,0.0,0.0,0.0,0.0,0.0,0.0,0.0,0.0,0.0,0.0,0.0,0.0,0.0,0.0,0.0,0.0,0.0,0.0,0.0,0.0,0,0.0,0.0,0.0,0.0,0.0,0.0,0.0,0,0.0,0.0,0.0,0.0,0.0,100.0,0.0,0,0.0,0.0,0.0,0.0,0.0,0,0.0,0.0,0.0,0.0,0.0,0,0.0,0.0,0.0,0.0,0,0.0,0.0,0.0,0,0,0,0.0,0.0,0.0,0.0,0.0,0.0,0.0,0.0,0.0,0.0,0.0,0.0,0.0,0.0,0.0,0,0.0,0.0,nan,nan,0.192
# 5016,6774,51317,Rabukhin A.I.,1992,nan,(Al2O3)2.62 (Bi2O3)23.82 (Ga2O3)13.27 (PbO)60.29 ,0.0,0,0.0,2.62,0.0,0.0,0.0,0.0,0.0,0,0,0,0.0,0.0,0,0.0,0.0,0.0,0.0,23.82,0.0,0,0.0,0.0,0.0,0.0,0,0,0.0,0.0,0,0.0,0.0,0.0,0.0,0.0,0.0,0,0.0,0.0,0.0,0.0,0.0,0.0,0,0.0,0.0,0,0.0,0.0,0.0,0.0,0.0,13.27,0,0,0,0.0,0,0.0,0.0,0,0,0.0,0,0.0,0.0,0.0,0,0.0,0.0,0.0,0,0,0.0,0.0,0,0.0,0.0,0.0,0,0.0,0.0,0.0,0,0,0,0.0,0.0,0,0.0,0.0,0.0,0,0.0,0.0,0.0,0.0,0.0,0.0,0.0,0.0,0.0,0.0,0.0,0.0,0.0,0.0,0.0,0.0,0.0,0.0,0.0,0.0,0.0,0.0,0.0,0.0,0.0,60.29,0.0,0.0,0.0,0,0.0,0.0,0.0,0.0,0.0,0.0,0.0,0,0.0,0.0,0.0,0.0,0.0,0.0,0.0,0,0.0,0.0,0.0,0.0,0.0,0,0.0,0.0,0.0,0.0,0.0,0,0.0,0.0,0.0,0.0,0,0.0,0.0,0.0,0,0,0,0.0,0.0,0.0,0.0,0.0,0.0,0.0,0.0,0.0,0.0,0.0,0.0,0.0,0.0,0.0,0,0.0,0.0,46.7,19.61,0.192
# 5017,27734,359611,Deriano S.,2004,nan,(MgO)10.0 (Na2O)14.0 (SiO2)76.0 ,0.0,0,0.0,0.0,0.0,0.0,0.0,0.0,0.0,0,0,0,0.0,0.0,0,0.0,0.0,0.0,0.0,0.0,0.0,0,0.0,0.0,0.0,0.0,0,0,0.0,0.0,0,0.0,0.0,0.0,0.0,0.0,0.0,0,0.0,0.0,0.0,0.0,0.0,0.0,0,0.0,0.0,0,0.0,0.0,0.0,0.0,0.0,0.0,0,0,0,0.0,0,0.0,0.0,0,0,0.0,0,0.0,0.0,0.0,0,0.0,0.0,0.0,0,0,0.0,0.0,0,0.0,0.0,0.0,0,0.0,0.0,0.0,0,0,0,0.0,0.0,0,0.0,10.0,0.0,0,0.0,0.0,0.0,0.0,0.0,0.0,14.0,0.0,0.0,0.0,0.0,0.0,0.0,0.0,0.0,0.0,0.0,0.0,0.0,0.0,0.0,0.0,0.0,0.0,0.0,0.0,0.0,0.0,0.0,0,0.0,0.0,0.0,0.0,0.0,0.0,0.0,0,0.0,0.0,0.0,0.0,0.0,76.0,0.0,0,0.0,0.0,0.0,0.0,0.0,0,0.0,0.0,0.0,0.0,0.0,0,0.0,0.0,0.0,0.0,0,0.0,0.0,0.0,0,0,0,0.0,0.0,0.0,0.0,0.0,0.0,0.0,0.0,0.0,0.0,0.0,0.0,0.0,0.0,0.0,0,0.0,0.0,67.5,28.3,0.192
# 5018,32592,389345,Marzouk S.Y.,2007,nan,(B2O3)72.31953723 (CoO)0.089590009 (Na2O)10.83142108 (SiO2)16.75945168 ,0.0,0,0.0,0.0,0.0,0.0,0.0,0.0,0.0,0,0,0,0.0,72.31953723,0,0.0,0.0,0.0,0.0,0.0,0.0,0,0.0,0.0,0.0,0.0,0,0,0.0,0.0,0,0.0,0.0,0.0,0.089590009,0.0,0.0,0,0.0,0.0,0.0,0.0,0.0,0.0,0,0.0,0.0,0,0.0,0.0,0.0,0.0,0.0,0.0,0,0,0,0.0,0,0.0,0.0,0,0,0.0,0,0.0,0.0,0.0,0,0.0,0.0,0.0,0,0,0.0,0.0,0,0.0,0.0,0.0,0,0.0,0.0,0.0,0,0,0,0.0,0.0,0,0.0,0.0,0.0,0,0.0,0.0,0.0,0.0,0.0,0.0,10.83142108,0.0,0.0,0.0,0.0,0.0,0.0,0.0,0.0,0.0,0.0,0.0,0.0,0.0,0.0,0.0,0.0,0.0,0.0,0.0,0.0,0.0,0.0,0,0.0,0.0,0.0,0.0,0.0,0.0,0.0,0,0.0,0.0,0.0,0.0,0.0,16.75945168,0.0,0,0.0,0.0,0.0,0.0,0.0,0,0.0,0.0,0.0,0.0,0.0,0,0.0,0.0,0.0,0.0,0,0.0,0.0,0.0,0,0,0,0.0,0.0,0.0,0.0,0.0,0.0,0.0,0.0,0.0,0.0,0.0,0.0,0.0,0.0,0.0,0,0.0,0.0,73.6,30.9,0.192
# 5019,41245,480752,Bootjomchai Ch.,2014,nan,(B2O3)29.702970299999997 (BaO)0.99009901 (SiO2)69.30693069 ,0.0,0,0.0,0.0,0.0,0.0,0.0,0.0,0.0,0,0,0,0.0,29.702970299999997,0,0.0,0.99009901,0.0,0.0,0.0,0.0,0,0.0,0.0,0.0,0.0,0,0,0.0,0.0,0,0.0,0.0,0.0,0.0,0.0,0.0,0,0.0,0.0,0.0,0.0,0.0,0.0,0,0.0,0.0,0,0.0,0.0,0.0,0.0,0.0,0.0,0,0,0,0.0,0,0.0,0.0,0,0,0.0,0,0.0,0.0,0.0,0,0.0,0.0,0.0,0,0,0.0,0.0,0,0.0,0.0,0.0,0,0.0,0.0,0.0,0,0,0,0.0,0.0,0,0.0,0.0,0.0,0,0.0,0.0,0.0,0.0,0.0,0.0,0.0,0.0,0.0,0.0,0.0,0.0,0.0,0.0,0.0,0.0,0.0,0.0,0.0,0.0,0.0,0.0,0.0,0.0,0.0,0.0,0.0,0.0,0.0,0,0.0,0.0,0.0,0.0,0.0,0.0,0.0,0,0.0,0.0,0.0,0.0,0.0,69.30693069,0.0,0,0.0,0.0,0.0,0.0,0.0,0,0.0,0.0,0.0,0.0,0.0,0,0.0,0.0,0.0,0.0,0,0.0,0.0,0.0,0,0,0,0.0,0.0,0.0,0.0,0.0,0.0,0.0,0.0,0.0,0.0,0.0,0.0,0.0,0.0,0.0,0,0.0,0.0,86.0,36.06,0.192
# 5020,41245,480757,Bootjomchai Ch.,2014,nan,(B2O3)29.702970299999997 (Bi2O3)0.99009901 (SiO2)69.30693069 ,0.0,0,0.0,0.0,0.0,0.0,0.0,0.0,0.0,0,0,0,0.0,29.702970299999997,0,0.0,0.0,0.0,0.0,0.99009901,0.0,0,0.0,0.0,0.0,0.0,0,0,0.0,0.0,0,0.0,0.0,0.0,0.0,0.0,0.0,0,0.0,0.0,0.0,0.0,0.0,0.0,0,0.0,0.0,0,0.0,0.0,0.0,0.0,0.0,0.0,0,0,0,0.0,0,0.0,0.0,0,0,0.0,0,0.0,0.0,0.0,0,0.0,0.0,0.0,0,0,0.0,0.0,0,0.0,0.0,0.0,0,0.0,0.0,0.0,0,0,0,0.0,0.0,0,0.0,0.0,0.0,0,0.0,0.0,0.0,0.0,0.0,0.0,0.0,0.0,0.0,0.0,0.0,0.0,0.0,0.0,0.0,0.0,0.0,0.0,0.0,0.0,0.0,0.0,0.0,0.0,0.0,0.0,0.0,0.0,0.0,0,0.0,0.0,0.0,0.0,0.0,0.0,0.0,0,0.0,0.0,0.0,0.0,0.0,69.30693069,0.0,0,0.0,0.0,0.0,0.0,0.0,0,0.0,0.0,0.0,0.0,0.0,0,0.0,0.0,0.0,0.0,0,0.0,0.0,0.0,0,0,0,0.0,0.0,0.0,0.0,0.0,0.0,0.0,0.0,0.0,0.0,0.0,0.0,0.0,0.0,0.0,0,0.0,0.0,88.5,37.13,0.192
# 5021,6619,38495,Gan Fuxi,1959,nan,(Al2O3)8.0 (B2O3)16.0 (Li2O)16.0 (SiO2)60.0 ,0.0,0,0.0,8.0,0.0,0.0,0.0,0.0,0.0,0,0,0,0.0,16.0,0,0.0,0.0,0.0,0.0,0.0,0.0,0,0.0,0.0,0.0,0.0,0,0,0.0,0.0,0,0.0,0.0,0.0,0.0,0.0,0.0,0,0.0,0.0,0.0,0.0,0.0,0.0,0,0.0,0.0,0,0.0,0.0,0.0,0.0,0.0,0.0,0,0,0,0.0,0,0.0,0.0,0,0,0.0,0,0.0,0.0,0.0,0,0.0,0.0,0.0,0,0,0.0,0.0,0,0.0,0.0,0.0,0,0.0,0.0,16.0,0,0,0,0.0,0.0,0,0.0,0.0,0.0,0,0.0,0.0,0.0,0.0,0.0,0.0,0.0,0.0,0.0,0.0,0.0,0.0,0.0,0.0,0.0,0.0,0.0,0.0,0.0,0.0,0.0,0.0,0.0,0.0,0.0,0.0,0.0,0.0,0.0,0,0.0,0.0,0.0,0.0,0.0,0.0,0.0,0,0.0,0.0,0.0,0.0,0.0,60.0,0.0,0,0.0,0.0,0.0,0.0,0.0,0,0.0,0.0,0.0,0.0,0.0,0,0.0,0.0,0.0,0.0,0,0.0,0.0,0.0,0,0,0,0.0,0.0,0.0,0.0,0.0,0.0,0.0,0.0,0.0,0.0,0.0,0.0,0.0,0.0,0.0,0,0.0,0.0,76.0,31.88,0.19196989999999997
# 5022,4562,14661,Osaka A.,1986,nan,(GeO2)47.62 (Na2O)4.76 (SiO2)47.62 ,0.0,0,0.0,0.0,0.0,0.0,0.0,0.0,0.0,0,0,0,0.0,0.0,0,0.0,0.0,0.0,0.0,0.0,0.0,0,0.0,0.0,0.0,0.0,0,0,0.0,0.0,0,0.0,0.0,0.0,0.0,0.0,0.0,0,0.0,0.0,0.0,0.0,0.0,0.0,0,0.0,0.0,0,0.0,0.0,0.0,0.0,0.0,0.0,0,0,0,0.0,0,0.0,47.62,0,0,0.0,0,0.0,0.0,0.0,0,0.0,0.0,0.0,0,0,0.0,0.0,0,0.0,0.0,0.0,0,0.0,0.0,0.0,0,0,0,0.0,0.0,0,0.0,0.0,0.0,0,0.0,0.0,0.0,0.0,0.0,0.0,4.76,0.0,0.0,0.0,0.0,0.0,0.0,0.0,0.0,0.0,0.0,0.0,0.0,0.0,0.0,0.0,0.0,0.0,0.0,0.0,0.0,0.0,0.0,0,0.0,0.0,0.0,0.0,0.0,0.0,0.0,0,0.0,0.0,0.0,0.0,0.0,47.62,0.0,0,0.0,0.0,0.0,0.0,0.0,0,0.0,0.0,0.0,0.0,0.0,0,0.0,0.0,0.0,0.0,0,0.0,0.0,0.0,0,0,0,0.0,0.0,0.0,0.0,0.0,0.0,0.0,0.0,0.0,0.0,0.0,0.0,0.0,0.0,0.0,0,0.0,0.0,60.9,25.55,0.1917809
# 5023,31836,394628,Lin Chung0Chern,2006,nan,(Al2O3)9.601 (CaO)1.7009999999999998 (Fe2O3)0.8490000000000001 (FeO)1.038 (MgO)0.73 (MnO)0.061 (P2O5)0.035 (SiO2)85.71600000000001 (TiO2)0.26899999999999996 ,0.0,0,0.0,9.601,0.0,0.0,0.0,0.0,0.0,0,0,0,0.0,0.0,0,0.0,0.0,0.0,0.0,0.0,0.0,0,0.0,0.0,1.7009999999999998,0.0,0,0,0.0,0.0,0,0.0,0.0,0.0,0.0,0.0,0.0,0,0.0,0.0,0.0,0.0,0.0,0.0,0,0.0,0.0,0,0.0,0.0,0.8490000000000001,1.038,0.0,0.0,0,0,0,0.0,0,0.0,0.0,0,0,0.0,0,0.0,0.0,0.0,0,0.0,0.0,0.0,0,0,0.0,0.0,0,0.0,0.0,0.0,0,0.0,0.0,0.0,0,0,0,0.0,0.0,0,0.0,0.73,0.0,0,0.061,0.0,0.0,0.0,0.0,0.0,0.0,0.0,0.0,0.0,0.0,0.0,0.0,0.0,0.0,0.0,0.0,0.0,0.0,0.0,0.0,0.035,0.0,0.0,0.0,0.0,0.0,0.0,0.0,0,0.0,0.0,0.0,0.0,0.0,0.0,0.0,0,0.0,0.0,0.0,0.0,0.0,85.71600000000001,0.0,0,0.0,0.0,0.0,0.0,0.0,0,0.0,0.0,0.0,0.0,0.0,0,0.0,0.0,0.0,0.0,0,0.26899999999999996,0.0,0.0,0,0,0,0.0,0.0,0.0,0.0,0.0,0.0,0.0,0.0,0.0,0.0,0.0,0.0,0.0,0.0,0.0,0,0.0,0.0,81.0,34.0,0.1911765
# 5024,6619,38466,Gan Fuxi,1959,nan,(Al2O3)2.0 (B2O3)8.0 (Na2O)16.0 (SiO2)74.0 ,0.0,0,0.0,2.0,0.0,0.0,0.0,0.0,0.0,0,0,0,0.0,8.0,0,0.0,0.0,0.0,0.0,0.0,0.0,0,0.0,0.0,0.0,0.0,0,0,0.0,0.0,0,0.0,0.0,0.0,0.0,0.0,0.0,0,0.0,0.0,0.0,0.0,0.0,0.0,0,0.0,0.0,0,0.0,0.0,0.0,0.0,0.0,0.0,0,0,0,0.0,0,0.0,0.0,0,0,0.0,0,0.0,0.0,0.0,0,0.0,0.0,0.0,0,0,0.0,0.0,0,0.0,0.0,0.0,0,0.0,0.0,0.0,0,0,0,0.0,0.0,0,0.0,0.0,0.0,0,0.0,0.0,0.0,0.0,0.0,0.0,16.0,0.0,0.0,0.0,0.0,0.0,0.0,0.0,0.0,0.0,0.0,0.0,0.0,0.0,0.0,0.0,0.0,0.0,0.0,0.0,0.0,0.0,0.0,0,0.0,0.0,0.0,0.0,0.0,0.0,0.0,0,0.0,0.0,0.0,0.0,0.0,74.0,0.0,0,0.0,0.0,0.0,0.0,0.0,0,0.0,0.0,0.0,0.0,0.0,0,0.0,0.0,0.0,0.0,0,0.0,0.0,0.0,0,0,0,0.0,0.0,0.0,0.0,0.0,0.0,0.0,0.0,0.0,0.0,0.0,0.0,0.0,0.0,0.0,0,0.0,0.0,72.2,30.31,0.191026
# 5025,27734,359604,Deriano S.,2004,nan,(Al2O3)2.0 (CaO)2.5 (K2O)1.0 (MgO)4.0 (Na2O)13.0 (SiO2)77.5 ,0.0,0,0.0,2.0,0.0,0.0,0.0,0.0,0.0,0,0,0,0.0,0.0,0,0.0,0.0,0.0,0.0,0.0,0.0,0,0.0,0.0,2.5,0.0,0,0,0.0,0.0,0,0.0,0.0,0.0,0.0,0.0,0.0,0,0.0,0.0,0.0,0.0,0.0,0.0,0,0.0,0.0,0,0.0,0.0,0.0,0.0,0.0,0.0,0,0,0,0.0,0,0.0,0.0,0,0,0.0,0,0.0,0.0,0.0,0,0.0,0.0,1.0,0,0,0.0,0.0,0,0.0,0.0,0.0,0,0.0,0.0,0.0,0,0,0,0.0,0.0,0,0.0,4.0,0.0,0,0.0,0.0,0.0,0.0,0.0,0.0,13.0,0.0,0.0,0.0,0.0,0.0,0.0,0.0,0.0,0.0,0.0,0.0,0.0,0.0,0.0,0.0,0.0,0.0,0.0,0.0,0.0,0.0,0.0,0,0.0,0.0,0.0,0.0,0.0,0.0,0.0,0,0.0,0.0,0.0,0.0,0.0,77.5,0.0,0,0.0,0.0,0.0,0.0,0.0,0,0.0,0.0,0.0,0.0,0.0,0,0.0,0.0,0.0,0.0,0,0.0,0.0,0.0,0,0,0,0.0,0.0,0.0,0.0,0.0,0.0,0.0,0.0,0.0,0.0,0.0,0.0,0.0,0.0,0.0,0,0.0,0.0,69.0,29.0,0.191
# 5026,41245,480746,Bootjomchai Ch.,2014,nan,(B2O3)30.0 (SiO2)70.0 ,0.0,0,0.0,0.0,0.0,0.0,0.0,0.0,0.0,0,0,0,0.0,30.0,0,0.0,0.0,0.0,0.0,0.0,0.0,0,0.0,0.0,0.0,0.0,0,0,0.0,0.0,0,0.0,0.0,0.0,0.0,0.0,0.0,0,0.0,0.0,0.0,0.0,0.0,0.0,0,0.0,0.0,0,0.0,0.0,0.0,0.0,0.0,0.0,0,0,0,0.0,0,0.0,0.0,0,0,0.0,0,0.0,0.0,0.0,0,0.0,0.0,0.0,0,0,0.0,0.0,0,0.0,0.0,0.0,0,0.0,0.0,0.0,0,0,0,0.0,0.0,0,0.0,0.0,0.0,0,0.0,0.0,0.0,0.0,0.0,0.0,0.0,0.0,0.0,0.0,0.0,0.0,0.0,0.0,0.0,0.0,0.0,0.0,0.0,0.0,0.0,0.0,0.0,0.0,0.0,0.0,0.0,0.0,0.0,0,0.0,0.0,0.0,0.0,0.0,0.0,0.0,0,0.0,0.0,0.0,0.0,0.0,70.0,0.0,0,0.0,0.0,0.0,0.0,0.0,0,0.0,0.0,0.0,0.0,0.0,0,0.0,0.0,0.0,0.0,0,0.0,0.0,0.0,0,0,0,0.0,0.0,0.0,0.0,0.0,0.0,0.0,0.0,0.0,0.0,0.0,0.0,0.0,0.0,0.0,0,0.0,0.0,87.1,36.56,0.191
# 5027,38891,459606,Halimah M.K.,2010,nan,(Ag2O)8.5 (AgI)15 (B2O3)22.95 (TeO2)53.55 ,8.5,15,0.0,0.0,0.0,0.0,0.0,0.0,0.0,0,0,0,0.0,22.95,0,0.0,0.0,0.0,0.0,0.0,0.0,0,0.0,0.0,0.0,0.0,0,0,0.0,0.0,0,0.0,0.0,0.0,0.0,0.0,0.0,0,0.0,0.0,0.0,0.0,0.0,0.0,0,0.0,0.0,0,0.0,0.0,0.0,0.0,0.0,0.0,0,0,0,0.0,0,0.0,0.0,0,0,0.0,0,0.0,0.0,0.0,0,0.0,0.0,0.0,0,0,0.0,0.0,0,0.0,0.0,0.0,0,0.0,0.0,0.0,0,0,0,0.0,0.0,0,0.0,0.0,0.0,0,0.0,0.0,0.0,0.0,0.0,0.0,0.0,0.0,0.0,0.0,0.0,0.0,0.0,0.0,0.0,0.0,0.0,0.0,0.0,0.0,0.0,0.0,0.0,0.0,0.0,0.0,0.0,0.0,0.0,0,0.0,0.0,0.0,0.0,0.0,0.0,0.0,0,0.0,0.0,0.0,0.0,0.0,0.0,0.0,0,0.0,0.0,0.0,0.0,0.0,0,0.0,0.0,0.0,0.0,0.0,0,0.0,53.55,0.0,0.0,0,0.0,0.0,0.0,0,0,0,0.0,0.0,0.0,0.0,0.0,0.0,0.0,0.0,0.0,0.0,0.0,0.0,0.0,0.0,0.0,0,0.0,0.0,50.0,21.0,0.1904762
# 5028,1834,9123,Takahashi K.,1983,nan,(Li2O)22.5 (SiO2)77.5 ,0.0,0,0.0,0.0,0.0,0.0,0.0,0.0,0.0,0,0,0,0.0,0.0,0,0.0,0.0,0.0,0.0,0.0,0.0,0,0.0,0.0,0.0,0.0,0,0,0.0,0.0,0,0.0,0.0,0.0,0.0,0.0,0.0,0,0.0,0.0,0.0,0.0,0.0,0.0,0,0.0,0.0,0,0.0,0.0,0.0,0.0,0.0,0.0,0,0,0,0.0,0,0.0,0.0,0,0,0.0,0,0.0,0.0,0.0,0,0.0,0.0,0.0,0,0,0.0,0.0,0,0.0,0.0,0.0,0,0.0,0.0,22.5,0,0,0,0.0,0.0,0,0.0,0.0,0.0,0,0.0,0.0,0.0,0.0,0.0,0.0,0.0,0.0,0.0,0.0,0.0,0.0,0.0,0.0,0.0,0.0,0.0,0.0,0.0,0.0,0.0,0.0,0.0,0.0,0.0,0.0,0.0,0.0,0.0,0,0.0,0.0,0.0,0.0,0.0,0.0,0.0,0,0.0,0.0,0.0,0.0,0.0,77.5,0.0,0,0.0,0.0,0.0,0.0,0.0,0,0.0,0.0,0.0,0.0,0.0,0,0.0,0.0,0.0,0.0,0,0.0,0.0,0.0,0,0,0,0.0,0.0,0.0,0.0,0.0,0.0,0.0,0.0,0.0,0.0,0.0,0.0,0.0,0.0,0.0,0,0.0,0.0,73.5,30.88,0.19009070000000003
# 5029,1440,1472,Pavlova G.A.,1975,nan,(SiO2)93.86074531 (TiO2)6.139254693 ,0.0,0,0.0,0.0,0.0,0.0,0.0,0.0,0.0,0,0,0,0.0,0.0,0,0.0,0.0,0.0,0.0,0.0,0.0,0,0.0,0.0,0.0,0.0,0,0,0.0,0.0,0,0.0,0.0,0.0,0.0,0.0,0.0,0,0.0,0.0,0.0,0.0,0.0,0.0,0,0.0,0.0,0,0.0,0.0,0.0,0.0,0.0,0.0,0,0,0,0.0,0,0.0,0.0,0,0,0.0,0,0.0,0.0,0.0,0,0.0,0.0,0.0,0,0,0.0,0.0,0,0.0,0.0,0.0,0,0.0,0.0,0.0,0,0,0,0.0,0.0,0,0.0,0.0,0.0,0,0.0,0.0,0.0,0.0,0.0,0.0,0.0,0.0,0.0,0.0,0.0,0.0,0.0,0.0,0.0,0.0,0.0,0.0,0.0,0.0,0.0,0.0,0.0,0.0,0.0,0.0,0.0,0.0,0.0,0,0.0,0.0,0.0,0.0,0.0,0.0,0.0,0,0.0,0.0,0.0,0.0,0.0,93.86074531,0.0,0,0.0,0.0,0.0,0.0,0.0,0,0.0,0.0,0.0,0.0,0.0,0,0.0,0.0,0.0,0.0,0,6.139254693,0.0,0.0,0,0,0,0.0,0.0,0.0,0.0,0.0,0.0,0.0,0.0,0.0,0.0,0.0,0.0,0.0,0.0,0.0,0,0.0,0.0,nan,nan,0.19
# 5030,5485,6009,Lyubimov M.L.,1957,S3801,(Al2O3)0.958586878 (B2O3)24.02002195 (K2O)0.334713127 (Na2O)2.482452201 (SiO2)72.20422585 ,0.0,0,0.0,0.958586878,0.0,0.0,0.0,0.0,0.0,0,0,0,0.0,24.02002195,0,0.0,0.0,0.0,0.0,0.0,0.0,0,0.0,0.0,0.0,0.0,0,0,0.0,0.0,0,0.0,0.0,0.0,0.0,0.0,0.0,0,0.0,0.0,0.0,0.0,0.0,0.0,0,0.0,0.0,0,0.0,0.0,0.0,0.0,0.0,0.0,0,0,0,0.0,0,0.0,0.0,0,0,0.0,0,0.0,0.0,0.0,0,0.0,0.0,0.334713127,0,0,0.0,0.0,0,0.0,0.0,0.0,0,0.0,0.0,0.0,0,0,0,0.0,0.0,0,0.0,0.0,0.0,0,0.0,0.0,0.0,0.0,0.0,0.0,2.482452201,0.0,0.0,0.0,0.0,0.0,0.0,0.0,0.0,0.0,0.0,0.0,0.0,0.0,0.0,0.0,0.0,0.0,0.0,0.0,0.0,0.0,0.0,0,0.0,0.0,0.0,0.0,0.0,0.0,0.0,0,0.0,0.0,0.0,0.0,0.0,72.20422585,0.0,0,0.0,0.0,0.0,0.0,0.0,0,0.0,0.0,0.0,0.0,0.0,0,0.0,0.0,0.0,0.0,0,0.0,0.0,0.0,0,0,0,0.0,0.0,0.0,0.0,0.0,0.0,0.0,0.0,0.0,0.0,0.0,0.0,0.0,0.0,0.0,0,0.0,0.0,57.8,24.28,0.19
# 5031,25144,350529,Anan`ev A.V.,1998,nan,(SiO2)99.02 (TiO2)0.98 ,0.0,0,0.0,0.0,0.0,0.0,0.0,0.0,0.0,0,0,0,0.0,0.0,0,0.0,0.0,0.0,0.0,0.0,0.0,0,0.0,0.0,0.0,0.0,0,0,0.0,0.0,0,0.0,0.0,0.0,0.0,0.0,0.0,0,0.0,0.0,0.0,0.0,0.0,0.0,0,0.0,0.0,0,0.0,0.0,0.0,0.0,0.0,0.0,0,0,0,0.0,0,0.0,0.0,0,0,0.0,0,0.0,0.0,0.0,0,0.0,0.0,0.0,0,0,0.0,0.0,0,0.0,0.0,0.0,0,0.0,0.0,0.0,0,0,0,0.0,0.0,0,0.0,0.0,0.0,0,0.0,0.0,0.0,0.0,0.0,0.0,0.0,0.0,0.0,0.0,0.0,0.0,0.0,0.0,0.0,0.0,0.0,0.0,0.0,0.0,0.0,0.0,0.0,0.0,0.0,0.0,0.0,0.0,0.0,0,0.0,0.0,0.0,0.0,0.0,0.0,0.0,0,0.0,0.0,0.0,0.0,0.0,99.02,0.0,0,0.0,0.0,0.0,0.0,0.0,0,0.0,0.0,0.0,0.0,0.0,0,0.0,0.0,0.0,0.0,0,0.98,0.0,0.0,0,0,0,0.0,0.0,0.0,0.0,0.0,0.0,0.0,0.0,0.0,0.0,0.0,0.0,0.0,0.0,0.0,0,0.0,0.0,70.5,29.6,0.19
# 5032,26481,386672,Hwa L.G.,2002,nan,(GeO2)100.0 ,0.0,0,0.0,0.0,0.0,0.0,0.0,0.0,0.0,0,0,0,0.0,0.0,0,0.0,0.0,0.0,0.0,0.0,0.0,0,0.0,0.0,0.0,0.0,0,0,0.0,0.0,0,0.0,0.0,0.0,0.0,0.0,0.0,0,0.0,0.0,0.0,0.0,0.0,0.0,0,0.0,0.0,0,0.0,0.0,0.0,0.0,0.0,0.0,0,0,0,0.0,0,0.0,100.0,0,0,0.0,0,0.0,0.0,0.0,0,0.0,0.0,0.0,0,0,0.0,0.0,0,0.0,0.0,0.0,0,0.0,0.0,0.0,0,0,0,0.0,0.0,0,0.0,0.0,0.0,0,0.0,0.0,0.0,0.0,0.0,0.0,0.0,0.0,0.0,0.0,0.0,0.0,0.0,0.0,0.0,0.0,0.0,0.0,0.0,0.0,0.0,0.0,0.0,0.0,0.0,0.0,0.0,0.0,0.0,0,0.0,0.0,0.0,0.0,0.0,0.0,0.0,0,0.0,0.0,0.0,0.0,0.0,0.0,0.0,0,0.0,0.0,0.0,0.0,0.0,0,0.0,0.0,0.0,0.0,0.0,0,0.0,0.0,0.0,0.0,0,0.0,0.0,0.0,0,0,0,0.0,0.0,0.0,0.0,0.0,0.0,0.0,0.0,0.0,0.0,0.0,0.0,0.0,0.0,0.0,0,0.0,0.0,43.3,18.19,0.19
# 5033,27139,310646,Boyd D.C.,1980,Corning 3320,(Al2O3)1.236061951 (B2O3)13.57692946 (K2O)1.337959946 (Na2O)4.0668818369999995 (SiO2)79.70733681 (U3O8)0.074829997 ,0.0,0,0.0,1.236061951,0.0,0.0,0.0,0.0,0.0,0,0,0,0.0,13.57692946,0,0.0,0.0,0.0,0.0,0.0,0.0,0,0.0,0.0,0.0,0.0,0,0,0.0,0.0,0,0.0,0.0,0.0,0.0,0.0,0.0,0,0.0,0.0,0.0,0.0,0.0,0.0,0,0.0,0.0,0,0.0,0.0,0.0,0.0,0.0,0.0,0,0,0,0.0,0,0.0,0.0,0,0,0.0,0,0.0,0.0,0.0,0,0.0,0.0,1.337959946,0,0,0.0,0.0,0,0.0,0.0,0.0,0,0.0,0.0,0.0,0,0,0,0.0,0.0,0,0.0,0.0,0.0,0,0.0,0.0,0.0,0.0,0.0,0.0,4.0668818369999995,0.0,0.0,0.0,0.0,0.0,0.0,0.0,0.0,0.0,0.0,0.0,0.0,0.0,0.0,0.0,0.0,0.0,0.0,0.0,0.0,0.0,0.0,0,0.0,0.0,0.0,0.0,0.0,0.0,0.0,0,0.0,0.0,0.0,0.0,0.0,79.70733681,0.0,0,0.0,0.0,0.0,0.0,0.0,0,0.0,0.0,0.0,0.0,0.0,0,0.0,0.0,0.0,0.0,0,0.0,0.0,0.0,0,0,0,0.0,0.074829997,0.0,0.0,0.0,0.0,0.0,0.0,0.0,0.0,0.0,0.0,0.0,0.0,0.0,0,0.0,0.0,65.0,27.31,0.19
# 5034,27139,310655,Boyd D.C.,1980,Corning 7251,(Al2O3)1.209873964 (B2O3)10.63142968 (Na2O)3.980718881 (SiO2)84.17797747 ,0.0,0,0.0,1.209873964,0.0,0.0,0.0,0.0,0.0,0,0,0,0.0,10.63142968,0,0.0,0.0,0.0,0.0,0.0,0.0,0,0.0,0.0,0.0,0.0,0,0,0.0,0.0,0,0.0,0.0,0.0,0.0,0.0,0.0,0,0.0,0.0,0.0,0.0,0.0,0.0,0,0.0,0.0,0,0.0,0.0,0.0,0.0,0.0,0.0,0,0,0,0.0,0,0.0,0.0,0,0,0.0,0,0.0,0.0,0.0,0,0.0,0.0,0.0,0,0,0.0,0.0,0,0.0,0.0,0.0,0,0.0,0.0,0.0,0,0,0,0.0,0.0,0,0.0,0.0,0.0,0,0.0,0.0,0.0,0.0,0.0,0.0,3.980718881,0.0,0.0,0.0,0.0,0.0,0.0,0.0,0.0,0.0,0.0,0.0,0.0,0.0,0.0,0.0,0.0,0.0,0.0,0.0,0.0,0.0,0.0,0,0.0,0.0,0.0,0.0,0.0,0.0,0.0,0,0.0,0.0,0.0,0.0,0.0,84.17797747,0.0,0,0.0,0.0,0.0,0.0,0.0,0,0.0,0.0,0.0,0.0,0.0,0,0.0,0.0,0.0,0.0,0,0.0,0.0,0.0,0,0,0,0.0,0.0,0.0,0.0,0.0,0.0,0.0,0.0,0.0,0.0,0.0,0.0,0.0,0.0,0.0,0,0.0,0.0,64.0,26.89,0.19
# 5035,27139,310662,Boyd D.C.,1980,Corning 7913,(Al2O3)0.296469689 (B2O3)2.605143904 (SiO2)97.09838641 ,0.0,0,0.0,0.296469689,0.0,0.0,0.0,0.0,0.0,0,0,0,0.0,2.605143904,0,0.0,0.0,0.0,0.0,0.0,0.0,0,0.0,0.0,0.0,0.0,0,0,0.0,0.0,0,0.0,0.0,0.0,0.0,0.0,0.0,0,0.0,0.0,0.0,0.0,0.0,0.0,0,0.0,0.0,0,0.0,0.0,0.0,0.0,0.0,0.0,0,0,0,0.0,0,0.0,0.0,0,0,0.0,0,0.0,0.0,0.0,0,0.0,0.0,0.0,0,0,0.0,0.0,0,0.0,0.0,0.0,0,0.0,0.0,0.0,0,0,0,0.0,0.0,0,0.0,0.0,0.0,0,0.0,0.0,0.0,0.0,0.0,0.0,0.0,0.0,0.0,0.0,0.0,0.0,0.0,0.0,0.0,0.0,0.0,0.0,0.0,0.0,0.0,0.0,0.0,0.0,0.0,0.0,0.0,0.0,0.0,0,0.0,0.0,0.0,0.0,0.0,0.0,0.0,0,0.0,0.0,0.0,0.0,0.0,97.09838641,0.0,0,0.0,0.0,0.0,0.0,0.0,0,0.0,0.0,0.0,0.0,0.0,0,0.0,0.0,0.0,0.0,0,0.0,0.0,0.0,0,0,0,0.0,0.0,0.0,0.0,0.0,0.0,0.0,0.0,0.0,0.0,0.0,0.0,0.0,0.0,0.0,0,0.0,0.0,68.0,28.57,0.19
# 5036,28749,373095,Hwa L.G.,2005,nan,(GeO2)100.0 ,0.0,0,0.0,0.0,0.0,0.0,0.0,0.0,0.0,0,0,0,0.0,0.0,0,0.0,0.0,0.0,0.0,0.0,0.0,0,0.0,0.0,0.0,0.0,0,0,0.0,0.0,0,0.0,0.0,0.0,0.0,0.0,0.0,0,0.0,0.0,0.0,0.0,0.0,0.0,0,0.0,0.0,0,0.0,0.0,0.0,0.0,0.0,0.0,0,0,0,0.0,0,0.0,100.0,0,0,0.0,0,0.0,0.0,0.0,0,0.0,0.0,0.0,0,0,0.0,0.0,0,0.0,0.0,0.0,0,0.0,0.0,0.0,0,0,0,0.0,0.0,0,0.0,0.0,0.0,0,0.0,0.0,0.0,0.0,0.0,0.0,0.0,0.0,0.0,0.0,0.0,0.0,0.0,0.0,0.0,0.0,0.0,0.0,0.0,0.0,0.0,0.0,0.0,0.0,0.0,0.0,0.0,0.0,0.0,0,0.0,0.0,0.0,0.0,0.0,0.0,0.0,0,0.0,0.0,0.0,0.0,0.0,0.0,0.0,0,0.0,0.0,0.0,0.0,0.0,0,0.0,0.0,0.0,0.0,0.0,0,0.0,0.0,0.0,0.0,0,0.0,0.0,0.0,0,0,0,0.0,0.0,0.0,0.0,0.0,0.0,0.0,0.0,0.0,0.0,0.0,0.0,0.0,0.0,0.0,0,0.0,0.0,43.3,18.19,0.19
# 5037,32232,406892,Kamimura Y.,2003,nan,(Al2O3)1.399299846 (B2O3)11.69414871 (Fe2O3)0.049979995 (Na2O)4.497750505 (SiO2)82.35882094 ,0.0,0,0.0,1.399299846,0.0,0.0,0.0,0.0,0.0,0,0,0,0.0,11.69414871,0,0.0,0.0,0.0,0.0,0.0,0.0,0,0.0,0.0,0.0,0.0,0,0,0.0,0.0,0,0.0,0.0,0.0,0.0,0.0,0.0,0,0.0,0.0,0.0,0.0,0.0,0.0,0,0.0,0.0,0,0.0,0.0,0.049979995,0.0,0.0,0.0,0,0,0,0.0,0,0.0,0.0,0,0,0.0,0,0.0,0.0,0.0,0,0.0,0.0,0.0,0,0,0.0,0.0,0,0.0,0.0,0.0,0,0.0,0.0,0.0,0,0,0,0.0,0.0,0,0.0,0.0,0.0,0,0.0,0.0,0.0,0.0,0.0,0.0,4.497750505,0.0,0.0,0.0,0.0,0.0,0.0,0.0,0.0,0.0,0.0,0.0,0.0,0.0,0.0,0.0,0.0,0.0,0.0,0.0,0.0,0.0,0.0,0,0.0,0.0,0.0,0.0,0.0,0.0,0.0,0,0.0,0.0,0.0,0.0,0.0,82.35882094,0.0,0,0.0,0.0,0.0,0.0,0.0,0,0.0,0.0,0.0,0.0,0.0,0,0.0,0.0,0.0,0.0,0,0.0,0.0,0.0,0,0,0,0.0,0.0,0.0,0.0,0.0,0.0,0.0,0.0,0.0,0.0,0.0,0.0,0.0,0.0,0.0,0,0.0,0.0,63.0,26.47,0.19
# 5038,32940,397724,Zha Chang0sheng,1994,Herasil,(SiO2)100.0 ,0.0,0,0.0,0.0,0.0,0.0,0.0,0.0,0.0,0,0,0,0.0,0.0,0,0.0,0.0,0.0,0.0,0.0,0.0,0,0.0,0.0,0.0,0.0,0,0,0.0,0.0,0,0.0,0.0,0.0,0.0,0.0,0.0,0,0.0,0.0,0.0,0.0,0.0,0.0,0,0.0,0.0,0,0.0,0.0,0.0,0.0,0.0,0.0,0,0,0,0.0,0,0.0,0.0,0,0,0.0,0,0.0,0.0,0.0,0,0.0,0.0,0.0,0,0,0.0,0.0,0,0.0,0.0,0.0,0,0.0,0.0,0.0,0,0,0,0.0,0.0,0,0.0,0.0,0.0,0,0.0,0.0,0.0,0.0,0.0,0.0,0.0,0.0,0.0,0.0,0.0,0.0,0.0,0.0,0.0,0.0,0.0,0.0,0.0,0.0,0.0,0.0,0.0,0.0,0.0,0.0,0.0,0.0,0.0,0,0.0,0.0,0.0,0.0,0.0,0.0,0.0,0,0.0,0.0,0.0,0.0,0.0,100.0,0.0,0,0.0,0.0,0.0,0.0,0.0,0,0.0,0.0,0.0,0.0,0.0,0,0.0,0.0,0.0,0.0,0,0.0,0.0,0.0,0,0,0,0.0,0.0,0.0,0.0,0.0,0.0,0.0,0.0,0.0,0.0,0.0,0.0,0.0,0.0,0.0,0,0.0,0.0,nan,nan,0.19
# 5039,40603,468519,Sidek H.A.A.,2012,nan,(TeO2)100.0 ,0.0,0,0.0,0.0,0.0,0.0,0.0,0.0,0.0,0,0,0,0.0,0.0,0,0.0,0.0,0.0,0.0,0.0,0.0,0,0.0,0.0,0.0,0.0,0,0,0.0,0.0,0,0.0,0.0,0.0,0.0,0.0,0.0,0,0.0,0.0,0.0,0.0,0.0,0.0,0,0.0,0.0,0,0.0,0.0,0.0,0.0,0.0,0.0,0,0,0,0.0,0,0.0,0.0,0,0,0.0,0,0.0,0.0,0.0,0,0.0,0.0,0.0,0,0,0.0,0.0,0,0.0,0.0,0.0,0,0.0,0.0,0.0,0,0,0,0.0,0.0,0,0.0,0.0,0.0,0,0.0,0.0,0.0,0.0,0.0,0.0,0.0,0.0,0.0,0.0,0.0,0.0,0.0,0.0,0.0,0.0,0.0,0.0,0.0,0.0,0.0,0.0,0.0,0.0,0.0,0.0,0.0,0.0,0.0,0,0.0,0.0,0.0,0.0,0.0,0.0,0.0,0,0.0,0.0,0.0,0.0,0.0,0.0,0.0,0,0.0,0.0,0.0,0.0,0.0,0,0.0,0.0,0.0,0.0,0.0,0,0.0,100.0,0.0,0.0,0,0.0,0.0,0.0,0,0,0,0.0,0.0,0.0,0.0,0.0,0.0,0.0,0.0,0.0,0.0,0.0,0.0,0.0,0.0,0.0,0,0.0,0.0,51.3,21.5,0.19
# 5040,293,110632,State Optical I,1975,LK7,(Al2O3)0.907021395 (As2O3)0.157900417 (B2O3)9.334460643 (K2O)5.25392487 (NaCl)1.069002822 (NH4NO3)0.39030103 (SiO2)82.88738882 ,0.0,0,0.0,0.907021395,0.0,0.0,0.0,0.157900417,0.0,0,0,0,0.0,9.334460643,0,0.0,0.0,0.0,0.0,0.0,0.0,0,0.0,0.0,0.0,0.0,0,0,0.0,0.0,0,0.0,0.0,0.0,0.0,0.0,0.0,0,0.0,0.0,0.0,0.0,0.0,0.0,0,0.0,0.0,0,0.0,0.0,0.0,0.0,0.0,0.0,0,0,0,0.0,0,0.0,0.0,0,0,0.0,0,0.0,0.0,0.0,0,0.0,0.0,5.25392487,0,0,0.0,0.0,0,0.0,0.0,0.0,0,0.0,0.0,0.0,0,0,0,0.0,0.0,0,0.0,0.0,0.0,0,0.0,0.0,0.0,0.0,0.0,0.0,0.0,0.0,0.0,1.069002822,0.0,0.0,0.0,0.0,0.0,0.0,0.39030103,0.0,0.0,0.0,0.0,0.0,0.0,0.0,0.0,0.0,0.0,0.0,0.0,0,0.0,0.0,0.0,0.0,0.0,0.0,0.0,0,0.0,0.0,0.0,0.0,0.0,82.88738882,0.0,0,0.0,0.0,0.0,0.0,0.0,0,0.0,0.0,0.0,0.0,0.0,0,0.0,0.0,0.0,0.0,0,0.0,0.0,0.0,0,0,0,0.0,0.0,0.0,0.0,0.0,0.0,0.0,0.0,0.0,0.0,0.0,0.0,0.0,0.0,0.0,0,0.0,0.0,67.9,28.53,0.18997550000000002
# 5041,6619,38470,Gan Fuxi,1959,nan,(Al2O3)12.0 (B2O3)12.0 (Na2O)16.0 (SiO2)60.0 ,0.0,0,0.0,12.0,0.0,0.0,0.0,0.0,0.0,0,0,0,0.0,12.0,0,0.0,0.0,0.0,0.0,0.0,0.0,0,0.0,0.0,0.0,0.0,0,0,0.0,0.0,0,0.0,0.0,0.0,0.0,0.0,0.0,0,0.0,0.0,0.0,0.0,0.0,0.0,0,0.0,0.0,0,0.0,0.0,0.0,0.0,0.0,0.0,0,0,0,0.0,0,0.0,0.0,0,0,0.0,0,0.0,0.0,0.0,0,0.0,0.0,0.0,0,0,0.0,0.0,0,0.0,0.0,0.0,0,0.0,0.0,0.0,0,0,0,0.0,0.0,0,0.0,0.0,0.0,0,0.0,0.0,0.0,0.0,0.0,0.0,16.0,0.0,0.0,0.0,0.0,0.0,0.0,0.0,0.0,0.0,0.0,0.0,0.0,0.0,0.0,0.0,0.0,0.0,0.0,0.0,0.0,0.0,0.0,0,0.0,0.0,0.0,0.0,0.0,0.0,0.0,0,0.0,0.0,0.0,0.0,0.0,60.0,0.0,0,0.0,0.0,0.0,0.0,0.0,0,0.0,0.0,0.0,0.0,0.0,0,0.0,0.0,0.0,0.0,0,0.0,0.0,0.0,0,0,0,0.0,0.0,0.0,0.0,0.0,0.0,0.0,0.0,0.0,0.0,0.0,0.0,0.0,0.0,0.0,0,0.0,0.0,64.9,27.27,0.1899523
# 5042,26687,21379,LaCourse W.C.,1996,nan,(Al2O3)4.0 (CaO)7.0 (Na2O)18.0 (SiO2)71.0 ,0.0,0,0.0,4.0,0.0,0.0,0.0,0.0,0.0,0,0,0,0.0,0.0,0,0.0,0.0,0.0,0.0,0.0,0.0,0,0.0,0.0,7.0,0.0,0,0,0.0,0.0,0,0.0,0.0,0.0,0.0,0.0,0.0,0,0.0,0.0,0.0,0.0,0.0,0.0,0,0.0,0.0,0,0.0,0.0,0.0,0.0,0.0,0.0,0,0,0,0.0,0,0.0,0.0,0,0,0.0,0,0.0,0.0,0.0,0,0.0,0.0,0.0,0,0,0.0,0.0,0,0.0,0.0,0.0,0,0.0,0.0,0.0,0,0,0,0.0,0.0,0,0.0,0.0,0.0,0,0.0,0.0,0.0,0.0,0.0,0.0,18.0,0.0,0.0,0.0,0.0,0.0,0.0,0.0,0.0,0.0,0.0,0.0,0.0,0.0,0.0,0.0,0.0,0.0,0.0,0.0,0.0,0.0,0.0,0,0.0,0.0,0.0,0.0,0.0,0.0,0.0,0,0.0,0.0,0.0,0.0,0.0,71.0,0.0,0,0.0,0.0,0.0,0.0,0.0,0,0.0,0.0,0.0,0.0,0.0,0,0.0,0.0,0.0,0.0,0,0.0,0.0,0.0,0,0,0,0.0,0.0,0.0,0.0,0.0,0.0,0.0,0.0,0.0,0.0,0.0,0.0,0.0,0.0,0.0,0,0.0,0.0,69.0,29.0,0.18965520000000002
# 5043,6619,38516,Gan Fuxi,1959,nan,(Al2O3)8.0 (Li2O)32.0 (SiO2)60.0 ,0.0,0,0.0,8.0,0.0,0.0,0.0,0.0,0.0,0,0,0,0.0,0.0,0,0.0,0.0,0.0,0.0,0.0,0.0,0,0.0,0.0,0.0,0.0,0,0,0.0,0.0,0,0.0,0.0,0.0,0.0,0.0,0.0,0,0.0,0.0,0.0,0.0,0.0,0.0,0,0.0,0.0,0,0.0,0.0,0.0,0.0,0.0,0.0,0,0,0,0.0,0,0.0,0.0,0,0,0.0,0,0.0,0.0,0.0,0,0.0,0.0,0.0,0,0,0.0,0.0,0,0.0,0.0,0.0,0,0.0,0.0,32.0,0,0,0,0.0,0.0,0,0.0,0.0,0.0,0,0.0,0.0,0.0,0.0,0.0,0.0,0.0,0.0,0.0,0.0,0.0,0.0,0.0,0.0,0.0,0.0,0.0,0.0,0.0,0.0,0.0,0.0,0.0,0.0,0.0,0.0,0.0,0.0,0.0,0,0.0,0.0,0.0,0.0,0.0,0.0,0.0,0,0.0,0.0,0.0,0.0,0.0,60.0,0.0,0,0.0,0.0,0.0,0.0,0.0,0,0.0,0.0,0.0,0.0,0.0,0,0.0,0.0,0.0,0.0,0,0.0,0.0,0.0,0,0,0,0.0,0.0,0.0,0.0,0.0,0.0,0.0,0.0,0.0,0.0,0.0,0.0,0.0,0.0,0.0,0,0.0,0.0,84.9,35.7,0.1890756
# 5044,290,21022,Karapetyan G.O.,1979,nan,(Al2O3)4.0 (Li2O)15.0 (SiO2)81.0 ,0.0,0,0.0,4.0,0.0,0.0,0.0,0.0,0.0,0,0,0,0.0,0.0,0,0.0,0.0,0.0,0.0,0.0,0.0,0,0.0,0.0,0.0,0.0,0,0,0.0,0.0,0,0.0,0.0,0.0,0.0,0.0,0.0,0,0.0,0.0,0.0,0.0,0.0,0.0,0,0.0,0.0,0,0.0,0.0,0.0,0.0,0.0,0.0,0,0,0,0.0,0,0.0,0.0,0,0,0.0,0,0.0,0.0,0.0,0,0.0,0.0,0.0,0,0,0.0,0.0,0,0.0,0.0,0.0,0,0.0,0.0,15.0,0,0,0,0.0,0.0,0,0.0,0.0,0.0,0,0.0,0.0,0.0,0.0,0.0,0.0,0.0,0.0,0.0,0.0,0.0,0.0,0.0,0.0,0.0,0.0,0.0,0.0,0.0,0.0,0.0,0.0,0.0,0.0,0.0,0.0,0.0,0.0,0.0,0,0.0,0.0,0.0,0.0,0.0,0.0,0.0,0,0.0,0.0,0.0,0.0,0.0,81.0,0.0,0,0.0,0.0,0.0,0.0,0.0,0,0.0,0.0,0.0,0.0,0.0,0,0.0,0.0,0.0,0.0,0,0.0,0.0,0.0,0,0,0,0.0,0.0,0.0,0.0,0.0,0.0,0.0,0.0,0.0,0.0,0.0,0.0,0.0,0.0,0.0,0,0.0,0.0,77.6,32.6,0.18899999999999997
# 5045,6549,37698,Field M.B.,1971,0,(Al2O3)8.213917164 (Li2O)7.639923153 (SiO2)81.89718164 (TiO2)1.125989023 (ZrO2)1.122989022 ,0.0,0,0.0,8.213917164,0.0,0.0,0.0,0.0,0.0,0,0,0,0.0,0.0,0,0.0,0.0,0.0,0.0,0.0,0.0,0,0.0,0.0,0.0,0.0,0,0,0.0,0.0,0,0.0,0.0,0.0,0.0,0.0,0.0,0,0.0,0.0,0.0,0.0,0.0,0.0,0,0.0,0.0,0,0.0,0.0,0.0,0.0,0.0,0.0,0,0,0,0.0,0,0.0,0.0,0,0,0.0,0,0.0,0.0,0.0,0,0.0,0.0,0.0,0,0,0.0,0.0,0,0.0,0.0,0.0,0,0.0,0.0,7.639923153,0,0,0,0.0,0.0,0,0.0,0.0,0.0,0,0.0,0.0,0.0,0.0,0.0,0.0,0.0,0.0,0.0,0.0,0.0,0.0,0.0,0.0,0.0,0.0,0.0,0.0,0.0,0.0,0.0,0.0,0.0,0.0,0.0,0.0,0.0,0.0,0.0,0,0.0,0.0,0.0,0.0,0.0,0.0,0.0,0,0.0,0.0,0.0,0.0,0.0,81.89718164,0.0,0,0.0,0.0,0.0,0.0,0.0,0,0.0,0.0,0.0,0.0,0.0,0,0.0,0.0,0.0,0.0,0,1.125989023,0.0,0.0,0,0,0,0.0,0.0,0.0,0.0,0.0,0.0,0.0,0.0,0.0,0.0,0.0,0.0,0.0,0.0,0.0,0,0.0,1.122989022,76.2,32.06,0.18899999999999997
# 5047,31388,393468,Gaafar M.S.,2007,nan,(B2O3)8.734999087 (Er2O3)0.6360000060000001 (Na2O)14.71800015 (SiO2)75.91100076 ,0.0,0,0.0,0.0,0.0,0.0,0.0,0.0,0.0,0,0,0,0.0,8.734999087,0,0.0,0.0,0.0,0.0,0.0,0.0,0,0.0,0.0,0.0,0.0,0,0,0.0,0.0,0,0.0,0.0,0.0,0.0,0.0,0.0,0,0.0,0.0,0.0,0.0,0.0,0.6360000060000001,0,0.0,0.0,0,0.0,0.0,0.0,0.0,0.0,0.0,0,0,0,0.0,0,0.0,0.0,0,0,0.0,0,0.0,0.0,0.0,0,0.0,0.0,0.0,0,0,0.0,0.0,0,0.0,0.0,0.0,0,0.0,0.0,0.0,0,0,0,0.0,0.0,0,0.0,0.0,0.0,0,0.0,0.0,0.0,0.0,0.0,0.0,14.71800015,0.0,0.0,0.0,0.0,0.0,0.0,0.0,0.0,0.0,0.0,0.0,0.0,0.0,0.0,0.0,0.0,0.0,0.0,0.0,0.0,0.0,0.0,0,0.0,0.0,0.0,0.0,0.0,0.0,0.0,0,0.0,0.0,0.0,0.0,0.0,75.91100076,0.0,0,0.0,0.0,0.0,0.0,0.0,0,0.0,0.0,0.0,0.0,0.0,0,0.0,0.0,0.0,0.0,0,0.0,0.0,0.0,0,0,0,0.0,0.0,0.0,0.0,0.0,0.0,0.0,0.0,0.0,0.0,0.0,0.0,0.0,0.0,0.0,0,0.0,0.0,77.4,32.6,0.18899999999999997
# 5048,35599,427701,Reddy M.V.S.,2009,nan,(B2O3)60.0 (Na2O)20.0 (V2O5)20.0 ,0.0,0,0.0,0.0,0.0,0.0,0.0,0.0,0.0,0,0,0,0.0,60.0,0,0.0,0.0,0.0,0.0,0.0,0.0,0,0.0,0.0,0.0,0.0,0,0,0.0,0.0,0,0.0,0.0,0.0,0.0,0.0,0.0,0,0.0,0.0,0.0,0.0,0.0,0.0,0,0.0,0.0,0,0.0,0.0,0.0,0.0,0.0,0.0,0,0,0,0.0,0,0.0,0.0,0,0,0.0,0,0.0,0.0,0.0,0,0.0,0.0,0.0,0,0,0.0,0.0,0,0.0,0.0,0.0,0,0.0,0.0,0.0,0,0,0,0.0,0.0,0,0.0,0.0,0.0,0,0.0,0.0,0.0,0.0,0.0,0.0,20.0,0.0,0.0,0.0,0.0,0.0,0.0,0.0,0.0,0.0,0.0,0.0,0.0,0.0,0.0,0.0,0.0,0.0,0.0,0.0,0.0,0.0,0.0,0,0.0,0.0,0.0,0.0,0.0,0.0,0.0,0,0.0,0.0,0.0,0.0,0.0,0.0,0.0,0,0.0,0.0,0.0,0.0,0.0,0,0.0,0.0,0.0,0.0,0.0,0,0.0,0.0,0.0,0.0,0,0.0,0.0,0.0,0,0,0,0.0,0.0,0.0,0.0,20.0,0.0,0.0,0.0,0.0,0.0,0.0,0.0,0.0,0.0,0.0,0,0.0,0.0,47.4,19.97,0.18899999999999997
# 5049,3861,143646,Takahashi K.,1983,nan,(B2O3)15.38461046 (K2O)7.692307231 (SiO2)76.92308231 ,0.0,0,0.0,0.0,0.0,0.0,0.0,0.0,0.0,0,0,0,0.0,15.38461046,0,0.0,0.0,0.0,0.0,0.0,0.0,0,0.0,0.0,0.0,0.0,0,0,0.0,0.0,0,0.0,0.0,0.0,0.0,0.0,0.0,0,0.0,0.0,0.0,0.0,0.0,0.0,0,0.0,0.0,0,0.0,0.0,0.0,0.0,0.0,0.0,0,0,0,0.0,0,0.0,0.0,0,0,0.0,0,0.0,0.0,0.0,0,0.0,0.0,7.692307231,0,0,0.0,0.0,0,0.0,0.0,0.0,0,0.0,0.0,0.0,0,0,0,0.0,0.0,0,0.0,0.0,0.0,0,0.0,0.0,0.0,0.0,0.0,0.0,0.0,0.0,0.0,0.0,0.0,0.0,0.0,0.0,0.0,0.0,0.0,0.0,0.0,0.0,0.0,0.0,0.0,0.0,0.0,0.0,0.0,0.0,0.0,0,0.0,0.0,0.0,0.0,0.0,0.0,0.0,0,0.0,0.0,0.0,0.0,0.0,76.92308231,0.0,0,0.0,0.0,0.0,0.0,0.0,0,0.0,0.0,0.0,0.0,0.0,0,0.0,0.0,0.0,0.0,0,0.0,0.0,0.0,0,0,0,0.0,0.0,0.0,0.0,0.0,0.0,0.0,0.0,0.0,0.0,0.0,0.0,0.0,0.0,0.0,0,0.0,0.0,67.6,28.44,0.1884669
# 5050,25692,352702,Le Houerou V.,2003,nan,(CaO)10.3 (Na2O)15.7 (SiO2)74.0 ,0.0,0,0.0,0.0,0.0,0.0,0.0,0.0,0.0,0,0,0,0.0,0.0,0,0.0,0.0,0.0,0.0,0.0,0.0,0,0.0,0.0,10.3,0.0,0,0,0.0,0.0,0,0.0,0.0,0.0,0.0,0.0,0.0,0,0.0,0.0,0.0,0.0,0.0,0.0,0,0.0,0.0,0,0.0,0.0,0.0,0.0,0.0,0.0,0,0,0,0.0,0,0.0,0.0,0,0,0.0,0,0.0,0.0,0.0,0,0.0,0.0,0.0,0,0,0.0,0.0,0,0.0,0.0,0.0,0,0.0,0.0,0.0,0,0,0,0.0,0.0,0,0.0,0.0,0.0,0,0.0,0.0,0.0,0.0,0.0,0.0,15.7,0.0,0.0,0.0,0.0,0.0,0.0,0.0,0.0,0.0,0.0,0.0,0.0,0.0,0.0,0.0,0.0,0.0,0.0,0.0,0.0,0.0,0.0,0,0.0,0.0,0.0,0.0,0.0,0.0,0.0,0,0.0,0.0,0.0,0.0,0.0,74.0,0.0,0,0.0,0.0,0.0,0.0,0.0,0,0.0,0.0,0.0,0.0,0.0,0,0.0,0.0,0.0,0.0,0,0.0,0.0,0.0,0,0,0,0.0,0.0,0.0,0.0,0.0,0.0,0.0,0.0,0.0,0.0,0.0,0.0,0.0,0.0,0.0,0,0.0,0.0,69.3,29.16,0.188
# 5051,27734,359607,Deriano S.,2004,nan,(CaO)10.3 (Na2O)15.7 (SiO2)74.0 ,0.0,0,0.0,0.0,0.0,0.0,0.0,0.0,0.0,0,0,0,0.0,0.0,0,0.0,0.0,0.0,0.0,0.0,0.0,0,0.0,0.0,10.3,0.0,0,0,0.0,0.0,0,0.0,0.0,0.0,0.0,0.0,0.0,0,0.0,0.0,0.0,0.0,0.0,0.0,0,0.0,0.0,0,0.0,0.0,0.0,0.0,0.0,0.0,0,0,0,0.0,0,0.0,0.0,0,0,0.0,0,0.0,0.0,0.0,0,0.0,0.0,0.0,0,0,0.0,0.0,0,0.0,0.0,0.0,0,0.0,0.0,0.0,0,0,0,0.0,0.0,0,0.0,0.0,0.0,0,0.0,0.0,0.0,0.0,0.0,0.0,15.7,0.0,0.0,0.0,0.0,0.0,0.0,0.0,0.0,0.0,0.0,0.0,0.0,0.0,0.0,0.0,0.0,0.0,0.0,0.0,0.0,0.0,0.0,0,0.0,0.0,0.0,0.0,0.0,0.0,0.0,0,0.0,0.0,0.0,0.0,0.0,74.0,0.0,0,0.0,0.0,0.0,0.0,0.0,0,0.0,0.0,0.0,0.0,0.0,0,0.0,0.0,0.0,0.0,0,0.0,0.0,0.0,0,0,0,0.0,0.0,0.0,0.0,0.0,0.0,0.0,0.0,0.0,0.0,0.0,0.0,0.0,0.0,0.0,0,0.0,0.0,69.3,29.2,0.188
# 5052,27975,189691,Lagakos N.,1980,nan,(K2O)8.98331182 (SiO2)91.01668818 ,0.0,0,0.0,0.0,0.0,0.0,0.0,0.0,0.0,0,0,0,0.0,0.0,0,0.0,0.0,0.0,0.0,0.0,0.0,0,0.0,0.0,0.0,0.0,0,0,0.0,0.0,0,0.0,0.0,0.0,0.0,0.0,0.0,0,0.0,0.0,0.0,0.0,0.0,0.0,0,0.0,0.0,0,0.0,0.0,0.0,0.0,0.0,0.0,0,0,0,0.0,0,0.0,0.0,0,0,0.0,0,0.0,0.0,0.0,0,0.0,0.0,8.98331182,0,0,0.0,0.0,0,0.0,0.0,0.0,0,0.0,0.0,0.0,0,0,0,0.0,0.0,0,0.0,0.0,0.0,0,0.0,0.0,0.0,0.0,0.0,0.0,0.0,0.0,0.0,0.0,0.0,0.0,0.0,0.0,0.0,0.0,0.0,0.0,0.0,0.0,0.0,0.0,0.0,0.0,0.0,0.0,0.0,0.0,0.0,0,0.0,0.0,0.0,0.0,0.0,0.0,0.0,0,0.0,0.0,0.0,0.0,0.0,91.01668818,0.0,0,0.0,0.0,0.0,0.0,0.0,0,0.0,0.0,0.0,0.0,0.0,0,0.0,0.0,0.0,0.0,0,0.0,0.0,0.0,0,0,0,0.0,0.0,0.0,0.0,0.0,0.0,0.0,0.0,0.0,0.0,0.0,0.0,0.0,0.0,0.0,0,0.0,0.0,57.0,23.98,0.188
# 5053,35599,427703,Reddy M.V.S.,2009,nan,(B2O3)45.0 (Na2O)20.0 (V2O5)35.0 ,0.0,0,0.0,0.0,0.0,0.0,0.0,0.0,0.0,0,0,0,0.0,45.0,0,0.0,0.0,0.0,0.0,0.0,0.0,0,0.0,0.0,0.0,0.0,0,0,0.0,0.0,0,0.0,0.0,0.0,0.0,0.0,0.0,0,0.0,0.0,0.0,0.0,0.0,0.0,0,0.0,0.0,0,0.0,0.0,0.0,0.0,0.0,0.0,0,0,0,0.0,0,0.0,0.0,0,0,0.0,0,0.0,0.0,0.0,0,0.0,0.0,0.0,0,0,0.0,0.0,0,0.0,0.0,0.0,0,0.0,0.0,0.0,0,0,0,0.0,0.0,0,0.0,0.0,0.0,0,0.0,0.0,0.0,0.0,0.0,0.0,20.0,0.0,0.0,0.0,0.0,0.0,0.0,0.0,0.0,0.0,0.0,0.0,0.0,0.0,0.0,0.0,0.0,0.0,0.0,0.0,0.0,0.0,0.0,0,0.0,0.0,0.0,0.0,0.0,0.0,0.0,0,0.0,0.0,0.0,0.0,0.0,0.0,0.0,0,0.0,0.0,0.0,0.0,0.0,0,0.0,0.0,0.0,0.0,0.0,0,0.0,0.0,0.0,0.0,0,0.0,0.0,0.0,0,0,0,0.0,0.0,0.0,0.0,35.0,0.0,0.0,0.0,0.0,0.0,0.0,0.0,0.0,0.0,0.0,0,0.0,0.0,48.0,20.24,0.188
# 5054,16778,146241,Burkhard D.J.M.,1997,nan,(Fe2O3)10.0 (Na2O)29.4 (SiO2)60.6 ,0.0,0,0.0,0.0,0.0,0.0,0.0,0.0,0.0,0,0,0,0.0,0.0,0,0.0,0.0,0.0,0.0,0.0,0.0,0,0.0,0.0,0.0,0.0,0,0,0.0,0.0,0,0.0,0.0,0.0,0.0,0.0,0.0,0,0.0,0.0,0.0,0.0,0.0,0.0,0,0.0,0.0,0,0.0,0.0,10.0,0.0,0.0,0.0,0,0,0,0.0,0,0.0,0.0,0,0,0.0,0,0.0,0.0,0.0,0,0.0,0.0,0.0,0,0,0.0,0.0,0,0.0,0.0,0.0,0,0.0,0.0,0.0,0,0,0,0.0,0.0,0,0.0,0.0,0.0,0,0.0,0.0,0.0,0.0,0.0,0.0,29.4,0.0,0.0,0.0,0.0,0.0,0.0,0.0,0.0,0.0,0.0,0.0,0.0,0.0,0.0,0.0,0.0,0.0,0.0,0.0,0.0,0.0,0.0,0,0.0,0.0,0.0,0.0,0.0,0.0,0.0,0,0.0,0.0,0.0,0.0,0.0,60.6,0.0,0,0.0,0.0,0.0,0.0,0.0,0,0.0,0.0,0.0,0.0,0.0,0,0.0,0.0,0.0,0.0,0,0.0,0.0,0.0,0,0,0,0.0,0.0,0.0,0.0,0.0,0.0,0.0,0.0,0.0,0.0,0.0,0.0,0.0,0.0,0.0,0,0.0,0.0,60.1,25.3,0.187747
# 5055,1834,9122,Takahashi K.,1983,nan,(Li2O)20.0 (SiO2)80.0 ,0.0,0,0.0,0.0,0.0,0.0,0.0,0.0,0.0,0,0,0,0.0,0.0,0,0.0,0.0,0.0,0.0,0.0,0.0,0,0.0,0.0,0.0,0.0,0,0,0.0,0.0,0,0.0,0.0,0.0,0.0,0.0,0.0,0,0.0,0.0,0.0,0.0,0.0,0.0,0,0.0,0.0,0,0.0,0.0,0.0,0.0,0.0,0.0,0,0,0,0.0,0,0.0,0.0,0,0,0.0,0,0.0,0.0,0.0,0,0.0,0.0,0.0,0,0,0.0,0.0,0,0.0,0.0,0.0,0,0.0,0.0,20.0,0,0,0,0.0,0.0,0,0.0,0.0,0.0,0,0.0,0.0,0.0,0.0,0.0,0.0,0.0,0.0,0.0,0.0,0.0,0.0,0.0,0.0,0.0,0.0,0.0,0.0,0.0,0.0,0.0,0.0,0.0,0.0,0.0,0.0,0.0,0.0,0.0,0,0.0,0.0,0.0,0.0,0.0,0.0,0.0,0,0.0,0.0,0.0,0.0,0.0,80.0,0.0,0,0.0,0.0,0.0,0.0,0.0,0,0.0,0.0,0.0,0.0,0.0,0,0.0,0.0,0.0,0.0,0,0.0,0.0,0.0,0,0,0,0.0,0.0,0.0,0.0,0.0,0.0,0.0,0.0,0.0,0.0,0.0,0.0,0.0,0.0,0.0,0,0.0,0.0,72.9,30.69,0.1876833
# 5056,3096,226,Nemilov S.V.,1973,nan,(Li2O)10.0 (SiO2)90.0 ,0.0,0,0.0,0.0,0.0,0.0,0.0,0.0,0.0,0,0,0,0.0,0.0,0,0.0,0.0,0.0,0.0,0.0,0.0,0,0.0,0.0,0.0,0.0,0,0,0.0,0.0,0,0.0,0.0,0.0,0.0,0.0,0.0,0,0.0,0.0,0.0,0.0,0.0,0.0,0,0.0,0.0,0,0.0,0.0,0.0,0.0,0.0,0.0,0,0,0,0.0,0,0.0,0.0,0,0,0.0,0,0.0,0.0,0.0,0,0.0,0.0,0.0,0,0,0.0,0.0,0,0.0,0.0,0.0,0,0.0,0.0,10.0,0,0,0,0.0,0.0,0,0.0,0.0,0.0,0,0.0,0.0,0.0,0.0,0.0,0.0,0.0,0.0,0.0,0.0,0.0,0.0,0.0,0.0,0.0,0.0,0.0,0.0,0.0,0.0,0.0,0.0,0.0,0.0,0.0,0.0,0.0,0.0,0.0,0,0.0,0.0,0.0,0.0,0.0,0.0,0.0,0,0.0,0.0,0.0,0.0,0.0,90.0,0.0,0,0.0,0.0,0.0,0.0,0.0,0,0.0,0.0,0.0,0.0,0.0,0,0.0,0.0,0.0,0.0,0,0.0,0.0,0.0,0,0,0,0.0,0.0,0.0,0.0,0.0,0.0,0.0,0.0,0.0,0.0,0.0,0.0,0.0,0.0,0.0,0,0.0,0.0,69.5,29.33,0.187
# 5057,6549,37699,Field M.B.,1971,0,(Al2O3)6.968 (Li2O)6.8229999999999995 (SiO2)84.03 (TiO2)1.1059999999999999 (ZrO2)1.073 ,0.0,0,0.0,6.968,0.0,0.0,0.0,0.0,0.0,0,0,0,0.0,0.0,0,0.0,0.0,0.0,0.0,0.0,0.0,0,0.0,0.0,0.0,0.0,0,0,0.0,0.0,0,0.0,0.0,0.0,0.0,0.0,0.0,0,0.0,0.0,0.0,0.0,0.0,0.0,0,0.0,0.0,0,0.0,0.0,0.0,0.0,0.0,0.0,0,0,0,0.0,0,0.0,0.0,0,0,0.0,0,0.0,0.0,0.0,0,0.0,0.0,0.0,0,0,0.0,0.0,0,0.0,0.0,0.0,0,0.0,0.0,6.8229999999999995,0,0,0,0.0,0.0,0,0.0,0.0,0.0,0,0.0,0.0,0.0,0.0,0.0,0.0,0.0,0.0,0.0,0.0,0.0,0.0,0.0,0.0,0.0,0.0,0.0,0.0,0.0,0.0,0.0,0.0,0.0,0.0,0.0,0.0,0.0,0.0,0.0,0,0.0,0.0,0.0,0.0,0.0,0.0,0.0,0,0.0,0.0,0.0,0.0,0.0,84.03,0.0,0,0.0,0.0,0.0,0.0,0.0,0,0.0,0.0,0.0,0.0,0.0,0,0.0,0.0,0.0,0.0,0,1.1059999999999999,0.0,0.0,0,0,0,0.0,0.0,0.0,0.0,0.0,0.0,0.0,0.0,0.0,0.0,0.0,0.0,0.0,0.0,0.0,0,0.0,1.073,76.1,32.08,0.187
# 5059,27734,359599,Deriano S.,2004,nan,(Al2O3)2.0 (CaO)2.5 (MgO)2.5 (Na2O)15.0 (SiO2)78.0 ,0.0,0,0.0,2.0,0.0,0.0,0.0,0.0,0.0,0,0,0,0.0,0.0,0,0.0,0.0,0.0,0.0,0.0,0.0,0,0.0,0.0,2.5,0.0,0,0,0.0,0.0,0,0.0,0.0,0.0,0.0,0.0,0.0,0,0.0,0.0,0.0,0.0,0.0,0.0,0,0.0,0.0,0,0.0,0.0,0.0,0.0,0.0,0.0,0,0,0,0.0,0,0.0,0.0,0,0,0.0,0,0.0,0.0,0.0,0,0.0,0.0,0.0,0,0,0.0,0.0,0,0.0,0.0,0.0,0,0.0,0.0,0.0,0,0,0,0.0,0.0,0,0.0,2.5,0.0,0,0.0,0.0,0.0,0.0,0.0,0.0,15.0,0.0,0.0,0.0,0.0,0.0,0.0,0.0,0.0,0.0,0.0,0.0,0.0,0.0,0.0,0.0,0.0,0.0,0.0,0.0,0.0,0.0,0.0,0,0.0,0.0,0.0,0.0,0.0,0.0,0.0,0,0.0,0.0,0.0,0.0,0.0,78.0,0.0,0,0.0,0.0,0.0,0.0,0.0,0,0.0,0.0,0.0,0.0,0.0,0,0.0,0.0,0.0,0.0,0,0.0,0.0,0.0,0,0,0,0.0,0.0,0.0,0.0,0.0,0.0,0.0,0.0,0.0,0.0,0.0,0.0,0.0,0.0,0.0,0,0.0,0.0,68.3,28.4,0.187
# 5060,32166,388655,Rajendran V.,2000,nan,(BaO)7.015951227 (PbO)17.19818906 (TiO2)6.999583113 (V2O5)68.7862766 ,0.0,0,0.0,0.0,0.0,0.0,0.0,0.0,0.0,0,0,0,0.0,0.0,0,0.0,7.015951227,0.0,0.0,0.0,0.0,0,0.0,0.0,0.0,0.0,0,0,0.0,0.0,0,0.0,0.0,0.0,0.0,0.0,0.0,0,0.0,0.0,0.0,0.0,0.0,0.0,0,0.0,0.0,0,0.0,0.0,0.0,0.0,0.0,0.0,0,0,0,0.0,0,0.0,0.0,0,0,0.0,0,0.0,0.0,0.0,0,0.0,0.0,0.0,0,0,0.0,0.0,0,0.0,0.0,0.0,0,0.0,0.0,0.0,0,0,0,0.0,0.0,0,0.0,0.0,0.0,0,0.0,0.0,0.0,0.0,0.0,0.0,0.0,0.0,0.0,0.0,0.0,0.0,0.0,0.0,0.0,0.0,0.0,0.0,0.0,0.0,0.0,0.0,0.0,0.0,0.0,17.19818906,0.0,0.0,0.0,0,0.0,0.0,0.0,0.0,0.0,0.0,0.0,0,0.0,0.0,0.0,0.0,0.0,0.0,0.0,0,0.0,0.0,0.0,0.0,0.0,0,0.0,0.0,0.0,0.0,0.0,0,0.0,0.0,0.0,0.0,0,6.999583113,0.0,0.0,0,0,0,0.0,0.0,0.0,0.0,68.7862766,0.0,0.0,0.0,0.0,0.0,0.0,0.0,0.0,0.0,0.0,0,0.0,0.0,61.7,26.0,0.187
# 5061,35599,427702,Reddy M.V.S.,2009,nan,(B2O3)50.0 (Na2O)20.0 (V2O5)30.0 ,0.0,0,0.0,0.0,0.0,0.0,0.0,0.0,0.0,0,0,0,0.0,50.0,0,0.0,0.0,0.0,0.0,0.0,0.0,0,0.0,0.0,0.0,0.0,0,0,0.0,0.0,0,0.0,0.0,0.0,0.0,0.0,0.0,0,0.0,0.0,0.0,0.0,0.0,0.0,0,0.0,0.0,0,0.0,0.0,0.0,0.0,0.0,0.0,0,0,0,0.0,0,0.0,0.0,0,0,0.0,0,0.0,0.0,0.0,0,0.0,0.0,0.0,0,0,0.0,0.0,0,0.0,0.0,0.0,0,0.0,0.0,0.0,0,0,0,0.0,0.0,0,0.0,0.0,0.0,0,0.0,0.0,0.0,0.0,0.0,0.0,20.0,0.0,0.0,0.0,0.0,0.0,0.0,0.0,0.0,0.0,0.0,0.0,0.0,0.0,0.0,0.0,0.0,0.0,0.0,0.0,0.0,0.0,0.0,0,0.0,0.0,0.0,0.0,0.0,0.0,0.0,0,0.0,0.0,0.0,0.0,0.0,0.0,0.0,0,0.0,0.0,0.0,0.0,0.0,0,0.0,0.0,0.0,0.0,0.0,0,0.0,0.0,0.0,0.0,0,0.0,0.0,0.0,0,0,0,0.0,0.0,0.0,0.0,30.0,0.0,0.0,0.0,0.0,0.0,0.0,0.0,0.0,0.0,0.0,0,0.0,0.0,46.0,19.4,0.187
# 5062,41222,480654,Goodman O.,2011,nan,(Al2O3)0.5997602670000001 (CaO)8.896443473 (Fe2O3)0.039980011 (K2O)0.399840211 (MgO)5.697722584 (Na2O)12.49500347 (SiO2)71.67134992 (SO3)0.19990005600000002 ,0.0,0,0.0,0.5997602670000001,0.0,0.0,0.0,0.0,0.0,0,0,0,0.0,0.0,0,0.0,0.0,0.0,0.0,0.0,0.0,0,0.0,0.0,8.896443473,0.0,0,0,0.0,0.0,0,0.0,0.0,0.0,0.0,0.0,0.0,0,0.0,0.0,0.0,0.0,0.0,0.0,0,0.0,0.0,0,0.0,0.0,0.039980011,0.0,0.0,0.0,0,0,0,0.0,0,0.0,0.0,0,0,0.0,0,0.0,0.0,0.0,0,0.0,0.0,0.399840211,0,0,0.0,0.0,0,0.0,0.0,0.0,0,0.0,0.0,0.0,0,0,0,0.0,0.0,0,0.0,5.697722584,0.0,0,0.0,0.0,0.0,0.0,0.0,0.0,12.49500347,0.0,0.0,0.0,0.0,0.0,0.0,0.0,0.0,0.0,0.0,0.0,0.0,0.0,0.0,0.0,0.0,0.0,0.0,0.0,0.0,0.0,0.0,0,0.0,0.0,0.0,0.0,0.0,0.0,0.0,0,0.0,0.0,0.0,0.0,0.0,71.67134992,0.0,0,0.0,0.0,0.0,0.19990005600000002,0.0,0,0.0,0.0,0.0,0.0,0.0,0,0.0,0.0,0.0,0.0,0,0.0,0.0,0.0,0,0,0,0.0,0.0,0.0,0.0,0.0,0.0,0.0,0.0,0.0,0.0,0.0,0.0,0.0,0.0,0.0,0,0.0,0.0,79.6,33.52,0.187
