Repository: jacobergzhou/Poisson-Ratio

File: Non_metal_07242019.csv (part 88 of 91)
Index,Code,Glass #,Author,Year,Trademark,glass_comp,Ag2O,AgI,Al,Al2O3,AlF3,AlN,As,As2O3,As2O5,As2S3,As2Se3,AsSe,B,B2O3,BaCl2,BaF2,BaO,BeF2,BeO,Bi2O3,BiCl3,Br,Ca,CaF2,CaO,Cd,CdCl2,CdF2,CdO,Ce2O3,CeF3,CeO2,Cl,Co3O4,CoO,Cr2O3,Cs2O,CsCl,CsF,Cu2O,CuO,Dy2O3,Er,Er2O3,ErF3,Eu,Eu2O3,EuF3,F,Fe,Fe2O3,FeO,Ga,Ga2O3,Ga2S3,Ga2Se3,GaF3,Gd2O3,GdF3,Ge,GeO2,GeS2,GeSe2,H2O,HfF4,HfO2,Hg,Ho2O3,I,InF3,K,K2O,K2S,K2SO4,KBr,KCl,KF,KHF2,La,La2O3,La2S3,LaF3,Li,Li2O,Li2S,Li2SO4,LiBr,LiCl,LiF,LiI,MgF2,MgO,Mn2O3,MnF2,MnO,MnO2,MoO2,MoO3,N,Na,Na2O,Na2S,Na2SO4,NaCl,NaF,NaPO3,Nb2O5,Nd,Nd2O3,NdF3,NH4NO3,NiO,O,OH,P,P2O5,Pb,PbCl2,PbF2,PbO,PdO,Pr2O3,Pr6O11,PrF3,Rb2O,RbF,Rh2O3,RuO2,S,Sb,Sb2O3,Sb2S3,Sc2O3,Se,Si,Si3N4,SiC,SiO2,Sm2O3,Sn,SnO,SnO2,SO2,SO3,Sr,SrCl2,SrF2,SrO,Ta2O3,Ta2O5,Tb2O3,TbF3,Te,TeO2,Th,ThF4,ThO2,TiO2,Tl,Tl2O,Tl2Se,TlSe,Tm2O3,U,U3O8,UO2,V,V2O5,VO6,WO3,Y,Y2O3,Yb2O3,YbF3,YF3,ZnCl2,ZnF2,ZnO,ZnSO4,ZrF4,ZrO2,Young's modulus E (GPa),Shear modulus G (GPa),Poisson's ratio v
# 5063,10348,42862,Hirao K.,1991,nan,(F)9.465027448999999 (SiO2)90.53497255 ,0.0,0,0.0,0.0,0.0,0.0,0.0,0.0,0.0,0,0,0,0.0,0.0,0,0.0,0.0,0.0,0.0,0.0,0.0,0,0.0,0.0,0.0,0.0,0,0,0.0,0.0,0,0.0,0.0,0.0,0.0,0.0,0.0,0,0.0,0.0,0.0,0.0,0.0,0.0,0,0.0,0.0,0,9.465027448999999,0.0,0.0,0.0,0.0,0.0,0,0,0,0.0,0,0.0,0.0,0,0,0.0,0,0.0,0.0,0.0,0,0.0,0.0,0.0,0,0,0.0,0.0,0,0.0,0.0,0.0,0,0.0,0.0,0.0,0,0,0,0.0,0.0,0,0.0,0.0,0.0,0,0.0,0.0,0.0,0.0,0.0,0.0,0.0,0.0,0.0,0.0,0.0,0.0,0.0,0.0,0.0,0.0,0.0,0.0,0.0,0.0,0.0,0.0,0.0,0.0,0.0,0.0,0.0,0.0,0.0,0,0.0,0.0,0.0,0.0,0.0,0.0,0.0,0,0.0,0.0,0.0,0.0,0.0,90.53497255,0.0,0,0.0,0.0,0.0,0.0,0.0,0,0.0,0.0,0.0,0.0,0.0,0,0.0,0.0,0.0,0.0,0,0.0,0.0,0.0,0,0,0,0.0,0.0,0.0,0.0,0.0,0.0,0.0,0.0,0.0,0.0,0.0,0.0,0.0,0.0,0.0,0,0.0,0.0,59.2,24.94,0.1868484
# 5064,389,22045,Singer G.M.,1989,nan,(Al2O3)22.2 (MgO)22.2 (SiO2)55.6 ,0.0,0,0.0,22.2,0.0,0.0,0.0,0.0,0.0,0,0,0,0.0,0.0,0,0.0,0.0,0.0,0.0,0.0,0.0,0,0.0,0.0,0.0,0.0,0,0,0.0,0.0,0,0.0,0.0,0.0,0.0,0.0,0.0,0,0.0,0.0,0.0,0.0,0.0,0.0,0,0.0,0.0,0,0.0,0.0,0.0,0.0,0.0,0.0,0,0,0,0.0,0,0.0,0.0,0,0,0.0,0,0.0,0.0,0.0,0,0.0,0.0,0.0,0,0,0.0,0.0,0,0.0,0.0,0.0,0,0.0,0.0,0.0,0,0,0,0.0,0.0,0,0.0,22.2,0.0,0,0.0,0.0,0.0,0.0,0.0,0.0,0.0,0.0,0.0,0.0,0.0,0.0,0.0,0.0,0.0,0.0,0.0,0.0,0.0,0.0,0.0,0.0,0.0,0.0,0.0,0.0,0.0,0.0,0.0,0,0.0,0.0,0.0,0.0,0.0,0.0,0.0,0,0.0,0.0,0.0,0.0,0.0,55.6,0.0,0,0.0,0.0,0.0,0.0,0.0,0,0.0,0.0,0.0,0.0,0.0,0,0.0,0.0,0.0,0.0,0,0.0,0.0,0.0,0,0,0,0.0,0.0,0.0,0.0,0.0,0.0,0.0,0.0,0.0,0.0,0.0,0.0,0.0,0.0,0.0,0,0.0,0.0,101.0,42.6,0.1854461
# 5065,11477,99149,Comins J.D.,1987,nan,(MoO3)50.0 (P2O5)50.0 ,0.0,0,0.0,0.0,0.0,0.0,0.0,0.0,0.0,0,0,0,0.0,0.0,0,0.0,0.0,0.0,0.0,0.0,0.0,0,0.0,0.0,0.0,0.0,0,0,0.0,0.0,0,0.0,0.0,0.0,0.0,0.0,0.0,0,0.0,0.0,0.0,0.0,0.0,0.0,0,0.0,0.0,0,0.0,0.0,0.0,0.0,0.0,0.0,0,0,0,0.0,0,0.0,0.0,0,0,0.0,0,0.0,0.0,0.0,0,0.0,0.0,0.0,0,0,0.0,0.0,0,0.0,0.0,0.0,0,0.0,0.0,0.0,0,0,0,0.0,0.0,0,0.0,0.0,0.0,0,0.0,0.0,0.0,50.0,0.0,0.0,0.0,0.0,0.0,0.0,0.0,0.0,0.0,0.0,0.0,0.0,0.0,0.0,0.0,0.0,0.0,50.0,0.0,0.0,0.0,0.0,0.0,0.0,0.0,0,0.0,0.0,0.0,0.0,0.0,0.0,0.0,0,0.0,0.0,0.0,0.0,0.0,0.0,0.0,0,0.0,0.0,0.0,0.0,0.0,0,0.0,0.0,0.0,0.0,0.0,0,0.0,0.0,0.0,0.0,0,0.0,0.0,0.0,0,0,0,0.0,0.0,0.0,0.0,0.0,0.0,0.0,0.0,0.0,0.0,0.0,0.0,0.0,0.0,0.0,0,0.0,0.0,44.3,18.69,0.185
# 5067,31388,393467,Gaafar M.S.,2007,nan,(B2O3)8.763 (Er2O3)0.319 (Na2O)14.765 (SiO2)76.153 ,0.0,0,0.0,0.0,0.0,0.0,0.0,0.0,0.0,0,0,0,0.0,8.763,0,0.0,0.0,0.0,0.0,0.0,0.0,0,0.0,0.0,0.0,0.0,0,0,0.0,0.0,0,0.0,0.0,0.0,0.0,0.0,0.0,0,0.0,0.0,0.0,0.0,0.0,0.319,0,0.0,0.0,0,0.0,0.0,0.0,0.0,0.0,0.0,0,0,0,0.0,0,0.0,0.0,0,0,0.0,0,0.0,0.0,0.0,0,0.0,0.0,0.0,0,0,0.0,0.0,0,0.0,0.0,0.0,0,0.0,0.0,0.0,0,0,0,0.0,0.0,0,0.0,0.0,0.0,0,0.0,0.0,0.0,0.0,0.0,0.0,14.765,0.0,0.0,0.0,0.0,0.0,0.0,0.0,0.0,0.0,0.0,0.0,0.0,0.0,0.0,0.0,0.0,0.0,0.0,0.0,0.0,0.0,0.0,0,0.0,0.0,0.0,0.0,0.0,0.0,0.0,0,0.0,0.0,0.0,0.0,0.0,76.153,0.0,0,0.0,0.0,0.0,0.0,0.0,0,0.0,0.0,0.0,0.0,0.0,0,0.0,0.0,0.0,0.0,0,0.0,0.0,0.0,0,0,0,0.0,0.0,0.0,0.0,0.0,0.0,0.0,0.0,0.0,0.0,0.0,0.0,0.0,0.0,0.0,0,0.0,0.0,77.7,32.8,0.185
# 5069,1965,110864,Kisin B.I.,1959,LK5,(Al2O3)0.8823272409999999 (As2O3)0.153600199 (B2O3)10.826544 (MgO)0.769167595 (Na2O)4.923374366 (NaCl)1.040001345 (NH4NO3)0.37970049100000003 (SiO2)81.02528477 ,0.0,0,0.0,0.8823272409999999,0.0,0.0,0.0,0.153600199,0.0,0,0,0,0.0,10.826544,0,0.0,0.0,0.0,0.0,0.0,0.0,0,0.0,0.0,0.0,0.0,0,0,0.0,0.0,0,0.0,0.0,0.0,0.0,0.0,0.0,0,0.0,0.0,0.0,0.0,0.0,0.0,0,0.0,0.0,0,0.0,0.0,0.0,0.0,0.0,0.0,0,0,0,0.0,0,0.0,0.0,0,0,0.0,0,0.0,0.0,0.0,0,0.0,0.0,0.0,0,0,0.0,0.0,0,0.0,0.0,0.0,0,0.0,0.0,0.0,0,0,0,0.0,0.0,0,0.0,0.769167595,0.0,0,0.0,0.0,0.0,0.0,0.0,0.0,4.923374366,0.0,0.0,1.040001345,0.0,0.0,0.0,0.0,0.0,0.0,0.37970049100000003,0.0,0.0,0.0,0.0,0.0,0.0,0.0,0.0,0.0,0.0,0.0,0.0,0,0.0,0.0,0.0,0.0,0.0,0.0,0.0,0,0.0,0.0,0.0,0.0,0.0,81.02528477,0.0,0,0.0,0.0,0.0,0.0,0.0,0,0.0,0.0,0.0,0.0,0.0,0,0.0,0.0,0.0,0.0,0,0.0,0.0,0.0,0,0,0,0.0,0.0,0.0,0.0,0.0,0.0,0.0,0.0,0.0,0.0,0.0,0.0,0.0,0.0,0.0,0,0.0,0.0,68.4,28.88,0.184
# 5070,3338,77480,Coenen M.,1984,nan,(H2O)0.2 (Na2O)22.6 (Na2SO4)0.6 (SiO2)76.6 ,0.0,0,0.0,0.0,0.0,0.0,0.0,0.0,0.0,0,0,0,0.0,0.0,0,0.0,0.0,0.0,0.0,0.0,0.0,0,0.0,0.0,0.0,0.0,0,0,0.0,0.0,0,0.0,0.0,0.0,0.0,0.0,0.0,0,0.0,0.0,0.0,0.0,0.0,0.0,0,0.0,0.0,0,0.0,0.0,0.0,0.0,0.0,0.0,0,0,0,0.0,0,0.0,0.0,0,0,0.2,0,0.0,0.0,0.0,0,0.0,0.0,0.0,0,0,0.0,0.0,0,0.0,0.0,0.0,0,0.0,0.0,0.0,0,0,0,0.0,0.0,0,0.0,0.0,0.0,0,0.0,0.0,0.0,0.0,0.0,0.0,22.6,0.0,0.6,0.0,0.0,0.0,0.0,0.0,0.0,0.0,0.0,0.0,0.0,0.0,0.0,0.0,0.0,0.0,0.0,0.0,0.0,0.0,0.0,0,0.0,0.0,0.0,0.0,0.0,0.0,0.0,0,0.0,0.0,0.0,0.0,0.0,76.6,0.0,0,0.0,0.0,0.0,0.0,0.0,0,0.0,0.0,0.0,0.0,0.0,0,0.0,0.0,0.0,0.0,0,0.0,0.0,0.0,0,0,0,0.0,0.0,0.0,0.0,0.0,0.0,0.0,0.0,0.0,0.0,0.0,0.0,0.0,0.0,0.0,0,0.0,0.0,56.1,23.7,0.184
# 5071,25144,350530,Anan`ev A.V.,1998,nan,(SiO2)96.51 (TiO2)3.49 ,0.0,0,0.0,0.0,0.0,0.0,0.0,0.0,0.0,0,0,0,0.0,0.0,0,0.0,0.0,0.0,0.0,0.0,0.0,0,0.0,0.0,0.0,0.0,0,0,0.0,0.0,0,0.0,0.0,0.0,0.0,0.0,0.0,0,0.0,0.0,0.0,0.0,0.0,0.0,0,0.0,0.0,0,0.0,0.0,0.0,0.0,0.0,0.0,0,0,0,0.0,0,0.0,0.0,0,0,0.0,0,0.0,0.0,0.0,0,0.0,0.0,0.0,0,0,0.0,0.0,0,0.0,0.0,0.0,0,0.0,0.0,0.0,0,0,0,0.0,0.0,0,0.0,0.0,0.0,0,0.0,0.0,0.0,0.0,0.0,0.0,0.0,0.0,0.0,0.0,0.0,0.0,0.0,0.0,0.0,0.0,0.0,0.0,0.0,0.0,0.0,0.0,0.0,0.0,0.0,0.0,0.0,0.0,0.0,0,0.0,0.0,0.0,0.0,0.0,0.0,0.0,0,0.0,0.0,0.0,0.0,0.0,96.51,0.0,0,0.0,0.0,0.0,0.0,0.0,0,0.0,0.0,0.0,0.0,0.0,0,0.0,0.0,0.0,0.0,0,3.49,0.0,0.0,0,0,0,0.0,0.0,0.0,0.0,0.0,0.0,0.0,0.0,0.0,0.0,0.0,0.0,0.0,0.0,0.0,0,0.0,0.0,68.2,35.9,0.184
# 5072,40632,468684,Sidek H.A.A.,2003,nan,(Li2O)15.0 (P2O5)85.0 ,0.0,0,0.0,0.0,0.0,0.0,0.0,0.0,0.0,0,0,0,0.0,0.0,0,0.0,0.0,0.0,0.0,0.0,0.0,0,0.0,0.0,0.0,0.0,0,0,0.0,0.0,0,0.0,0.0,0.0,0.0,0.0,0.0,0,0.0,0.0,0.0,0.0,0.0,0.0,0,0.0,0.0,0,0.0,0.0,0.0,0.0,0.0,0.0,0,0,0,0.0,0,0.0,0.0,0,0,0.0,0,0.0,0.0,0.0,0,0.0,0.0,0.0,0,0,0.0,0.0,0,0.0,0.0,0.0,0,0.0,0.0,15.0,0,0,0,0.0,0.0,0,0.0,0.0,0.0,0,0.0,0.0,0.0,0.0,0.0,0.0,0.0,0.0,0.0,0.0,0.0,0.0,0.0,0.0,0.0,0.0,0.0,0.0,0.0,0.0,0.0,85.0,0.0,0.0,0.0,0.0,0.0,0.0,0.0,0,0.0,0.0,0.0,0.0,0.0,0.0,0.0,0,0.0,0.0,0.0,0.0,0.0,0.0,0.0,0,0.0,0.0,0.0,0.0,0.0,0,0.0,0.0,0.0,0.0,0.0,0,0.0,0.0,0.0,0.0,0,0.0,0.0,0.0,0,0,0,0.0,0.0,0.0,0.0,0.0,0.0,0.0,0.0,0.0,0.0,0.0,0.0,0.0,0.0,0.0,0,0.0,0.0,35.5,15.0,0.18333329999999998
# 5073,40872,477532,Komai T.,2012,nan,(Al2O3)8.227213387 (B2O3)1.853700186 (CaO)2.301371989 (Fe2O3)0.0012119989999999998 (K2O)3.3566685260000004 (MgO)3.202007594 (Na2O)15.09623337 (SiO2)65.83309109 (SnO2)0.128499944 (Th)8.340000000000001e-07 (U)1.08e-06 ,0.0,0,0.0,8.227213387,0.0,0.0,0.0,0.0,0.0,0,0,0,0.0,1.853700186,0,0.0,0.0,0.0,0.0,0.0,0.0,0,0.0,0.0,2.301371989,0.0,0,0,0.0,0.0,0,0.0,0.0,0.0,0.0,0.0,0.0,0,0.0,0.0,0.0,0.0,0.0,0.0,0,0.0,0.0,0,0.0,0.0,0.0012119989999999998,0.0,0.0,0.0,0,0,0,0.0,0,0.0,0.0,0,0,0.0,0,0.0,0.0,0.0,0,0.0,0.0,3.3566685260000004,0,0,0.0,0.0,0,0.0,0.0,0.0,0,0.0,0.0,0.0,0,0,0,0.0,0.0,0,0.0,3.202007594,0.0,0,0.0,0.0,0.0,0.0,0.0,0.0,15.09623337,0.0,0.0,0.0,0.0,0.0,0.0,0.0,0.0,0.0,0.0,0.0,0.0,0.0,0.0,0.0,0.0,0.0,0.0,0.0,0.0,0.0,0.0,0,0.0,0.0,0.0,0.0,0.0,0.0,0.0,0,0.0,0.0,0.0,0.0,0.0,65.83309109,0.0,0,0.0,0.128499944,0.0,0.0,0.0,0,0.0,0.0,0.0,0.0,0.0,0,0.0,0.0,8.340000000000001e-07,0.0,0,0.0,0.0,0.0,0,0,0,1.08e-06,0.0,0.0,0.0,0.0,0.0,0.0,0.0,0.0,0.0,0.0,0.0,0.0,0.0,0.0,0,0.0,0.0,71.0,30.0,0.18333329999999998
# 5074,40872,477535,Komai T.,2012,nan,(Al2O3)9.53417068 (CaO)2.311368407 (Fe2O3)0.001217 (K2O)3.096043546 (MgO)3.215914567 (Na2O)15.16180267 (SiO2)66.55048173 (SnO2)0.12900002300000002 (Th)5.59e-07 (U)8.170000000000001e-07 ,0.0,0,0.0,9.53417068,0.0,0.0,0.0,0.0,0.0,0,0,0,0.0,0.0,0,0.0,0.0,0.0,0.0,0.0,0.0,0,0.0,0.0,2.311368407,0.0,0,0,0.0,0.0,0,0.0,0.0,0.0,0.0,0.0,0.0,0,0.0,0.0,0.0,0.0,0.0,0.0,0,0.0,0.0,0,0.0,0.0,0.001217,0.0,0.0,0.0,0,0,0,0.0,0,0.0,0.0,0,0,0.0,0,0.0,0.0,0.0,0,0.0,0.0,3.096043546,0,0,0.0,0.0,0,0.0,0.0,0.0,0,0.0,0.0,0.0,0,0,0,0.0,0.0,0,0.0,3.215914567,0.0,0,0.0,0.0,0.0,0.0,0.0,0.0,15.16180267,0.0,0.0,0.0,0.0,0.0,0.0,0.0,0.0,0.0,0.0,0.0,0.0,0.0,0.0,0.0,0.0,0.0,0.0,0.0,0.0,0.0,0.0,0,0.0,0.0,0.0,0.0,0.0,0.0,0.0,0,0.0,0.0,0.0,0.0,0.0,66.55048173,0.0,0,0.0,0.12900002300000002,0.0,0.0,0.0,0,0.0,0.0,0.0,0.0,0.0,0,0.0,0.0,5.59e-07,0.0,0,0.0,0.0,0.0,0,0,0,8.170000000000001e-07,0.0,0.0,0.0,0.0,0.0,0.0,0.0,0.0,0.0,0.0,0.0,0.0,0.0,0.0,0,0.0,0.0,71.0,30.0,0.18333329999999998
# 5075,40872,477542,Komai T.,2012,nan,(Al2O3)10.57128461 (B2O3)0.652856367 (CaO)0.578944605 (Fe2O3)0.001219999 (K2O)2.688357629 (MgO)4.833076536 (Na2O)16.02884183 (SiO2)64.51611711 (SnO2)0.129299934 (Th)8.39e-07 (U)5.46e-07 ,0.0,0,0.0,10.57128461,0.0,0.0,0.0,0.0,0.0,0,0,0,0.0,0.652856367,0,0.0,0.0,0.0,0.0,0.0,0.0,0,0.0,0.0,0.578944605,0.0,0,0,0.0,0.0,0,0.0,0.0,0.0,0.0,0.0,0.0,0,0.0,0.0,0.0,0.0,0.0,0.0,0,0.0,0.0,0,0.0,0.0,0.001219999,0.0,0.0,0.0,0,0,0,0.0,0,0.0,0.0,0,0,0.0,0,0.0,0.0,0.0,0,0.0,0.0,2.688357629,0,0,0.0,0.0,0,0.0,0.0,0.0,0,0.0,0.0,0.0,0,0,0,0.0,0.0,0,0.0,4.833076536,0.0,0,0.0,0.0,0.0,0.0,0.0,0.0,16.02884183,0.0,0.0,0.0,0.0,0.0,0.0,0.0,0.0,0.0,0.0,0.0,0.0,0.0,0.0,0.0,0.0,0.0,0.0,0.0,0.0,0.0,0.0,0,0.0,0.0,0.0,0.0,0.0,0.0,0.0,0,0.0,0.0,0.0,0.0,0.0,64.51611711,0.0,0,0.0,0.129299934,0.0,0.0,0.0,0,0.0,0.0,0.0,0.0,0.0,0,0.0,0.0,8.39e-07,0.0,0,0.0,0.0,0.0,0,0,0,5.46e-07,0.0,0.0,0.0,0.0,0.0,0.0,0.0,0.0,0.0,0.0,0.0,0.0,0.0,0.0,0,0.0,0.0,71.0,30.0,0.18333329999999998
# 5076,1583,9801,Karapetyan G.O.,1981,nan,(Na2O)15.0 (SiO2)85.0 ,0.0,0,0.0,0.0,0.0,0.0,0.0,0.0,0.0,0,0,0,0.0,0.0,0,0.0,0.0,0.0,0.0,0.0,0.0,0,0.0,0.0,0.0,0.0,0,0,0.0,0.0,0,0.0,0.0,0.0,0.0,0.0,0.0,0,0.0,0.0,0.0,0.0,0.0,0.0,0,0.0,0.0,0,0.0,0.0,0.0,0.0,0.0,0.0,0,0,0,0.0,0,0.0,0.0,0,0,0.0,0,0.0,0.0,0.0,0,0.0,0.0,0.0,0,0,0.0,0.0,0,0.0,0.0,0.0,0,0.0,0.0,0.0,0,0,0,0.0,0.0,0,0.0,0.0,0.0,0,0.0,0.0,0.0,0.0,0.0,0.0,15.0,0.0,0.0,0.0,0.0,0.0,0.0,0.0,0.0,0.0,0.0,0.0,0.0,0.0,0.0,0.0,0.0,0.0,0.0,0.0,0.0,0.0,0.0,0,0.0,0.0,0.0,0.0,0.0,0.0,0.0,0,0.0,0.0,0.0,0.0,0.0,85.0,0.0,0,0.0,0.0,0.0,0.0,0.0,0,0.0,0.0,0.0,0.0,0.0,0,0.0,0.0,0.0,0.0,0,0.0,0.0,0.0,0,0,0,0.0,0.0,0.0,0.0,0.0,0.0,0.0,0.0,0.0,0.0,0.0,0.0,0.0,0.0,0.0,0,0.0,0.0,64.4,27.2,0.183
# 5077,4206,50442,Molot V.A.,1992,nan,(Al2O3)8.0 (Li2O)12.5 (Na2O)12.5 (SiO2)67.0 ,0.0,0,0.0,8.0,0.0,0.0,0.0,0.0,0.0,0,0,0,0.0,0.0,0,0.0,0.0,0.0,0.0,0.0,0.0,0,0.0,0.0,0.0,0.0,0,0,0.0,0.0,0,0.0,0.0,0.0,0.0,0.0,0.0,0,0.0,0.0,0.0,0.0,0.0,0.0,0,0.0,0.0,0,0.0,0.0,0.0,0.0,0.0,0.0,0,0,0,0.0,0,0.0,0.0,0,0,0.0,0,0.0,0.0,0.0,0,0.0,0.0,0.0,0,0,0.0,0.0,0,0.0,0.0,0.0,0,0.0,0.0,12.5,0,0,0,0.0,0.0,0,0.0,0.0,0.0,0,0.0,0.0,0.0,0.0,0.0,0.0,12.5,0.0,0.0,0.0,0.0,0.0,0.0,0.0,0.0,0.0,0.0,0.0,0.0,0.0,0.0,0.0,0.0,0.0,0.0,0.0,0.0,0.0,0.0,0,0.0,0.0,0.0,0.0,0.0,0.0,0.0,0,0.0,0.0,0.0,0.0,0.0,67.0,0.0,0,0.0,0.0,0.0,0.0,0.0,0,0.0,0.0,0.0,0.0,0.0,0,0.0,0.0,0.0,0.0,0,0.0,0.0,0.0,0,0,0,0.0,0.0,0.0,0.0,0.0,0.0,0.0,0.0,0.0,0.0,0.0,0.0,0.0,0.0,0.0,0,0.0,0.0,77.7,32.8,0.183
# 5078,11477,99148,Comins J.D.,1987,nan,(MoO3)48.0 (P2O5)52.0 ,0.0,0,0.0,0.0,0.0,0.0,0.0,0.0,0.0,0,0,0,0.0,0.0,0,0.0,0.0,0.0,0.0,0.0,0.0,0,0.0,0.0,0.0,0.0,0,0,0.0,0.0,0,0.0,0.0,0.0,0.0,0.0,0.0,0,0.0,0.0,0.0,0.0,0.0,0.0,0,0.0,0.0,0,0.0,0.0,0.0,0.0,0.0,0.0,0,0,0,0.0,0,0.0,0.0,0,0,0.0,0,0.0,0.0,0.0,0,0.0,0.0,0.0,0,0,0.0,0.0,0,0.0,0.0,0.0,0,0.0,0.0,0.0,0,0,0,0.0,0.0,0,0.0,0.0,0.0,0,0.0,0.0,0.0,48.0,0.0,0.0,0.0,0.0,0.0,0.0,0.0,0.0,0.0,0.0,0.0,0.0,0.0,0.0,0.0,0.0,0.0,52.0,0.0,0.0,0.0,0.0,0.0,0.0,0.0,0,0.0,0.0,0.0,0.0,0.0,0.0,0.0,0,0.0,0.0,0.0,0.0,0.0,0.0,0.0,0,0.0,0.0,0.0,0.0,0.0,0,0.0,0.0,0.0,0.0,0.0,0,0.0,0.0,0.0,0.0,0,0.0,0.0,0.0,0,0,0,0.0,0.0,0.0,0.0,0.0,0.0,0.0,0.0,0.0,0.0,0.0,0.0,0.0,0.0,0.0,0,0.0,0.0,46.2,19.52,0.183
# 5079,27734,359603,Deriano S.,2004,nan,(Al2O3)2.0 (CaO)1.0 (K2O)1.0 (MgO)4.0 (Na2O)13.0 (SiO2)79.0 ,0.0,0,0.0,2.0,0.0,0.0,0.0,0.0,0.0,0,0,0,0.0,0.0,0,0.0,0.0,0.0,0.0,0.0,0.0,0,0.0,0.0,1.0,0.0,0,0,0.0,0.0,0,0.0,0.0,0.0,0.0,0.0,0.0,0,0.0,0.0,0.0,0.0,0.0,0.0,0,0.0,0.0,0,0.0,0.0,0.0,0.0,0.0,0.0,0,0,0,0.0,0,0.0,0.0,0,0,0.0,0,0.0,0.0,0.0,0,0.0,0.0,1.0,0,0,0.0,0.0,0,0.0,0.0,0.0,0,0.0,0.0,0.0,0,0,0,0.0,0.0,0,0.0,4.0,0.0,0,0.0,0.0,0.0,0.0,0.0,0.0,13.0,0.0,0.0,0.0,0.0,0.0,0.0,0.0,0.0,0.0,0.0,0.0,0.0,0.0,0.0,0.0,0.0,0.0,0.0,0.0,0.0,0.0,0.0,0,0.0,0.0,0.0,0.0,0.0,0.0,0.0,0,0.0,0.0,0.0,0.0,0.0,79.0,0.0,0,0.0,0.0,0.0,0.0,0.0,0,0.0,0.0,0.0,0.0,0.0,0,0.0,0.0,0.0,0.0,0,0.0,0.0,0.0,0,0,0,0.0,0.0,0.0,0.0,0.0,0.0,0.0,0.0,0.0,0.0,0.0,0.0,0.0,0.0,0.0,0,0.0,0.0,67.2,28.4,0.183
# 5080,40302,467567,Zhao Qing,2012,nan,(Na2O)10.0 (SiO2)90.0 ,0.0,0,0.0,0.0,0.0,0.0,0.0,0.0,0.0,0,0,0,0.0,0.0,0,0.0,0.0,0.0,0.0,0.0,0.0,0,0.0,0.0,0.0,0.0,0,0,0.0,0.0,0,0.0,0.0,0.0,0.0,0.0,0.0,0,0.0,0.0,0.0,0.0,0.0,0.0,0,0.0,0.0,0,0.0,0.0,0.0,0.0,0.0,0.0,0,0,0,0.0,0,0.0,0.0,0,0,0.0,0,0.0,0.0,0.0,0,0.0,0.0,0.0,0,0,0.0,0.0,0,0.0,0.0,0.0,0,0.0,0.0,0.0,0,0,0,0.0,0.0,0,0.0,0.0,0.0,0,0.0,0.0,0.0,0.0,0.0,0.0,10.0,0.0,0.0,0.0,0.0,0.0,0.0,0.0,0.0,0.0,0.0,0.0,0.0,0.0,0.0,0.0,0.0,0.0,0.0,0.0,0.0,0.0,0.0,0,0.0,0.0,0.0,0.0,0.0,0.0,0.0,0,0.0,0.0,0.0,0.0,0.0,90.0,0.0,0,0.0,0.0,0.0,0.0,0.0,0,0.0,0.0,0.0,0.0,0.0,0,0.0,0.0,0.0,0.0,0,0.0,0.0,0.0,0,0,0,0.0,0.0,0.0,0.0,0.0,0.0,0.0,0.0,0.0,0.0,0.0,0.0,0.0,0.0,0.0,0,0.0,0.0,65.4,27.5,0.183
# 5081,293,110630,State Optical I,1975,LK5,(Al2O3)0.8823272409999999 (As2O3)0.153600199 (B2O3)10.826544 (MgO)0.769167595 (Na2O)4.923374366 (NaCl)1.040001345 (NH4NO3)0.37970049100000003 (SiO2)81.02528477 ,0.0,0,0.0,0.8823272409999999,0.0,0.0,0.0,0.153600199,0.0,0,0,0,0.0,10.826544,0,0.0,0.0,0.0,0.0,0.0,0.0,0,0.0,0.0,0.0,0.0,0,0,0.0,0.0,0,0.0,0.0,0.0,0.0,0.0,0.0,0,0.0,0.0,0.0,0.0,0.0,0.0,0,0.0,0.0,0,0.0,0.0,0.0,0.0,0.0,0.0,0,0,0,0.0,0,0.0,0.0,0,0,0.0,0,0.0,0.0,0.0,0,0.0,0.0,0.0,0,0,0.0,0.0,0,0.0,0.0,0.0,0,0.0,0.0,0.0,0,0,0,0.0,0.0,0,0.0,0.769167595,0.0,0,0.0,0.0,0.0,0.0,0.0,0.0,4.923374366,0.0,0.0,1.040001345,0.0,0.0,0.0,0.0,0.0,0.0,0.37970049100000003,0.0,0.0,0.0,0.0,0.0,0.0,0.0,0.0,0.0,0.0,0.0,0.0,0,0.0,0.0,0.0,0.0,0.0,0.0,0.0,0,0.0,0.0,0.0,0.0,0.0,81.02528477,0.0,0,0.0,0.0,0.0,0.0,0.0,0,0.0,0.0,0.0,0.0,0.0,0,0.0,0.0,0.0,0.0,0,0.0,0.0,0.0,0,0,0,0.0,0.0,0.0,0.0,0.0,0.0,0.0,0.0,0.0,0.0,0.0,0.0,0.0,0.0,0.0,0,0.0,0.0,68.4,28.91,0.1829817
# 5082,2852,40577,Gerlich D.,1978,Ultrasil,(SiO2)100.0 ,0.0,0,0.0,0.0,0.0,0.0,0.0,0.0,0.0,0,0,0,0.0,0.0,0,0.0,0.0,0.0,0.0,0.0,0.0,0,0.0,0.0,0.0,0.0,0,0,0.0,0.0,0,0.0,0.0,0.0,0.0,0.0,0.0,0,0.0,0.0,0.0,0.0,0.0,0.0,0,0.0,0.0,0,0.0,0.0,0.0,0.0,0.0,0.0,0,0,0,0.0,0,0.0,0.0,0,0,0.0,0,0.0,0.0,0.0,0,0.0,0.0,0.0,0,0,0.0,0.0,0,0.0,0.0,0.0,0,0.0,0.0,0.0,0,0,0,0.0,0.0,0,0.0,0.0,0.0,0,0.0,0.0,0.0,0.0,0.0,0.0,0.0,0.0,0.0,0.0,0.0,0.0,0.0,0.0,0.0,0.0,0.0,0.0,0.0,0.0,0.0,0.0,0.0,0.0,0.0,0.0,0.0,0.0,0.0,0,0.0,0.0,0.0,0.0,0.0,0.0,0.0,0,0.0,0.0,0.0,0.0,0.0,100.0,0.0,0,0.0,0.0,0.0,0.0,0.0,0,0.0,0.0,0.0,0.0,0.0,0,0.0,0.0,0.0,0.0,0,0.0,0.0,0.0,0,0,0,0.0,0.0,0.0,0.0,0.0,0.0,0.0,0.0,0.0,0.0,0.0,0.0,0.0,0.0,0.0,0,0.0,0.0,70.4,29.77,0.1823984
# 5083,4204,50415,Molot V.A.,1992,nan,(B2O3)13.74745 (Na2O)24.23625 (SiO2)62.0163 ,0.0,0,0.0,0.0,0.0,0.0,0.0,0.0,0.0,0,0,0,0.0,13.74745,0,0.0,0.0,0.0,0.0,0.0,0.0,0,0.0,0.0,0.0,0.0,0,0,0.0,0.0,0,0.0,0.0,0.0,0.0,0.0,0.0,0,0.0,0.0,0.0,0.0,0.0,0.0,0,0.0,0.0,0,0.0,0.0,0.0,0.0,0.0,0.0,0,0,0,0.0,0,0.0,0.0,0,0,0.0,0,0.0,0.0,0.0,0,0.0,0.0,0.0,0,0,0.0,0.0,0,0.0,0.0,0.0,0,0.0,0.0,0.0,0,0,0,0.0,0.0,0,0.0,0.0,0.0,0,0.0,0.0,0.0,0.0,0.0,0.0,24.23625,0.0,0.0,0.0,0.0,0.0,0.0,0.0,0.0,0.0,0.0,0.0,0.0,0.0,0.0,0.0,0.0,0.0,0.0,0.0,0.0,0.0,0.0,0,0.0,0.0,0.0,0.0,0.0,0.0,0.0,0,0.0,0.0,0.0,0.0,0.0,62.0163,0.0,0,0.0,0.0,0.0,0.0,0.0,0,0.0,0.0,0.0,0.0,0.0,0,0.0,0.0,0.0,0.0,0,0.0,0.0,0.0,0,0,0,0.0,0.0,0.0,0.0,0.0,0.0,0.0,0.0,0.0,0.0,0.0,0.0,0.0,0.0,0.0,0,0.0,0.0,72.7,29.6,0.182
# 5084,5836,74507,El0Mallawany R.,1988,nan,(Sm2O3)10.0 (TeO2)90.0 ,0.0,0,0.0,0.0,0.0,0.0,0.0,0.0,0.0,0,0,0,0.0,0.0,0,0.0,0.0,0.0,0.0,0.0,0.0,0,0.0,0.0,0.0,0.0,0,0,0.0,0.0,0,0.0,0.0,0.0,0.0,0.0,0.0,0,0.0,0.0,0.0,0.0,0.0,0.0,0,0.0,0.0,0,0.0,0.0,0.0,0.0,0.0,0.0,0,0,0,0.0,0,0.0,0.0,0,0,0.0,0,0.0,0.0,0.0,0,0.0,0.0,0.0,0,0,0.0,0.0,0,0.0,0.0,0.0,0,0.0,0.0,0.0,0,0,0,0.0,0.0,0,0.0,0.0,0.0,0,0.0,0.0,0.0,0.0,0.0,0.0,0.0,0.0,0.0,0.0,0.0,0.0,0.0,0.0,0.0,0.0,0.0,0.0,0.0,0.0,0.0,0.0,0.0,0.0,0.0,0.0,0.0,0.0,0.0,0,0.0,0.0,0.0,0.0,0.0,0.0,0.0,0,0.0,0.0,0.0,0.0,0.0,0.0,10.0,0,0.0,0.0,0.0,0.0,0.0,0,0.0,0.0,0.0,0.0,0.0,0,0.0,90.0,0.0,0.0,0,0.0,0.0,0.0,0,0,0,0.0,0.0,0.0,0.0,0.0,0.0,0.0,0.0,0.0,0.0,0.0,0.0,0.0,0.0,0.0,0,0.0,0.0,63.1,26.69,0.182
# 5085,41095,480285,Sidek H.A.A.,2008,nan,(B2O3)65.0 (Bi2O3)35.0 ,0.0,0,0.0,0.0,0.0,0.0,0.0,0.0,0.0,0,0,0,0.0,65.0,0,0.0,0.0,0.0,0.0,35.0,0.0,0,0.0,0.0,0.0,0.0,0,0,0.0,0.0,0,0.0,0.0,0.0,0.0,0.0,0.0,0,0.0,0.0,0.0,0.0,0.0,0.0,0,0.0,0.0,0,0.0,0.0,0.0,0.0,0.0,0.0,0,0,0,0.0,0,0.0,0.0,0,0,0.0,0,0.0,0.0,0.0,0,0.0,0.0,0.0,0,0,0.0,0.0,0,0.0,0.0,0.0,0,0.0,0.0,0.0,0,0,0,0.0,0.0,0,0.0,0.0,0.0,0,0.0,0.0,0.0,0.0,0.0,0.0,0.0,0.0,0.0,0.0,0.0,0.0,0.0,0.0,0.0,0.0,0.0,0.0,0.0,0.0,0.0,0.0,0.0,0.0,0.0,0.0,0.0,0.0,0.0,0,0.0,0.0,0.0,0.0,0.0,0.0,0.0,0,0.0,0.0,0.0,0.0,0.0,0.0,0.0,0,0.0,0.0,0.0,0.0,0.0,0,0.0,0.0,0.0,0.0,0.0,0,0.0,0.0,0.0,0.0,0,0.0,0.0,0.0,0,0,0,0.0,0.0,0.0,0.0,0.0,0.0,0.0,0.0,0.0,0.0,0.0,0.0,0.0,0.0,0.0,0,0.0,0.0,66.0,28.0,0.182
# 5086,26687,21308,LaCourse W.C.,1996,nan,(Al2O3)8.0 (Li2O)12.5 (Na2O)12.5 (SiO2)67.0 ,0.0,0,0.0,8.0,0.0,0.0,0.0,0.0,0.0,0,0,0,0.0,0.0,0,0.0,0.0,0.0,0.0,0.0,0.0,0,0.0,0.0,0.0,0.0,0,0,0.0,0.0,0,0.0,0.0,0.0,0.0,0.0,0.0,0,0.0,0.0,0.0,0.0,0.0,0.0,0,0.0,0.0,0,0.0,0.0,0.0,0.0,0.0,0.0,0,0,0,0.0,0,0.0,0.0,0,0,0.0,0,0.0,0.0,0.0,0,0.0,0.0,0.0,0,0,0.0,0.0,0,0.0,0.0,0.0,0,0.0,0.0,12.5,0,0,0,0.0,0.0,0,0.0,0.0,0.0,0,0.0,0.0,0.0,0.0,0.0,0.0,12.5,0.0,0.0,0.0,0.0,0.0,0.0,0.0,0.0,0.0,0.0,0.0,0.0,0.0,0.0,0.0,0.0,0.0,0.0,0.0,0.0,0.0,0.0,0,0.0,0.0,0.0,0.0,0.0,0.0,0.0,0,0.0,0.0,0.0,0.0,0.0,67.0,0.0,0,0.0,0.0,0.0,0.0,0.0,0,0.0,0.0,0.0,0.0,0.0,0,0.0,0.0,0.0,0.0,0,0.0,0.0,0.0,0,0,0,0.0,0.0,0.0,0.0,0.0,0.0,0.0,0.0,0.0,0.0,0.0,0.0,0.0,0.0,0.0,0,0.0,0.0,78.0,33.0,0.1818182
# 5087,38047,449139,Chenu S.,2010,nan,(Na2O)20.0 (P2O5)20.0 (SnO)30.0 (WO3)30.0 ,0.0,0,0.0,0.0,0.0,0.0,0.0,0.0,0.0,0,0,0,0.0,0.0,0,0.0,0.0,0.0,0.0,0.0,0.0,0,0.0,0.0,0.0,0.0,0,0,0.0,0.0,0,0.0,0.0,0.0,0.0,0.0,0.0,0,0.0,0.0,0.0,0.0,0.0,0.0,0,0.0,0.0,0,0.0,0.0,0.0,0.0,0.0,0.0,0,0,0,0.0,0,0.0,0.0,0,0,0.0,0,0.0,0.0,0.0,0,0.0,0.0,0.0,0,0,0.0,0.0,0,0.0,0.0,0.0,0,0.0,0.0,0.0,0,0,0,0.0,0.0,0,0.0,0.0,0.0,0,0.0,0.0,0.0,0.0,0.0,0.0,20.0,0.0,0.0,0.0,0.0,0.0,0.0,0.0,0.0,0.0,0.0,0.0,0.0,0.0,0.0,20.0,0.0,0.0,0.0,0.0,0.0,0.0,0.0,0,0.0,0.0,0.0,0.0,0.0,0.0,0.0,0,0.0,0.0,0.0,0.0,0.0,0.0,0.0,0,30.0,0.0,0.0,0.0,0.0,0,0.0,0.0,0.0,0.0,0.0,0,0.0,0.0,0.0,0.0,0,0.0,0.0,0.0,0,0,0,0.0,0.0,0.0,0.0,0.0,0.0,30.0,0.0,0.0,0.0,0.0,0.0,0.0,0.0,0.0,0,0.0,0.0,49.4,20.9,0.1818182
# 5088,5342,40497,Goralnik A.S.,1972,KI,(SiO2)100.0 ,0.0,0,0.0,0.0,0.0,0.0,0.0,0.0,0.0,0,0,0,0.0,0.0,0,0.0,0.0,0.0,0.0,0.0,0.0,0,0.0,0.0,0.0,0.0,0,0,0.0,0.0,0,0.0,0.0,0.0,0.0,0.0,0.0,0,0.0,0.0,0.0,0.0,0.0,0.0,0,0.0,0.0,0,0.0,0.0,0.0,0.0,0.0,0.0,0,0,0,0.0,0,0.0,0.0,0,0,0.0,0,0.0,0.0,0.0,0,0.0,0.0,0.0,0,0,0.0,0.0,0,0.0,0.0,0.0,0,0.0,0.0,0.0,0,0,0,0.0,0.0,0,0.0,0.0,0.0,0,0.0,0.0,0.0,0.0,0.0,0.0,0.0,0.0,0.0,0.0,0.0,0.0,0.0,0.0,0.0,0.0,0.0,0.0,0.0,0.0,0.0,0.0,0.0,0.0,0.0,0.0,0.0,0.0,0.0,0,0.0,0.0,0.0,0.0,0.0,0.0,0.0,0,0.0,0.0,0.0,0.0,0.0,100.0,0.0,0,0.0,0.0,0.0,0.0,0.0,0,0.0,0.0,0.0,0.0,0.0,0,0.0,0.0,0.0,0.0,0,0.0,0.0,0.0,0,0,0,0.0,0.0,0.0,0.0,0.0,0.0,0.0,0.0,0.0,0.0,0.0,0.0,0.0,0.0,0.0,0,0.0,0.0,nan,nan,0.18100000000000002
# 5089,6774,51319,Rabukhin A.I.,1992,nan,(Al2O3)2.919707766 (Bi2O3)22.34776821 (Ga2O3)17.11828863 (PbO)57.61423539 ,0.0,0,0.0,2.919707766,0.0,0.0,0.0,0.0,0.0,0,0,0,0.0,0.0,0,0.0,0.0,0.0,0.0,22.34776821,0.0,0,0.0,0.0,0.0,0.0,0,0,0.0,0.0,0,0.0,0.0,0.0,0.0,0.0,0.0,0,0.0,0.0,0.0,0.0,0.0,0.0,0,0.0,0.0,0,0.0,0.0,0.0,0.0,0.0,17.11828863,0,0,0,0.0,0,0.0,0.0,0,0,0.0,0,0.0,0.0,0.0,0,0.0,0.0,0.0,0,0,0.0,0.0,0,0.0,0.0,0.0,0,0.0,0.0,0.0,0,0,0,0.0,0.0,0,0.0,0.0,0.0,0,0.0,0.0,0.0,0.0,0.0,0.0,0.0,0.0,0.0,0.0,0.0,0.0,0.0,0.0,0.0,0.0,0.0,0.0,0.0,0.0,0.0,0.0,0.0,0.0,0.0,57.61423539,0.0,0.0,0.0,0,0.0,0.0,0.0,0.0,0.0,0.0,0.0,0,0.0,0.0,0.0,0.0,0.0,0.0,0.0,0,0.0,0.0,0.0,0.0,0.0,0,0.0,0.0,0.0,0.0,0.0,0,0.0,0.0,0.0,0.0,0,0.0,0.0,0.0,0,0,0,0.0,0.0,0.0,0.0,0.0,0.0,0.0,0.0,0.0,0.0,0.0,0.0,0.0,0.0,0.0,0,0.0,0.0,49.2,20.84,0.18100000000000002
# 5090,25692,352703,Le Houerou V.,2003,nan,(CaO)9.1 (Na2O)13.9 (SiO2)77.0 ,0.0,0,0.0,0.0,0.0,0.0,0.0,0.0,0.0,0,0,0,0.0,0.0,0,0.0,0.0,0.0,0.0,0.0,0.0,0,0.0,0.0,9.1,0.0,0,0,0.0,0.0,0,0.0,0.0,0.0,0.0,0.0,0.0,0,0.0,0.0,0.0,0.0,0.0,0.0,0,0.0,0.0,0,0.0,0.0,0.0,0.0,0.0,0.0,0,0,0,0.0,0,0.0,0.0,0,0,0.0,0,0.0,0.0,0.0,0,0.0,0.0,0.0,0,0,0.0,0.0,0,0.0,0.0,0.0,0,0.0,0.0,0.0,0,0,0,0.0,0.0,0,0.0,0.0,0.0,0,0.0,0.0,0.0,0.0,0.0,0.0,13.9,0.0,0.0,0.0,0.0,0.0,0.0,0.0,0.0,0.0,0.0,0.0,0.0,0.0,0.0,0.0,0.0,0.0,0.0,0.0,0.0,0.0,0.0,0,0.0,0.0,0.0,0.0,0.0,0.0,0.0,0,0.0,0.0,0.0,0.0,0.0,77.0,0.0,0,0.0,0.0,0.0,0.0,0.0,0,0.0,0.0,0.0,0.0,0.0,0,0.0,0.0,0.0,0.0,0,0.0,0.0,0.0,0,0,0,0.0,0.0,0.0,0.0,0.0,0.0,0.0,0.0,0.0,0.0,0.0,0.0,0.0,0.0,0.0,0,0.0,0.0,68.6,29.04,0.18100000000000002
# 5091,27734,359608,Deriano S.,2004,nan,(CaO)9.1 (Na2O)13.9 (SiO2)77.0 ,0.0,0,0.0,0.0,0.0,0.0,0.0,0.0,0.0,0,0,0,0.0,0.0,0,0.0,0.0,0.0,0.0,0.0,0.0,0,0.0,0.0,9.1,0.0,0,0,0.0,0.0,0,0.0,0.0,0.0,0.0,0.0,0.0,0,0.0,0.0,0.0,0.0,0.0,0.0,0,0.0,0.0,0,0.0,0.0,0.0,0.0,0.0,0.0,0,0,0,0.0,0,0.0,0.0,0,0,0.0,0,0.0,0.0,0.0,0,0.0,0.0,0.0,0,0,0.0,0.0,0,0.0,0.0,0.0,0,0.0,0.0,0.0,0,0,0,0.0,0.0,0,0.0,0.0,0.0,0,0.0,0.0,0.0,0.0,0.0,0.0,13.9,0.0,0.0,0.0,0.0,0.0,0.0,0.0,0.0,0.0,0.0,0.0,0.0,0.0,0.0,0.0,0.0,0.0,0.0,0.0,0.0,0.0,0.0,0,0.0,0.0,0.0,0.0,0.0,0.0,0.0,0,0.0,0.0,0.0,0.0,0.0,77.0,0.0,0,0.0,0.0,0.0,0.0,0.0,0,0.0,0.0,0.0,0.0,0.0,0,0.0,0.0,0.0,0.0,0,0.0,0.0,0.0,0,0,0,0.0,0.0,0.0,0.0,0.0,0.0,0.0,0.0,0.0,0.0,0.0,0.0,0.0,0.0,0.0,0,0.0,0.0,68.6,29.0,0.18100000000000002
# 5092,17142,147488,Hessenkemper H.,1989,nan,(Al2O3)1.499021259 (CaO)7.994967383 (K2O)0.496323786 (MgO)3.9855226889999997 (Na2O)11.99169207 (Sb2O3)0.102800018 (SiO2)73.92967279 ,0.0,0,0.0,1.499021259,0.0,0.0,0.0,0.0,0.0,0,0,0,0.0,0.0,0,0.0,0.0,0.0,0.0,0.0,0.0,0,0.0,0.0,7.994967383,0.0,0,0,0.0,0.0,0,0.0,0.0,0.0,0.0,0.0,0.0,0,0.0,0.0,0.0,0.0,0.0,0.0,0,0.0,0.0,0,0.0,0.0,0.0,0.0,0.0,0.0,0,0,0,0.0,0,0.0,0.0,0,0,0.0,0,0.0,0.0,0.0,0,0.0,0.0,0.496323786,0,0,0.0,0.0,0,0.0,0.0,0.0,0,0.0,0.0,0.0,0,0,0,0.0,0.0,0,0.0,3.9855226889999997,0.0,0,0.0,0.0,0.0,0.0,0.0,0.0,11.99169207,0.0,0.0,0.0,0.0,0.0,0.0,0.0,0.0,0.0,0.0,0.0,0.0,0.0,0.0,0.0,0.0,0.0,0.0,0.0,0.0,0.0,0.0,0,0.0,0.0,0.0,0.0,0.0,0.0,0.102800018,0,0.0,0.0,0.0,0.0,0.0,73.92967279,0.0,0,0.0,0.0,0.0,0.0,0.0,0,0.0,0.0,0.0,0.0,0.0,0,0.0,0.0,0.0,0.0,0,0.0,0.0,0.0,0,0,0,0.0,0.0,0.0,0.0,0.0,0.0,0.0,0.0,0.0,0.0,0.0,0.0,0.0,0.0,0.0,0,0.0,0.0,72.0,30.5,0.1803279
# 5093,2111,30082,Wang Q.,1992,nan,(SiO2)100.0 ,0.0,0,0.0,0.0,0.0,0.0,0.0,0.0,0.0,0,0,0,0.0,0.0,0,0.0,0.0,0.0,0.0,0.0,0.0,0,0.0,0.0,0.0,0.0,0,0,0.0,0.0,0,0.0,0.0,0.0,0.0,0.0,0.0,0,0.0,0.0,0.0,0.0,0.0,0.0,0,0.0,0.0,0,0.0,0.0,0.0,0.0,0.0,0.0,0,0,0,0.0,0,0.0,0.0,0,0,0.0,0,0.0,0.0,0.0,0,0.0,0.0,0.0,0,0,0.0,0.0,0,0.0,0.0,0.0,0,0.0,0.0,0.0,0,0,0,0.0,0.0,0,0.0,0.0,0.0,0,0.0,0.0,0.0,0.0,0.0,0.0,0.0,0.0,0.0,0.0,0.0,0.0,0.0,0.0,0.0,0.0,0.0,0.0,0.0,0.0,0.0,0.0,0.0,0.0,0.0,0.0,0.0,0.0,0.0,0,0.0,0.0,0.0,0.0,0.0,0.0,0.0,0,0.0,0.0,0.0,0.0,0.0,100.0,0.0,0,0.0,0.0,0.0,0.0,0.0,0,0.0,0.0,0.0,0.0,0.0,0,0.0,0.0,0.0,0.0,0,0.0,0.0,0.0,0,0,0,0.0,0.0,0.0,0.0,0.0,0.0,0.0,0.0,0.0,0.0,0.0,0.0,0.0,0.0,0.0,0,0.0,0.0,72.4,30.67,0.18
# 5094,3566,4447,Appen A.A.,1959,nan,(Li2O)16.0 (SiO2)84.0 ,0.0,0,0.0,0.0,0.0,0.0,0.0,0.0,0.0,0,0,0,0.0,0.0,0,0.0,0.0,0.0,0.0,0.0,0.0,0,0.0,0.0,0.0,0.0,0,0,0.0,0.0,0,0.0,0.0,0.0,0.0,0.0,0.0,0,0.0,0.0,0.0,0.0,0.0,0.0,0,0.0,0.0,0,0.0,0.0,0.0,0.0,0.0,0.0,0,0,0,0.0,0,0.0,0.0,0,0,0.0,0,0.0,0.0,0.0,0,0.0,0.0,0.0,0,0,0.0,0.0,0,0.0,0.0,0.0,0,0.0,0.0,16.0,0,0,0,0.0,0.0,0,0.0,0.0,0.0,0,0.0,0.0,0.0,0.0,0.0,0.0,0.0,0.0,0.0,0.0,0.0,0.0,0.0,0.0,0.0,0.0,0.0,0.0,0.0,0.0,0.0,0.0,0.0,0.0,0.0,0.0,0.0,0.0,0.0,0,0.0,0.0,0.0,0.0,0.0,0.0,0.0,0,0.0,0.0,0.0,0.0,0.0,84.0,0.0,0,0.0,0.0,0.0,0.0,0.0,0,0.0,0.0,0.0,0.0,0.0,0,0.0,0.0,0.0,0.0,0,0.0,0.0,0.0,0,0,0,0.0,0.0,0.0,0.0,0.0,0.0,0.0,0.0,0.0,0.0,0.0,0.0,0.0,0.0,0.0,0,0.0,0.0,75.0,31.88,0.18
# 5095,8701,80116,Aleinikov F.K.,1962,nan,(Na2O)13.04348 (SiO2)86.95652 ,0.0,0,0.0,0.0,0.0,0.0,0.0,0.0,0.0,0,0,0,0.0,0.0,0,0.0,0.0,0.0,0.0,0.0,0.0,0,0.0,0.0,0.0,0.0,0,0,0.0,0.0,0,0.0,0.0,0.0,0.0,0.0,0.0,0,0.0,0.0,0.0,0.0,0.0,0.0,0,0.0,0.0,0,0.0,0.0,0.0,0.0,0.0,0.0,0,0,0,0.0,0,0.0,0.0,0,0,0.0,0,0.0,0.0,0.0,0,0.0,0.0,0.0,0,0,0.0,0.0,0,0.0,0.0,0.0,0,0.0,0.0,0.0,0,0,0,0.0,0.0,0,0.0,0.0,0.0,0,0.0,0.0,0.0,0.0,0.0,0.0,13.04348,0.0,0.0,0.0,0.0,0.0,0.0,0.0,0.0,0.0,0.0,0.0,0.0,0.0,0.0,0.0,0.0,0.0,0.0,0.0,0.0,0.0,0.0,0,0.0,0.0,0.0,0.0,0.0,0.0,0.0,0,0.0,0.0,0.0,0.0,0.0,86.95652,0.0,0,0.0,0.0,0.0,0.0,0.0,0,0.0,0.0,0.0,0.0,0.0,0,0.0,0.0,0.0,0.0,0,0.0,0.0,0.0,0,0,0,0.0,0.0,0.0,0.0,0.0,0.0,0.0,0.0,0.0,0.0,0.0,0.0,0.0,0.0,0.0,0,0.0,0.0,nan,nan,0.18
# 5096,10250,97566,Yuritsyn N.S.,1988,nan,(SiO2)100.0 ,0.0,0,0.0,0.0,0.0,0.0,0.0,0.0,0.0,0,0,0,0.0,0.0,0,0.0,0.0,0.0,0.0,0.0,0.0,0,0.0,0.0,0.0,0.0,0,0,0.0,0.0,0,0.0,0.0,0.0,0.0,0.0,0.0,0,0.0,0.0,0.0,0.0,0.0,0.0,0,0.0,0.0,0,0.0,0.0,0.0,0.0,0.0,0.0,0,0,0,0.0,0,0.0,0.0,0,0,0.0,0,0.0,0.0,0.0,0,0.0,0.0,0.0,0,0,0.0,0.0,0,0.0,0.0,0.0,0,0.0,0.0,0.0,0,0,0,0.0,0.0,0,0.0,0.0,0.0,0,0.0,0.0,0.0,0.0,0.0,0.0,0.0,0.0,0.0,0.0,0.0,0.0,0.0,0.0,0.0,0.0,0.0,0.0,0.0,0.0,0.0,0.0,0.0,0.0,0.0,0.0,0.0,0.0,0.0,0,0.0,0.0,0.0,0.0,0.0,0.0,0.0,0,0.0,0.0,0.0,0.0,0.0,100.0,0.0,0,0.0,0.0,0.0,0.0,0.0,0,0.0,0.0,0.0,0.0,0.0,0,0.0,0.0,0.0,0.0,0,0.0,0.0,0.0,0,0,0,0.0,0.0,0.0,0.0,0.0,0.0,0.0,0.0,0.0,0.0,0.0,0.0,0.0,0.0,0.0,0,0.0,0.0,70.4,29.9,0.18
# 5097,10648,115911,Farley J.M.,1975,nan,(P2O5)30.0 (V2O5)1.5 (WO3)68.5 ,0.0,0,0.0,0.0,0.0,0.0,0.0,0.0,0.0,0,0,0,0.0,0.0,0,0.0,0.0,0.0,0.0,0.0,0.0,0,0.0,0.0,0.0,0.0,0,0,0.0,0.0,0,0.0,0.0,0.0,0.0,0.0,0.0,0,0.0,0.0,0.0,0.0,0.0,0.0,0,0.0,0.0,0,0.0,0.0,0.0,0.0,0.0,0.0,0,0,0,0.0,0,0.0,0.0,0,0,0.0,0,0.0,0.0,0.0,0,0.0,0.0,0.0,0,0,0.0,0.0,0,0.0,0.0,0.0,0,0.0,0.0,0.0,0,0,0,0.0,0.0,0,0.0,0.0,0.0,0,0.0,0.0,0.0,0.0,0.0,0.0,0.0,0.0,0.0,0.0,0.0,0.0,0.0,0.0,0.0,0.0,0.0,0.0,0.0,0.0,0.0,30.0,0.0,0.0,0.0,0.0,0.0,0.0,0.0,0,0.0,0.0,0.0,0.0,0.0,0.0,0.0,0,0.0,0.0,0.0,0.0,0.0,0.0,0.0,0,0.0,0.0,0.0,0.0,0.0,0,0.0,0.0,0.0,0.0,0.0,0,0.0,0.0,0.0,0.0,0,0.0,0.0,0.0,0,0,0,0.0,0.0,0.0,0.0,1.5,0.0,68.5,0.0,0.0,0.0,0.0,0.0,0.0,0.0,0.0,0,0.0,0.0,77.2,32.7,0.18
# 5098,15171,141507,Krohn D.A.,1969,Corning 7900,(Al2O3)0.23723249899999999 (B2O3)2.518907992 (K2O)0.1283947 (Na2O)0.19513509899999998 (SiO2)96.92032971 ,0.0,0,0.0,0.23723249899999999,0.0,0.0,0.0,0.0,0.0,0,0,0,0.0,2.518907992,0,0.0,0.0,0.0,0.0,0.0,0.0,0,0.0,0.0,0.0,0.0,0,0,0.0,0.0,0,0.0,0.0,0.0,0.0,0.0,0.0,0,0.0,0.0,0.0,0.0,0.0,0.0,0,0.0,0.0,0,0.0,0.0,0.0,0.0,0.0,0.0,0,0,0,0.0,0,0.0,0.0,0,0,0.0,0,0.0,0.0,0.0,0,0.0,0.0,0.1283947,0,0,0.0,0.0,0,0.0,0.0,0.0,0,0.0,0.0,0.0,0,0,0,0.0,0.0,0,0.0,0.0,0.0,0,0.0,0.0,0.0,0.0,0.0,0.0,0.19513509899999998,0.0,0.0,0.0,0.0,0.0,0.0,0.0,0.0,0.0,0.0,0.0,0.0,0.0,0.0,0.0,0.0,0.0,0.0,0.0,0.0,0.0,0.0,0,0.0,0.0,0.0,0.0,0.0,0.0,0.0,0,0.0,0.0,0.0,0.0,0.0,96.92032971,0.0,0,0.0,0.0,0.0,0.0,0.0,0,0.0,0.0,0.0,0.0,0.0,0,0.0,0.0,0.0,0.0,0,0.0,0.0,0.0,0,0,0,0.0,0.0,0.0,0.0,0.0,0.0,0.0,0.0,0.0,0.0,0.0,0.0,0.0,0.0,0.0,0,0.0,0.0,66.8,28.3,0.18
# 5099,17142,147484,Hessenkemper H.,1989,nan,(Al2O3)1.8074849819999999 (B2O3)8.823754912 (CaO)1.095470989 (MgO)1.524179985 (Na2O)4.95580995 (SiO2)81.79329918 ,0.0,0,0.0,1.8074849819999999,0.0,0.0,0.0,0.0,0.0,0,0,0,0.0,8.823754912,0,0.0,0.0,0.0,0.0,0.0,0.0,0,0.0,0.0,1.095470989,0.0,0,0,0.0,0.0,0,0.0,0.0,0.0,0.0,0.0,0.0,0,0.0,0.0,0.0,0.0,0.0,0.0,0,0.0,0.0,0,0.0,0.0,0.0,0.0,0.0,0.0,0,0,0,0.0,0,0.0,0.0,0,0,0.0,0,0.0,0.0,0.0,0,0.0,0.0,0.0,0,0,0.0,0.0,0,0.0,0.0,0.0,0,0.0,0.0,0.0,0,0,0,0.0,0.0,0,0.0,1.524179985,0.0,0,0.0,0.0,0.0,0.0,0.0,0.0,4.95580995,0.0,0.0,0.0,0.0,0.0,0.0,0.0,0.0,0.0,0.0,0.0,0.0,0.0,0.0,0.0,0.0,0.0,0.0,0.0,0.0,0.0,0.0,0,0.0,0.0,0.0,0.0,0.0,0.0,0.0,0,0.0,0.0,0.0,0.0,0.0,81.79329918,0.0,0,0.0,0.0,0.0,0.0,0.0,0,0.0,0.0,0.0,0.0,0.0,0,0.0,0.0,0.0,0.0,0,0.0,0.0,0.0,0,0,0,0.0,0.0,0.0,0.0,0.0,0.0,0.0,0.0,0.0,0.0,0.0,0.0,0.0,0.0,0.0,0,0.0,0.0,59.0,25.0,0.18
# 5100,29015,381957,Gowda V.C.V.,2005,nan,(B2O3)60.0 (Li2O)10.0 (PbO)30.0 ,0.0,0,0.0,0.0,0.0,0.0,0.0,0.0,0.0,0,0,0,0.0,60.0,0,0.0,0.0,0.0,0.0,0.0,0.0,0,0.0,0.0,0.0,0.0,0,0,0.0,0.0,0,0.0,0.0,0.0,0.0,0.0,0.0,0,0.0,0.0,0.0,0.0,0.0,0.0,0,0.0,0.0,0,0.0,0.0,0.0,0.0,0.0,0.0,0,0,0,0.0,0,0.0,0.0,0,0,0.0,0,0.0,0.0,0.0,0,0.0,0.0,0.0,0,0,0.0,0.0,0,0.0,0.0,0.0,0,0.0,0.0,10.0,0,0,0,0.0,0.0,0,0.0,0.0,0.0,0,0.0,0.0,0.0,0.0,0.0,0.0,0.0,0.0,0.0,0.0,0.0,0.0,0.0,0.0,0.0,0.0,0.0,0.0,0.0,0.0,0.0,0.0,0.0,0.0,0.0,30.0,0.0,0.0,0.0,0,0.0,0.0,0.0,0.0,0.0,0.0,0.0,0,0.0,0.0,0.0,0.0,0.0,0.0,0.0,0,0.0,0.0,0.0,0.0,0.0,0,0.0,0.0,0.0,0.0,0.0,0,0.0,0.0,0.0,0.0,0,0.0,0.0,0.0,0,0,0,0.0,0.0,0.0,0.0,0.0,0.0,0.0,0.0,0.0,0.0,0.0,0.0,0.0,0.0,0.0,0,0.0,0.0,79.2,33.6,0.18
# 5101,27734,359601,Deriano S.,2004,nan,(Al2O3)2.0 (MgO)6.0 (Na2O)17.0 (SiO2)75.0 ,0.0,0,0.0,2.0,0.0,0.0,0.0,0.0,0.0,0,0,0,0.0,0.0,0,0.0,0.0,0.0,0.0,0.0,0.0,0,0.0,0.0,0.0,0.0,0,0,0.0,0.0,0,0.0,0.0,0.0,0.0,0.0,0.0,0,0.0,0.0,0.0,0.0,0.0,0.0,0,0.0,0.0,0,0.0,0.0,0.0,0.0,0.0,0.0,0,0,0,0.0,0,0.0,0.0,0,0,0.0,0,0.0,0.0,0.0,0,0.0,0.0,0.0,0,0,0.0,0.0,0,0.0,0.0,0.0,0,0.0,0.0,0.0,0,0,0,0.0,0.0,0,0.0,6.0,0.0,0,0.0,0.0,0.0,0.0,0.0,0.0,17.0,0.0,0.0,0.0,0.0,0.0,0.0,0.0,0.0,0.0,0.0,0.0,0.0,0.0,0.0,0.0,0.0,0.0,0.0,0.0,0.0,0.0,0.0,0,0.0,0.0,0.0,0.0,0.0,0.0,0.0,0,0.0,0.0,0.0,0.0,0.0,75.0,0.0,0,0.0,0.0,0.0,0.0,0.0,0,0.0,0.0,0.0,0.0,0.0,0,0.0,0.0,0.0,0.0,0,0.0,0.0,0.0,0,0,0,0.0,0.0,0.0,0.0,0.0,0.0,0.0,0.0,0.0,0.0,0.0,0.0,0.0,0.0,0.0,0,0.0,0.0,66.0,28.0,0.179
# 5102,32592,389343,Marzouk S.Y.,2007,nan,(B2O3)72.32355217 (Na2O)10.83202032 (SiO2)16.7603805 (TiO2)0.08404700300000001 ,0.0,0,0.0,0.0,0.0,0.0,0.0,0.0,0.0,0,0,0,0.0,72.32355217,0,0.0,0.0,0.0,0.0,0.0,0.0,0,0.0,0.0,0.0,0.0,0,0,0.0,0.0,0,0.0,0.0,0.0,0.0,0.0,0.0,0,0.0,0.0,0.0,0.0,0.0,0.0,0,0.0,0.0,0,0.0,0.0,0.0,0.0,0.0,0.0,0,0,0,0.0,0,0.0,0.0,0,0,0.0,0,0.0,0.0,0.0,0,0.0,0.0,0.0,0,0,0.0,0.0,0,0.0,0.0,0.0,0,0.0,0.0,0.0,0,0,0,0.0,0.0,0,0.0,0.0,0.0,0,0.0,0.0,0.0,0.0,0.0,0.0,10.83202032,0.0,0.0,0.0,0.0,0.0,0.0,0.0,0.0,0.0,0.0,0.0,0.0,0.0,0.0,0.0,0.0,0.0,0.0,0.0,0.0,0.0,0.0,0,0.0,0.0,0.0,0.0,0.0,0.0,0.0,0,0.0,0.0,0.0,0.0,0.0,16.7603805,0.0,0,0.0,0.0,0.0,0.0,0.0,0,0.0,0.0,0.0,0.0,0.0,0,0.0,0.0,0.0,0.0,0,0.08404700300000001,0.0,0.0,0,0,0,0.0,0.0,0.0,0.0,0.0,0.0,0.0,0.0,0.0,0.0,0.0,0.0,0.0,0.0,0.0,0,0.0,0.0,74.9,31.2,0.179
# 5103,1580,9771,Manghnani M.H.,1974,nan,(Na2O)10.0 (SiO2)90.0 ,0.0,0,0.0,0.0,0.0,0.0,0.0,0.0,0.0,0,0,0,0.0,0.0,0,0.0,0.0,0.0,0.0,0.0,0.0,0,0.0,0.0,0.0,0.0,0,0,0.0,0.0,0,0.0,0.0,0.0,0.0,0.0,0.0,0,0.0,0.0,0.0,0.0,0.0,0.0,0,0.0,0.0,0,0.0,0.0,0.0,0.0,0.0,0.0,0,0,0,0.0,0,0.0,0.0,0,0,0.0,0,0.0,0.0,0.0,0,0.0,0.0,0.0,0,0,0.0,0.0,0,0.0,0.0,0.0,0,0.0,0.0,0.0,0,0,0,0.0,0.0,0,0.0,0.0,0.0,0,0.0,0.0,0.0,0.0,0.0,0.0,10.0,0.0,0.0,0.0,0.0,0.0,0.0,0.0,0.0,0.0,0.0,0.0,0.0,0.0,0.0,0.0,0.0,0.0,0.0,0.0,0.0,0.0,0.0,0,0.0,0.0,0.0,0.0,0.0,0.0,0.0,0,0.0,0.0,0.0,0.0,0.0,90.0,0.0,0,0.0,0.0,0.0,0.0,0.0,0,0.0,0.0,0.0,0.0,0.0,0,0.0,0.0,0.0,0.0,0,0.0,0.0,0.0,0,0,0,0.0,0.0,0.0,0.0,0.0,0.0,0.0,0.0,0.0,0.0,0.0,0.0,0.0,0.0,0.0,0,0.0,0.0,65.3,27.7,0.17870039999999998
# 5104,2014,9543,Goralnik A.S.,1972,nan,(SiO2)92.0 (TiO2)8.0 ,0.0,0,0.0,0.0,0.0,0.0,0.0,0.0,0.0,0,0,0,0.0,0.0,0,0.0,0.0,0.0,0.0,0.0,0.0,0,0.0,0.0,0.0,0.0,0,0,0.0,0.0,0,0.0,0.0,0.0,0.0,0.0,0.0,0,0.0,0.0,0.0,0.0,0.0,0.0,0,0.0,0.0,0,0.0,0.0,0.0,0.0,0.0,0.0,0,0,0,0.0,0,0.0,0.0,0,0,0.0,0,0.0,0.0,0.0,0,0.0,0.0,0.0,0,0,0.0,0.0,0,0.0,0.0,0.0,0,0.0,0.0,0.0,0,0,0,0.0,0.0,0,0.0,0.0,0.0,0,0.0,0.0,0.0,0.0,0.0,0.0,0.0,0.0,0.0,0.0,0.0,0.0,0.0,0.0,0.0,0.0,0.0,0.0,0.0,0.0,0.0,0.0,0.0,0.0,0.0,0.0,0.0,0.0,0.0,0,0.0,0.0,0.0,0.0,0.0,0.0,0.0,0,0.0,0.0,0.0,0.0,0.0,92.0,0.0,0,0.0,0.0,0.0,0.0,0.0,0,0.0,0.0,0.0,0.0,0.0,0,0.0,0.0,0.0,0.0,0,8.0,0.0,0.0,0,0,0,0.0,0.0,0.0,0.0,0.0,0.0,0.0,0.0,0.0,0.0,0.0,0.0,0.0,0.0,0.0,0,0.0,0.0,66.0,28.0,0.1785714
# 5105,10222,42584,Hirao K.,1995,nan,(SiO2)90.0 (TiO2)10.0 ,0.0,0,0.0,0.0,0.0,0.0,0.0,0.0,0.0,0,0,0,0.0,0.0,0,0.0,0.0,0.0,0.0,0.0,0.0,0,0.0,0.0,0.0,0.0,0,0,0.0,0.0,0,0.0,0.0,0.0,0.0,0.0,0.0,0,0.0,0.0,0.0,0.0,0.0,0.0,0,0.0,0.0,0,0.0,0.0,0.0,0.0,0.0,0.0,0,0,0,0.0,0,0.0,0.0,0,0,0.0,0,0.0,0.0,0.0,0,0.0,0.0,0.0,0,0,0.0,0.0,0,0.0,0.0,0.0,0,0.0,0.0,0.0,0,0,0,0.0,0.0,0,0.0,0.0,0.0,0,0.0,0.0,0.0,0.0,0.0,0.0,0.0,0.0,0.0,0.0,0.0,0.0,0.0,0.0,0.0,0.0,0.0,0.0,0.0,0.0,0.0,0.0,0.0,0.0,0.0,0.0,0.0,0.0,0.0,0,0.0,0.0,0.0,0.0,0.0,0.0,0.0,0,0.0,0.0,0.0,0.0,0.0,90.0,0.0,0,0.0,0.0,0.0,0.0,0.0,0,0.0,0.0,0.0,0.0,0.0,0,0.0,0.0,0.0,0.0,0,10.0,0.0,0.0,0,0,0,0.0,0.0,0.0,0.0,0.0,0.0,0.0,0.0,0.0,0.0,0.0,0.0,0.0,0.0,0.0,0,0.0,0.0,65.1,27.65,0.17800000000000002
# 5106,25144,350531,Anan`ev A.V.,1998,nan,(SiO2)96.0 (TiO2)4.0 ,0.0,0,0.0,0.0,0.0,0.0,0.0,0.0,0.0,0,0,0,0.0,0.0,0,0.0,0.0,0.0,0.0,0.0,0.0,0,0.0,0.0,0.0,0.0,0,0,0.0,0.0,0,0.0,0.0,0.0,0.0,0.0,0.0,0,0.0,0.0,0.0,0.0,0.0,0.0,0,0.0,0.0,0,0.0,0.0,0.0,0.0,0.0,0.0,0,0,0,0.0,0,0.0,0.0,0,0,0.0,0,0.0,0.0,0.0,0,0.0,0.0,0.0,0,0,0.0,0.0,0,0.0,0.0,0.0,0,0.0,0.0,0.0,0,0,0,0.0,0.0,0,0.0,0.0,0.0,0,0.0,0.0,0.0,0.0,0.0,0.0,0.0,0.0,0.0,0.0,0.0,0.0,0.0,0.0,0.0,0.0,0.0,0.0,0.0,0.0,0.0,0.0,0.0,0.0,0.0,0.0,0.0,0.0,0.0,0,0.0,0.0,0.0,0.0,0.0,0.0,0.0,0,0.0,0.0,0.0,0.0,0.0,96.0,0.0,0,0.0,0.0,0.0,0.0,0.0,0,0.0,0.0,0.0,0.0,0.0,0,0.0,0.0,0.0,0.0,0,4.0,0.0,0.0,0,0,0,0.0,0.0,0.0,0.0,0.0,0.0,0.0,0.0,0.0,0.0,0.0,0.0,0.0,0.0,0.0,0,0.0,0.0,67.8,28.8,0.17800000000000002
# 5108,40632,468687,Sidek H.A.A.,2003,nan,(Li2O)30.0 (P2O5)70.0 ,0.0,0,0.0,0.0,0.0,0.0,0.0,0.0,0.0,0,0,0,0.0,0.0,0,0.0,0.0,0.0,0.0,0.0,0.0,0,0.0,0.0,0.0,0.0,0,0,0.0,0.0,0,0.0,0.0,0.0,0.0,0.0,0.0,0,0.0,0.0,0.0,0.0,0.0,0.0,0,0.0,0.0,0,0.0,0.0,0.0,0.0,0.0,0.0,0,0,0,0.0,0,0.0,0.0,0,0,0.0,0,0.0,0.0,0.0,0,0.0,0.0,0.0,0,0,0.0,0.0,0,0.0,0.0,0.0,0,0.0,0.0,30.0,0,0,0,0.0,0.0,0,0.0,0.0,0.0,0,0.0,0.0,0.0,0.0,0.0,0.0,0.0,0.0,0.0,0.0,0.0,0.0,0.0,0.0,0.0,0.0,0.0,0.0,0.0,0.0,0.0,70.0,0.0,0.0,0.0,0.0,0.0,0.0,0.0,0,0.0,0.0,0.0,0.0,0.0,0.0,0.0,0,0.0,0.0,0.0,0.0,0.0,0.0,0.0,0,0.0,0.0,0.0,0.0,0.0,0,0.0,0.0,0.0,0.0,0.0,0,0.0,0.0,0.0,0.0,0,0.0,0.0,0.0,0,0,0,0.0,0.0,0.0,0.0,0.0,0.0,0.0,0.0,0.0,0.0,0.0,0.0,0.0,0.0,0.0,0,0.0,0.0,43.1,18.3,0.17759560000000002
# 5109,40872,477537,Komai T.,2012,nan,(Al2O3)10.95259447 (Fe2O3)0.001205999 (K2O)2.044050969 (MgO)5.8918570279999996 (Na2O)16.46478169 (SiO2)64.51770745 (SnO2)0.127799936 (Th)8.3e-07 (U)1.62e-06 ,0.0,0,0.0,10.95259447,0.0,0.0,0.0,0.0,0.0,0,0,0,0.0,0.0,0,0.0,0.0,0.0,0.0,0.0,0.0,0,0.0,0.0,0.0,0.0,0,0,0.0,0.0,0,0.0,0.0,0.0,0.0,0.0,0.0,0,0.0,0.0,0.0,0.0,0.0,0.0,0,0.0,0.0,0,0.0,0.0,0.001205999,0.0,0.0,0.0,0,0,0,0.0,0,0.0,0.0,0,0,0.0,0,0.0,0.0,0.0,0,0.0,0.0,2.044050969,0,0,0.0,0.0,0,0.0,0.0,0.0,0,0.0,0.0,0.0,0,0,0,0.0,0.0,0,0.0,5.8918570279999996,0.0,0,0.0,0.0,0.0,0.0,0.0,0.0,16.46478169,0.0,0.0,0.0,0.0,0.0,0.0,0.0,0.0,0.0,0.0,0.0,0.0,0.0,0.0,0.0,0.0,0.0,0.0,0.0,0.0,0.0,0.0,0,0.0,0.0,0.0,0.0,0.0,0.0,0.0,0,0.0,0.0,0.0,0.0,0.0,64.51770745,0.0,0,0.0,0.127799936,0.0,0.0,0.0,0,0.0,0.0,0.0,0.0,0.0,0,0.0,0.0,8.3e-07,0.0,0,0.0,0.0,0.0,0,0,0,1.62e-06,0.0,0.0,0.0,0.0,0.0,0.0,0.0,0.0,0.0,0.0,0.0,0.0,0.0,0.0,0,0.0,0.0,73.0,31.0,0.1774193
# 5110,29184,382353,Gur C.H.,2005,nan,(Al2O3)0.899577526 (CaO)4.32961937 (F)15.90049714 (K2O)10.59655131 (MgO)17.26879993 (SiO2)51.00495472 ,0.0,0,0.0,0.899577526,0.0,0.0,0.0,0.0,0.0,0,0,0,0.0,0.0,0,0.0,0.0,0.0,0.0,0.0,0.0,0,0.0,0.0,4.32961937,0.0,0,0,0.0,0.0,0,0.0,0.0,0.0,0.0,0.0,0.0,0,0.0,0.0,0.0,0.0,0.0,0.0,0,0.0,0.0,0,15.90049714,0.0,0.0,0.0,0.0,0.0,0,0,0,0.0,0,0.0,0.0,0,0,0.0,0,0.0,0.0,0.0,0,0.0,0.0,10.59655131,0,0,0.0,0.0,0,0.0,0.0,0.0,0,0.0,0.0,0.0,0,0,0,0.0,0.0,0,0.0,17.26879993,0.0,0,0.0,0.0,0.0,0.0,0.0,0.0,0.0,0.0,0.0,0.0,0.0,0.0,0.0,0.0,0.0,0.0,0.0,0.0,0.0,0.0,0.0,0.0,0.0,0.0,0.0,0.0,0.0,0.0,0.0,0,0.0,0.0,0.0,0.0,0.0,0.0,0.0,0,0.0,0.0,0.0,0.0,0.0,51.00495472,0.0,0,0.0,0.0,0.0,0.0,0.0,0,0.0,0.0,0.0,0.0,0.0,0,0.0,0.0,0.0,0.0,0,0.0,0.0,0.0,0,0,0,0.0,0.0,0.0,0.0,0.0,0.0,0.0,0.0,0.0,0.0,0.0,0.0,0.0,0.0,0.0,0,0.0,0.0,79.2,33.64,0.17717
# 5111,40632,468688,Sidek H.A.A.,2003,nan,(Li2O)35.0 (P2O5)65.0 ,0.0,0,0.0,0.0,0.0,0.0,0.0,0.0,0.0,0,0,0,0.0,0.0,0,0.0,0.0,0.0,0.0,0.0,0.0,0,0.0,0.0,0.0,0.0,0,0,0.0,0.0,0,0.0,0.0,0.0,0.0,0.0,0.0,0,0.0,0.0,0.0,0.0,0.0,0.0,0,0.0,0.0,0,0.0,0.0,0.0,0.0,0.0,0.0,0,0,0,0.0,0,0.0,0.0,0,0,0.0,0,0.0,0.0,0.0,0,0.0,0.0,0.0,0,0,0.0,0.0,0,0.0,0.0,0.0,0,0.0,0.0,35.0,0,0,0,0.0,0.0,0,0.0,0.0,0.0,0,0.0,0.0,0.0,0.0,0.0,0.0,0.0,0.0,0.0,0.0,0.0,0.0,0.0,0.0,0.0,0.0,0.0,0.0,0.0,0.0,0.0,65.0,0.0,0.0,0.0,0.0,0.0,0.0,0.0,0,0.0,0.0,0.0,0.0,0.0,0.0,0.0,0,0.0,0.0,0.0,0.0,0.0,0.0,0.0,0,0.0,0.0,0.0,0.0,0.0,0,0.0,0.0,0.0,0.0,0.0,0,0.0,0.0,0.0,0.0,0,0.0,0.0,0.0,0,0,0,0.0,0.0,0.0,0.0,0.0,0.0,0.0,0.0,0.0,0.0,0.0,0.0,0.0,0.0,0.0,0,0.0,0.0,45.2,19.2,0.1770833
# 5112,10222,42583,Hirao K.,1995,nan,(SiO2)92.0 (TiO2)8.0 ,0.0,0,0.0,0.0,0.0,0.0,0.0,0.0,0.0,0,0,0,0.0,0.0,0,0.0,0.0,0.0,0.0,0.0,0.0,0,0.0,0.0,0.0,0.0,0,0,0.0,0.0,0,0.0,0.0,0.0,0.0,0.0,0.0,0,0.0,0.0,0.0,0.0,0.0,0.0,0,0.0,0.0,0,0.0,0.0,0.0,0.0,0.0,0.0,0,0,0,0.0,0,0.0,0.0,0,0,0.0,0,0.0,0.0,0.0,0,0.0,0.0,0.0,0,0,0.0,0.0,0,0.0,0.0,0.0,0,0.0,0.0,0.0,0,0,0,0.0,0.0,0,0.0,0.0,0.0,0,0.0,0.0,0.0,0.0,0.0,0.0,0.0,0.0,0.0,0.0,0.0,0.0,0.0,0.0,0.0,0.0,0.0,0.0,0.0,0.0,0.0,0.0,0.0,0.0,0.0,0.0,0.0,0.0,0.0,0,0.0,0.0,0.0,0.0,0.0,0.0,0.0,0,0.0,0.0,0.0,0.0,0.0,92.0,0.0,0,0.0,0.0,0.0,0.0,0.0,0,0.0,0.0,0.0,0.0,0.0,0,0.0,0.0,0.0,0.0,0,8.0,0.0,0.0,0,0,0,0.0,0.0,0.0,0.0,0.0,0.0,0.0,0.0,0.0,0.0,0.0,0.0,0.0,0.0,0.0,0,0.0,0.0,66.7,28.33,0.177
# 5113,25144,350533,Anan`ev A.V.,1998,nan,(SiO2)94.3 (TiO2)5.7 ,0.0,0,0.0,0.0,0.0,0.0,0.0,0.0,0.0,0,0,0,0.0,0.0,0,0.0,0.0,0.0,0.0,0.0,0.0,0,0.0,0.0,0.0,0.0,0,0,0.0,0.0,0,0.0,0.0,0.0,0.0,0.0,0.0,0,0.0,0.0,0.0,0.0,0.0,0.0,0,0.0,0.0,0,0.0,0.0,0.0,0.0,0.0,0.0,0,0,0,0.0,0,0.0,0.0,0,0,0.0,0,0.0,0.0,0.0,0,0.0,0.0,0.0,0,0,0.0,0.0,0,0.0,0.0,0.0,0,0.0,0.0,0.0,0,0,0,0.0,0.0,0,0.0,0.0,0.0,0,0.0,0.0,0.0,0.0,0.0,0.0,0.0,0.0,0.0,0.0,0.0,0.0,0.0,0.0,0.0,0.0,0.0,0.0,0.0,0.0,0.0,0.0,0.0,0.0,0.0,0.0,0.0,0.0,0.0,0,0.0,0.0,0.0,0.0,0.0,0.0,0.0,0,0.0,0.0,0.0,0.0,0.0,94.3,0.0,0,0.0,0.0,0.0,0.0,0.0,0,0.0,0.0,0.0,0.0,0.0,0,0.0,0.0,0.0,0.0,0,5.7,0.0,0.0,0,0,0,0.0,0.0,0.0,0.0,0.0,0.0,0.0,0.0,0.0,0.0,0.0,0.0,0.0,0.0,0.0,0,0.0,0.0,66.6,28.3,0.177
# 5115,5342,40499,Goralnik A.S.,1972,KU,(SiO2)100.0 ,0.0,0,0.0,0.0,0.0,0.0,0.0,0.0,0.0,0,0,0,0.0,0.0,0,0.0,0.0,0.0,0.0,0.0,0.0,0,0.0,0.0,0.0,0.0,0,0,0.0,0.0,0,0.0,0.0,0.0,0.0,0.0,0.0,0,0.0,0.0,0.0,0.0,0.0,0.0,0,0.0,0.0,0,0.0,0.0,0.0,0.0,0.0,0.0,0,0,0,0.0,0,0.0,0.0,0,0,0.0,0,0.0,0.0,0.0,0,0.0,0.0,0.0,0,0,0.0,0.0,0,0.0,0.0,0.0,0,0.0,0.0,0.0,0,0,0,0.0,0.0,0,0.0,0.0,0.0,0,0.0,0.0,0.0,0.0,0.0,0.0,0.0,0.0,0.0,0.0,0.0,0.0,0.0,0.0,0.0,0.0,0.0,0.0,0.0,0.0,0.0,0.0,0.0,0.0,0.0,0.0,0.0,0.0,0.0,0,0.0,0.0,0.0,0.0,0.0,0.0,0.0,0,0.0,0.0,0.0,0.0,0.0,100.0,0.0,0,0.0,0.0,0.0,0.0,0.0,0,0.0,0.0,0.0,0.0,0.0,0,0.0,0.0,0.0,0.0,0,0.0,0.0,0.0,0,0,0,0.0,0.0,0.0,0.0,0.0,0.0,0.0,0.0,0.0,0.0,0.0,0.0,0.0,0.0,0.0,0,0.0,0.0,nan,nan,0.17600000000000002
# 5116,10222,42581,Hirao K.,1995,nan,(SiO2)100.0 ,0.0,0,0.0,0.0,0.0,0.0,0.0,0.0,0.0,0,0,0,0.0,0.0,0,0.0,0.0,0.0,0.0,0.0,0.0,0,0.0,0.0,0.0,0.0,0,0,0.0,0.0,0,0.0,0.0,0.0,0.0,0.0,0.0,0,0.0,0.0,0.0,0.0,0.0,0.0,0,0.0,0.0,0,0.0,0.0,0.0,0.0,0.0,0.0,0,0,0,0.0,0,0.0,0.0,0,0,0.0,0,0.0,0.0,0.0,0,0.0,0.0,0.0,0,0,0.0,0.0,0,0.0,0.0,0.0,0,0.0,0.0,0.0,0,0,0,0.0,0.0,0,0.0,0.0,0.0,0,0.0,0.0,0.0,0.0,0.0,0.0,0.0,0.0,0.0,0.0,0.0,0.0,0.0,0.0,0.0,0.0,0.0,0.0,0.0,0.0,0.0,0.0,0.0,0.0,0.0,0.0,0.0,0.0,0.0,0,0.0,0.0,0.0,0.0,0.0,0.0,0.0,0,0.0,0.0,0.0,0.0,0.0,100.0,0.0,0,0.0,0.0,0.0,0.0,0.0,0,0.0,0.0,0.0,0.0,0.0,0,0.0,0.0,0.0,0.0,0,0.0,0.0,0.0,0,0,0,0.0,0.0,0.0,0.0,0.0,0.0,0.0,0.0,0.0,0.0,0.0,0.0,0.0,0.0,0.0,0,0.0,0.0,74.5,31.7,0.17600000000000002
# 5117,35365,425182,Abd El Latif L.,2005,nan,(B2O3)72.8 (Na2O)27.2 ,0.0,0,0.0,0.0,0.0,0.0,0.0,0.0,0.0,0,0,0,0.0,72.8,0,0.0,0.0,0.0,0.0,0.0,0.0,0,0.0,0.0,0.0,0.0,0,0,0.0,0.0,0,0.0,0.0,0.0,0.0,0.0,0.0,0,0.0,0.0,0.0,0.0,0.0,0.0,0,0.0,0.0,0,0.0,0.0,0.0,0.0,0.0,0.0,0,0,0,0.0,0,0.0,0.0,0,0,0.0,0,0.0,0.0,0.0,0,0.0,0.0,0.0,0,0,0.0,0.0,0,0.0,0.0,0.0,0,0.0,0.0,0.0,0,0,0,0.0,0.0,0,0.0,0.0,0.0,0,0.0,0.0,0.0,0.0,0.0,0.0,27.2,0.0,0.0,0.0,0.0,0.0,0.0,0.0,0.0,0.0,0.0,0.0,0.0,0.0,0.0,0.0,0.0,0.0,0.0,0.0,0.0,0.0,0.0,0,0.0,0.0,0.0,0.0,0.0,0.0,0.0,0,0.0,0.0,0.0,0.0,0.0,0.0,0.0,0,0.0,0.0,0.0,0.0,0.0,0,0.0,0.0,0.0,0.0,0.0,0,0.0,0.0,0.0,0.0,0,0.0,0.0,0.0,0,0,0,0.0,0.0,0.0,0.0,0.0,0.0,0.0,0.0,0.0,0.0,0.0,0.0,0.0,0.0,0.0,0,0.0,0.0,66.0,28.08,0.17600000000000002
