Repository: jacobergzhou/Poisson-Ratio

File: Non_metal_07242019.csv (part 89 of 91)
Index,Code,Glass #,Author,Year,Trademark,glass_comp,Ag2O,AgI,Al,Al2O3,AlF3,AlN,As,As2O3,As2O5,As2S3,As2Se3,AsSe,B,B2O3,BaCl2,BaF2,BaO,BeF2,BeO,Bi2O3,BiCl3,Br,Ca,CaF2,CaO,Cd,CdCl2,CdF2,CdO,Ce2O3,CeF3,CeO2,Cl,Co3O4,CoO,Cr2O3,Cs2O,CsCl,CsF,Cu2O,CuO,Dy2O3,Er,Er2O3,ErF3,Eu,Eu2O3,EuF3,F,Fe,Fe2O3,FeO,Ga,Ga2O3,Ga2S3,Ga2Se3,GaF3,Gd2O3,GdF3,Ge,GeO2,GeS2,GeSe2,H2O,HfF4,HfO2,Hg,Ho2O3,I,InF3,K,K2O,K2S,K2SO4,KBr,KCl,KF,KHF2,La,La2O3,La2S3,LaF3,Li,Li2O,Li2S,Li2SO4,LiBr,LiCl,LiF,LiI,MgF2,MgO,Mn2O3,MnF2,MnO,MnO2,MoO2,MoO3,N,Na,Na2O,Na2S,Na2SO4,NaCl,NaF,NaPO3,Nb2O5,Nd,Nd2O3,NdF3,NH4NO3,NiO,O,OH,P,P2O5,Pb,PbCl2,PbF2,PbO,PdO,Pr2O3,Pr6O11,PrF3,Rb2O,RbF,Rh2O3,RuO2,S,Sb,Sb2O3,Sb2S3,Sc2O3,Se,Si,Si3N4,SiC,SiO2,Sm2O3,Sn,SnO,SnO2,SO2,SO3,Sr,SrCl2,SrF2,SrO,Ta2O3,Ta2O5,Tb2O3,TbF3,Te,TeO2,Th,ThF4,ThO2,TiO2,Tl,Tl2O,Tl2Se,TlSe,Tm2O3,U,U3O8,UO2,V,V2O5,VO6,WO3,Y,Y2O3,Yb2O3,YbF3,YF3,ZnCl2,ZnF2,ZnO,ZnSO4,ZrF4,ZrO2,Young's modulus E (GPa),Shear modulus G (GPa),Poisson's ratio v
# 5118,40632,468686,Sidek H.A.A.,2003,nan,(Li2O)25.0 (P2O5)75.0 ,0.0,0,0.0,0.0,0.0,0.0,0.0,0.0,0.0,0,0,0,0.0,0.0,0,0.0,0.0,0.0,0.0,0.0,0.0,0,0.0,0.0,0.0,0.0,0,0,0.0,0.0,0,0.0,0.0,0.0,0.0,0.0,0.0,0,0.0,0.0,0.0,0.0,0.0,0.0,0,0.0,0.0,0,0.0,0.0,0.0,0.0,0.0,0.0,0,0,0,0.0,0,0.0,0.0,0,0,0.0,0,0.0,0.0,0.0,0,0.0,0.0,0.0,0,0,0.0,0.0,0,0.0,0.0,0.0,0,0.0,0.0,25.0,0,0,0,0.0,0.0,0,0.0,0.0,0.0,0,0.0,0.0,0.0,0.0,0.0,0.0,0.0,0.0,0.0,0.0,0.0,0.0,0.0,0.0,0.0,0.0,0.0,0.0,0.0,0.0,0.0,75.0,0.0,0.0,0.0,0.0,0.0,0.0,0.0,0,0.0,0.0,0.0,0.0,0.0,0.0,0.0,0,0.0,0.0,0.0,0.0,0.0,0.0,0.0,0,0.0,0.0,0.0,0.0,0.0,0,0.0,0.0,0.0,0.0,0.0,0,0.0,0.0,0.0,0.0,0,0.0,0.0,0.0,0,0,0,0.0,0.0,0.0,0.0,0.0,0.0,0.0,0.0,0.0,0.0,0.0,0.0,0.0,0.0,0.0,0,0.0,0.0,40.2,17.1,0.1754386
# 5119,10348,42859,Hirao K.,1991,nan,(SiO2)100.0 ,0.0,0,0.0,0.0,0.0,0.0,0.0,0.0,0.0,0,0,0,0.0,0.0,0,0.0,0.0,0.0,0.0,0.0,0.0,0,0.0,0.0,0.0,0.0,0,0,0.0,0.0,0,0.0,0.0,0.0,0.0,0.0,0.0,0,0.0,0.0,0.0,0.0,0.0,0.0,0,0.0,0.0,0,0.0,0.0,0.0,0.0,0.0,0.0,0,0,0,0.0,0,0.0,0.0,0,0,0.0,0,0.0,0.0,0.0,0,0.0,0.0,0.0,0,0,0.0,0.0,0,0.0,0.0,0.0,0,0.0,0.0,0.0,0,0,0,0.0,0.0,0,0.0,0.0,0.0,0,0.0,0.0,0.0,0.0,0.0,0.0,0.0,0.0,0.0,0.0,0.0,0.0,0.0,0.0,0.0,0.0,0.0,0.0,0.0,0.0,0.0,0.0,0.0,0.0,0.0,0.0,0.0,0.0,0.0,0,0.0,0.0,0.0,0.0,0.0,0.0,0.0,0,0.0,0.0,0.0,0.0,0.0,100.0,0.0,0,0.0,0.0,0.0,0.0,0.0,0,0.0,0.0,0.0,0.0,0.0,0,0.0,0.0,0.0,0.0,0,0.0,0.0,0.0,0,0,0,0.0,0.0,0.0,0.0,0.0,0.0,0.0,0.0,0.0,0.0,0.0,0.0,0.0,0.0,0.0,0,0.0,0.0,74.5,31.7,0.17507879999999998
# 5120,16778,146240,Burkhard D.J.M.,1997,nan,(Fe2O3)10.0 (Na2O)24.7 (SiO2)65.3 ,0.0,0,0.0,0.0,0.0,0.0,0.0,0.0,0.0,0,0,0,0.0,0.0,0,0.0,0.0,0.0,0.0,0.0,0.0,0,0.0,0.0,0.0,0.0,0,0,0.0,0.0,0,0.0,0.0,0.0,0.0,0.0,0.0,0,0.0,0.0,0.0,0.0,0.0,0.0,0,0.0,0.0,0,0.0,0.0,10.0,0.0,0.0,0.0,0,0,0,0.0,0,0.0,0.0,0,0,0.0,0,0.0,0.0,0.0,0,0.0,0.0,0.0,0,0,0.0,0.0,0,0.0,0.0,0.0,0,0.0,0.0,0.0,0,0,0,0.0,0.0,0,0.0,0.0,0.0,0,0.0,0.0,0.0,0.0,0.0,0.0,24.7,0.0,0.0,0.0,0.0,0.0,0.0,0.0,0.0,0.0,0.0,0.0,0.0,0.0,0.0,0.0,0.0,0.0,0.0,0.0,0.0,0.0,0.0,0,0.0,0.0,0.0,0.0,0.0,0.0,0.0,0,0.0,0.0,0.0,0.0,0.0,65.3,0.0,0,0.0,0.0,0.0,0.0,0.0,0,0.0,0.0,0.0,0.0,0.0,0,0.0,0.0,0.0,0.0,0,0.0,0.0,0.0,0,0,0,0.0,0.0,0.0,0.0,0.0,0.0,0.0,0.0,0.0,0.0,0.0,0.0,0.0,0.0,0.0,0,0.0,0.0,61.1,26.0,0.175
# 5121,25144,350532,Anan`ev A.V.,1998,nan,(SiO2)94.65 (TiO2)5.35 ,0.0,0,0.0,0.0,0.0,0.0,0.0,0.0,0.0,0,0,0,0.0,0.0,0,0.0,0.0,0.0,0.0,0.0,0.0,0,0.0,0.0,0.0,0.0,0,0,0.0,0.0,0,0.0,0.0,0.0,0.0,0.0,0.0,0,0.0,0.0,0.0,0.0,0.0,0.0,0,0.0,0.0,0,0.0,0.0,0.0,0.0,0.0,0.0,0,0,0,0.0,0,0.0,0.0,0,0,0.0,0,0.0,0.0,0.0,0,0.0,0.0,0.0,0,0,0.0,0.0,0,0.0,0.0,0.0,0,0.0,0.0,0.0,0,0,0,0.0,0.0,0,0.0,0.0,0.0,0,0.0,0.0,0.0,0.0,0.0,0.0,0.0,0.0,0.0,0.0,0.0,0.0,0.0,0.0,0.0,0.0,0.0,0.0,0.0,0.0,0.0,0.0,0.0,0.0,0.0,0.0,0.0,0.0,0.0,0,0.0,0.0,0.0,0.0,0.0,0.0,0.0,0,0.0,0.0,0.0,0.0,0.0,94.65,0.0,0,0.0,0.0,0.0,0.0,0.0,0,0.0,0.0,0.0,0.0,0.0,0,0.0,0.0,0.0,0.0,0,5.35,0.0,0.0,0,0,0,0.0,0.0,0.0,0.0,0.0,0.0,0.0,0.0,0.0,0.0,0.0,0.0,0.0,0.0,0.0,0,0.0,0.0,67.0,28.5,0.175
# 5122,1814,27399,Thiele A.,1955,BK 3,(Al2O3)1.8546340369999998 (B2O3)15.39168031 (K2O)1.00376302 (Na2O)9.153151183 (SiO2)72.59677145 ,0.0,0,0.0,1.8546340369999998,0.0,0.0,0.0,0.0,0.0,0,0,0,0.0,15.39168031,0,0.0,0.0,0.0,0.0,0.0,0.0,0,0.0,0.0,0.0,0.0,0,0,0.0,0.0,0,0.0,0.0,0.0,0.0,0.0,0.0,0,0.0,0.0,0.0,0.0,0.0,0.0,0,0.0,0.0,0,0.0,0.0,0.0,0.0,0.0,0.0,0,0,0,0.0,0,0.0,0.0,0,0,0.0,0,0.0,0.0,0.0,0,0.0,0.0,1.00376302,0,0,0.0,0.0,0,0.0,0.0,0.0,0,0.0,0.0,0.0,0,0,0,0.0,0.0,0,0.0,0.0,0.0,0,0.0,0.0,0.0,0.0,0.0,0.0,9.153151183,0.0,0.0,0.0,0.0,0.0,0.0,0.0,0.0,0.0,0.0,0.0,0.0,0.0,0.0,0.0,0.0,0.0,0.0,0.0,0.0,0.0,0.0,0,0.0,0.0,0.0,0.0,0.0,0.0,0.0,0,0.0,0.0,0.0,0.0,0.0,72.59677145,0.0,0,0.0,0.0,0.0,0.0,0.0,0,0.0,0.0,0.0,0.0,0.0,0,0.0,0.0,0.0,0.0,0,0.0,0.0,0.0,0,0,0,0.0,0.0,0.0,0.0,0.0,0.0,0.0,0.0,0.0,0.0,0.0,0.0,0.0,0.0,0.0,0,0.0,0.0,68.3,29.1,0.174
# 5123,2027,9636,Shaw R.R.,1971,nan,(PbO)30.0 (SiO2)70.0 ,0.0,0,0.0,0.0,0.0,0.0,0.0,0.0,0.0,0,0,0,0.0,0.0,0,0.0,0.0,0.0,0.0,0.0,0.0,0,0.0,0.0,0.0,0.0,0,0,0.0,0.0,0,0.0,0.0,0.0,0.0,0.0,0.0,0,0.0,0.0,0.0,0.0,0.0,0.0,0,0.0,0.0,0,0.0,0.0,0.0,0.0,0.0,0.0,0,0,0,0.0,0,0.0,0.0,0,0,0.0,0,0.0,0.0,0.0,0,0.0,0.0,0.0,0,0,0.0,0.0,0,0.0,0.0,0.0,0,0.0,0.0,0.0,0,0,0,0.0,0.0,0,0.0,0.0,0.0,0,0.0,0.0,0.0,0.0,0.0,0.0,0.0,0.0,0.0,0.0,0.0,0.0,0.0,0.0,0.0,0.0,0.0,0.0,0.0,0.0,0.0,0.0,0.0,0.0,0.0,30.0,0.0,0.0,0.0,0,0.0,0.0,0.0,0.0,0.0,0.0,0.0,0,0.0,0.0,0.0,0.0,0.0,70.0,0.0,0,0.0,0.0,0.0,0.0,0.0,0,0.0,0.0,0.0,0.0,0.0,0,0.0,0.0,0.0,0.0,0,0.0,0.0,0.0,0,0,0,0.0,0.0,0.0,0.0,0.0,0.0,0.0,0.0,0.0,0.0,0.0,0.0,0.0,0.0,0.0,0,0.0,0.0,50.1,21.35,0.174
# 5124,10222,42582,Hirao K.,1995,nan,(SiO2)95.0 (TiO2)5.0 ,0.0,0,0.0,0.0,0.0,0.0,0.0,0.0,0.0,0,0,0,0.0,0.0,0,0.0,0.0,0.0,0.0,0.0,0.0,0,0.0,0.0,0.0,0.0,0,0,0.0,0.0,0,0.0,0.0,0.0,0.0,0.0,0.0,0,0.0,0.0,0.0,0.0,0.0,0.0,0,0.0,0.0,0,0.0,0.0,0.0,0.0,0.0,0.0,0,0,0,0.0,0,0.0,0.0,0,0,0.0,0,0.0,0.0,0.0,0,0.0,0.0,0.0,0,0,0.0,0.0,0,0.0,0.0,0.0,0,0.0,0.0,0.0,0,0,0,0.0,0.0,0,0.0,0.0,0.0,0,0.0,0.0,0.0,0.0,0.0,0.0,0.0,0.0,0.0,0.0,0.0,0.0,0.0,0.0,0.0,0.0,0.0,0.0,0.0,0.0,0.0,0.0,0.0,0.0,0.0,0.0,0.0,0.0,0.0,0,0.0,0.0,0.0,0.0,0.0,0.0,0.0,0,0.0,0.0,0.0,0.0,0.0,95.0,0.0,0,0.0,0.0,0.0,0.0,0.0,0,0.0,0.0,0.0,0.0,0.0,0,0.0,0.0,0.0,0.0,0,5.0,0.0,0.0,0,0,0,0.0,0.0,0.0,0.0,0.0,0.0,0.0,0.0,0.0,0.0,0.0,0.0,0.0,0.0,0.0,0,0.0,0.0,64.6,27.53,0.174
# 5125,27734,359600,Deriano S.,2004,nan,(Al2O3)2.0 (MgO)5.0 (Na2O)15.0 (SiO2)78.0 ,0.0,0,0.0,2.0,0.0,0.0,0.0,0.0,0.0,0,0,0,0.0,0.0,0,0.0,0.0,0.0,0.0,0.0,0.0,0,0.0,0.0,0.0,0.0,0,0,0.0,0.0,0,0.0,0.0,0.0,0.0,0.0,0.0,0,0.0,0.0,0.0,0.0,0.0,0.0,0,0.0,0.0,0,0.0,0.0,0.0,0.0,0.0,0.0,0,0,0,0.0,0,0.0,0.0,0,0,0.0,0,0.0,0.0,0.0,0,0.0,0.0,0.0,0,0,0.0,0.0,0,0.0,0.0,0.0,0,0.0,0.0,0.0,0,0,0,0.0,0.0,0,0.0,5.0,0.0,0,0.0,0.0,0.0,0.0,0.0,0.0,15.0,0.0,0.0,0.0,0.0,0.0,0.0,0.0,0.0,0.0,0.0,0.0,0.0,0.0,0.0,0.0,0.0,0.0,0.0,0.0,0.0,0.0,0.0,0,0.0,0.0,0.0,0.0,0.0,0.0,0.0,0,0.0,0.0,0.0,0.0,0.0,78.0,0.0,0,0.0,0.0,0.0,0.0,0.0,0,0.0,0.0,0.0,0.0,0.0,0,0.0,0.0,0.0,0.0,0,0.0,0.0,0.0,0,0,0,0.0,0.0,0.0,0.0,0.0,0.0,0.0,0.0,0.0,0.0,0.0,0.0,0.0,0.0,0.0,0,0.0,0.0,66.6,27.6,0.174
# 5126,3015,40365,Spinner S.,1962,nan,(SiO2)100.0 ,0.0,0,0.0,0.0,0.0,0.0,0.0,0.0,0.0,0,0,0,0.0,0.0,0,0.0,0.0,0.0,0.0,0.0,0.0,0,0.0,0.0,0.0,0.0,0,0,0.0,0.0,0,0.0,0.0,0.0,0.0,0.0,0.0,0,0.0,0.0,0.0,0.0,0.0,0.0,0,0.0,0.0,0,0.0,0.0,0.0,0.0,0.0,0.0,0,0,0,0.0,0,0.0,0.0,0,0,0.0,0,0.0,0.0,0.0,0,0.0,0.0,0.0,0,0,0.0,0.0,0,0.0,0.0,0.0,0,0.0,0.0,0.0,0,0,0,0.0,0.0,0,0.0,0.0,0.0,0,0.0,0.0,0.0,0.0,0.0,0.0,0.0,0.0,0.0,0.0,0.0,0.0,0.0,0.0,0.0,0.0,0.0,0.0,0.0,0.0,0.0,0.0,0.0,0.0,0.0,0.0,0.0,0.0,0.0,0,0.0,0.0,0.0,0.0,0.0,0.0,0.0,0,0.0,0.0,0.0,0.0,0.0,100.0,0.0,0,0.0,0.0,0.0,0.0,0.0,0,0.0,0.0,0.0,0.0,0.0,0,0.0,0.0,0.0,0.0,0,0.0,0.0,0.0,0,0,0,0.0,0.0,0.0,0.0,0.0,0.0,0.0,0.0,0.0,0.0,0.0,0.0,0.0,0.0,0.0,0,0.0,0.0,72.9,31.1,0.1720257
# 5127,25144,350528,Anan`ev A.V.,1998,nan,(SiO2)99.47 (TiO2)0.53 ,0.0,0,0.0,0.0,0.0,0.0,0.0,0.0,0.0,0,0,0,0.0,0.0,0,0.0,0.0,0.0,0.0,0.0,0.0,0,0.0,0.0,0.0,0.0,0,0,0.0,0.0,0,0.0,0.0,0.0,0.0,0.0,0.0,0,0.0,0.0,0.0,0.0,0.0,0.0,0,0.0,0.0,0,0.0,0.0,0.0,0.0,0.0,0.0,0,0,0,0.0,0,0.0,0.0,0,0,0.0,0,0.0,0.0,0.0,0,0.0,0.0,0.0,0,0,0.0,0.0,0,0.0,0.0,0.0,0,0.0,0.0,0.0,0,0,0,0.0,0.0,0,0.0,0.0,0.0,0,0.0,0.0,0.0,0.0,0.0,0.0,0.0,0.0,0.0,0.0,0.0,0.0,0.0,0.0,0.0,0.0,0.0,0.0,0.0,0.0,0.0,0.0,0.0,0.0,0.0,0.0,0.0,0.0,0.0,0,0.0,0.0,0.0,0.0,0.0,0.0,0.0,0,0.0,0.0,0.0,0.0,0.0,99.47,0.0,0,0.0,0.0,0.0,0.0,0.0,0,0.0,0.0,0.0,0.0,0.0,0,0.0,0.0,0.0,0.0,0,0.53,0.0,0.0,0,0,0,0.0,0.0,0.0,0.0,0.0,0.0,0.0,0.0,0.0,0.0,0.0,0.0,0.0,0.0,0.0,0,0.0,0.0,72.0,30.7,0.172
# 5128,25692,352704,Le Houerou V.,2003,nan,(CaO)7.9 (Na2O)12.1 (SiO2)80.0 ,0.0,0,0.0,0.0,0.0,0.0,0.0,0.0,0.0,0,0,0,0.0,0.0,0,0.0,0.0,0.0,0.0,0.0,0.0,0,0.0,0.0,7.9,0.0,0,0,0.0,0.0,0,0.0,0.0,0.0,0.0,0.0,0.0,0,0.0,0.0,0.0,0.0,0.0,0.0,0,0.0,0.0,0,0.0,0.0,0.0,0.0,0.0,0.0,0,0,0,0.0,0,0.0,0.0,0,0,0.0,0,0.0,0.0,0.0,0,0.0,0.0,0.0,0,0,0.0,0.0,0,0.0,0.0,0.0,0,0.0,0.0,0.0,0,0,0,0.0,0.0,0,0.0,0.0,0.0,0,0.0,0.0,0.0,0.0,0.0,0.0,12.1,0.0,0.0,0.0,0.0,0.0,0.0,0.0,0.0,0.0,0.0,0.0,0.0,0.0,0.0,0.0,0.0,0.0,0.0,0.0,0.0,0.0,0.0,0,0.0,0.0,0.0,0.0,0.0,0.0,0.0,0,0.0,0.0,0.0,0.0,0.0,80.0,0.0,0,0.0,0.0,0.0,0.0,0.0,0,0.0,0.0,0.0,0.0,0.0,0,0.0,0.0,0.0,0.0,0,0.0,0.0,0.0,0,0,0,0.0,0.0,0.0,0.0,0.0,0.0,0.0,0.0,0.0,0.0,0.0,0.0,0.0,0.0,0.0,0,0.0,0.0,68.1,29.05,0.172
# 5129,27734,359609,Deriano S.,2004,nan,(CaO)7.9 (Na2O)12.1 (SiO2)80.0 ,0.0,0,0.0,0.0,0.0,0.0,0.0,0.0,0.0,0,0,0,0.0,0.0,0,0.0,0.0,0.0,0.0,0.0,0.0,0,0.0,0.0,7.9,0.0,0,0,0.0,0.0,0,0.0,0.0,0.0,0.0,0.0,0.0,0,0.0,0.0,0.0,0.0,0.0,0.0,0,0.0,0.0,0,0.0,0.0,0.0,0.0,0.0,0.0,0,0,0,0.0,0,0.0,0.0,0,0,0.0,0,0.0,0.0,0.0,0,0.0,0.0,0.0,0,0,0.0,0.0,0,0.0,0.0,0.0,0,0.0,0.0,0.0,0,0,0,0.0,0.0,0,0.0,0.0,0.0,0,0.0,0.0,0.0,0.0,0.0,0.0,12.1,0.0,0.0,0.0,0.0,0.0,0.0,0.0,0.0,0.0,0.0,0.0,0.0,0.0,0.0,0.0,0.0,0.0,0.0,0.0,0.0,0.0,0.0,0,0.0,0.0,0.0,0.0,0.0,0.0,0.0,0,0.0,0.0,0.0,0.0,0.0,80.0,0.0,0,0.0,0.0,0.0,0.0,0.0,0,0.0,0.0,0.0,0.0,0.0,0,0.0,0.0,0.0,0.0,0,0.0,0.0,0.0,0,0,0,0.0,0.0,0.0,0.0,0.0,0.0,0.0,0.0,0.0,0.0,0.0,0.0,0.0,0.0,0.0,0,0.0,0.0,68.1,29.1,0.172
# 5130,14244,140085,Fukuhara M.,1994,T01030,(SiO2)100.0 ,0.0,0,0.0,0.0,0.0,0.0,0.0,0.0,0.0,0,0,0,0.0,0.0,0,0.0,0.0,0.0,0.0,0.0,0.0,0,0.0,0.0,0.0,0.0,0,0,0.0,0.0,0,0.0,0.0,0.0,0.0,0.0,0.0,0,0.0,0.0,0.0,0.0,0.0,0.0,0,0.0,0.0,0,0.0,0.0,0.0,0.0,0.0,0.0,0,0,0,0.0,0,0.0,0.0,0,0,0.0,0,0.0,0.0,0.0,0,0.0,0.0,0.0,0,0,0.0,0.0,0,0.0,0.0,0.0,0,0.0,0.0,0.0,0,0,0,0.0,0.0,0,0.0,0.0,0.0,0,0.0,0.0,0.0,0.0,0.0,0.0,0.0,0.0,0.0,0.0,0.0,0.0,0.0,0.0,0.0,0.0,0.0,0.0,0.0,0.0,0.0,0.0,0.0,0.0,0.0,0.0,0.0,0.0,0.0,0,0.0,0.0,0.0,0.0,0.0,0.0,0.0,0,0.0,0.0,0.0,0.0,0.0,100.0,0.0,0,0.0,0.0,0.0,0.0,0.0,0,0.0,0.0,0.0,0.0,0.0,0,0.0,0.0,0.0,0.0,0,0.0,0.0,0.0,0,0,0,0.0,0.0,0.0,0.0,0.0,0.0,0.0,0.0,0.0,0.0,0.0,0.0,0.0,0.0,0.0,0,0.0,0.0,74.0,31.4,0.171
# 5131,24933,302458,Shen G.0Q.,2002,nan,(SiO2)100.0 ,0.0,0,0.0,0.0,0.0,0.0,0.0,0.0,0.0,0,0,0,0.0,0.0,0,0.0,0.0,0.0,0.0,0.0,0.0,0,0.0,0.0,0.0,0.0,0,0,0.0,0.0,0,0.0,0.0,0.0,0.0,0.0,0.0,0,0.0,0.0,0.0,0.0,0.0,0.0,0,0.0,0.0,0,0.0,0.0,0.0,0.0,0.0,0.0,0,0,0,0.0,0,0.0,0.0,0,0,0.0,0,0.0,0.0,0.0,0,0.0,0.0,0.0,0,0,0.0,0.0,0,0.0,0.0,0.0,0,0.0,0.0,0.0,0,0,0,0.0,0.0,0,0.0,0.0,0.0,0,0.0,0.0,0.0,0.0,0.0,0.0,0.0,0.0,0.0,0.0,0.0,0.0,0.0,0.0,0.0,0.0,0.0,0.0,0.0,0.0,0.0,0.0,0.0,0.0,0.0,0.0,0.0,0.0,0.0,0,0.0,0.0,0.0,0.0,0.0,0.0,0.0,0,0.0,0.0,0.0,0.0,0.0,100.0,0.0,0,0.0,0.0,0.0,0.0,0.0,0,0.0,0.0,0.0,0.0,0.0,0,0.0,0.0,0.0,0.0,0,0.0,0.0,0.0,0,0,0,0.0,0.0,0.0,0.0,0.0,0.0,0.0,0.0,0.0,0.0,0.0,0.0,0.0,0.0,0.0,0,0.0,0.0,nan,nan,0.171
# 5133,3015,40366,Spinner S.,1962,nan,(SiO2)100.0 ,0.0,0,0.0,0.0,0.0,0.0,0.0,0.0,0.0,0,0,0,0.0,0.0,0,0.0,0.0,0.0,0.0,0.0,0.0,0,0.0,0.0,0.0,0.0,0,0,0.0,0.0,0,0.0,0.0,0.0,0.0,0.0,0.0,0,0.0,0.0,0.0,0.0,0.0,0.0,0,0.0,0.0,0,0.0,0.0,0.0,0.0,0.0,0.0,0,0,0,0.0,0,0.0,0.0,0,0,0.0,0,0.0,0.0,0.0,0,0.0,0.0,0.0,0,0,0.0,0.0,0,0.0,0.0,0.0,0,0.0,0.0,0.0,0,0,0,0.0,0.0,0,0.0,0.0,0.0,0,0.0,0.0,0.0,0.0,0.0,0.0,0.0,0.0,0.0,0.0,0.0,0.0,0.0,0.0,0.0,0.0,0.0,0.0,0.0,0.0,0.0,0.0,0.0,0.0,0.0,0.0,0.0,0.0,0.0,0,0.0,0.0,0.0,0.0,0.0,0.0,0.0,0,0.0,0.0,0.0,0.0,0.0,100.0,0.0,0,0.0,0.0,0.0,0.0,0.0,0,0.0,0.0,0.0,0.0,0.0,0,0.0,0.0,0.0,0.0,0,0.0,0.0,0.0,0,0,0,0.0,0.0,0.0,0.0,0.0,0.0,0.0,0.0,0.0,0.0,0.0,0.0,0.0,0.0,0.0,0,0.0,0.0,73.0,31.17,0.17099779999999998
# 5134,2014,9544,Goralnik A.S.,1972,nan,(SiO2)99.0 (V2O5)1.0 ,0.0,0,0.0,0.0,0.0,0.0,0.0,0.0,0.0,0,0,0,0.0,0.0,0,0.0,0.0,0.0,0.0,0.0,0.0,0,0.0,0.0,0.0,0.0,0,0,0.0,0.0,0,0.0,0.0,0.0,0.0,0.0,0.0,0,0.0,0.0,0.0,0.0,0.0,0.0,0,0.0,0.0,0,0.0,0.0,0.0,0.0,0.0,0.0,0,0,0,0.0,0,0.0,0.0,0,0,0.0,0,0.0,0.0,0.0,0,0.0,0.0,0.0,0,0,0.0,0.0,0,0.0,0.0,0.0,0,0.0,0.0,0.0,0,0,0,0.0,0.0,0,0.0,0.0,0.0,0,0.0,0.0,0.0,0.0,0.0,0.0,0.0,0.0,0.0,0.0,0.0,0.0,0.0,0.0,0.0,0.0,0.0,0.0,0.0,0.0,0.0,0.0,0.0,0.0,0.0,0.0,0.0,0.0,0.0,0,0.0,0.0,0.0,0.0,0.0,0.0,0.0,0,0.0,0.0,0.0,0.0,0.0,99.0,0.0,0,0.0,0.0,0.0,0.0,0.0,0,0.0,0.0,0.0,0.0,0.0,0,0.0,0.0,0.0,0.0,0,0.0,0.0,0.0,0,0,0,0.0,0.0,0.0,0.0,1.0,0.0,0.0,0.0,0.0,0.0,0.0,0.0,0.0,0.0,0.0,0,0.0,0.0,66.0,28.2,0.17021270000000002
# 5136,2899,40035,Corning Co.,1969,Corning 7940,(SiO2)100.0 ,0.0,0,0.0,0.0,0.0,0.0,0.0,0.0,0.0,0,0,0,0.0,0.0,0,0.0,0.0,0.0,0.0,0.0,0.0,0,0.0,0.0,0.0,0.0,0,0,0.0,0.0,0,0.0,0.0,0.0,0.0,0.0,0.0,0,0.0,0.0,0.0,0.0,0.0,0.0,0,0.0,0.0,0,0.0,0.0,0.0,0.0,0.0,0.0,0,0,0,0.0,0,0.0,0.0,0,0,0.0,0,0.0,0.0,0.0,0,0.0,0.0,0.0,0,0,0.0,0.0,0,0.0,0.0,0.0,0,0.0,0.0,0.0,0,0,0,0.0,0.0,0,0.0,0.0,0.0,0,0.0,0.0,0.0,0.0,0.0,0.0,0.0,0.0,0.0,0.0,0.0,0.0,0.0,0.0,0.0,0.0,0.0,0.0,0.0,0.0,0.0,0.0,0.0,0.0,0.0,0.0,0.0,0.0,0.0,0,0.0,0.0,0.0,0.0,0.0,0.0,0.0,0,0.0,0.0,0.0,0.0,0.0,100.0,0.0,0,0.0,0.0,0.0,0.0,0.0,0,0.0,0.0,0.0,0.0,0.0,0,0.0,0.0,0.0,0.0,0,0.0,0.0,0.0,0,0,0,0.0,0.0,0.0,0.0,0.0,0.0,0.0,0.0,0.0,0.0,0.0,0.0,0.0,0.0,0.0,0,0.0,0.0,73.1,31.03,0.17
# 5137,3259,18459,Gamberg E.,1973,nan,(K2O)33.0 (SiO2)67.0 ,0.0,0,0.0,0.0,0.0,0.0,0.0,0.0,0.0,0,0,0,0.0,0.0,0,0.0,0.0,0.0,0.0,0.0,0.0,0,0.0,0.0,0.0,0.0,0,0,0.0,0.0,0,0.0,0.0,0.0,0.0,0.0,0.0,0,0.0,0.0,0.0,0.0,0.0,0.0,0,0.0,0.0,0,0.0,0.0,0.0,0.0,0.0,0.0,0,0,0,0.0,0,0.0,0.0,0,0,0.0,0,0.0,0.0,0.0,0,0.0,0.0,33.0,0,0,0.0,0.0,0,0.0,0.0,0.0,0,0.0,0.0,0.0,0,0,0,0.0,0.0,0,0.0,0.0,0.0,0,0.0,0.0,0.0,0.0,0.0,0.0,0.0,0.0,0.0,0.0,0.0,0.0,0.0,0.0,0.0,0.0,0.0,0.0,0.0,0.0,0.0,0.0,0.0,0.0,0.0,0.0,0.0,0.0,0.0,0,0.0,0.0,0.0,0.0,0.0,0.0,0.0,0,0.0,0.0,0.0,0.0,0.0,67.0,0.0,0,0.0,0.0,0.0,0.0,0.0,0,0.0,0.0,0.0,0.0,0.0,0,0.0,0.0,0.0,0.0,0,0.0,0.0,0.0,0,0,0,0.0,0.0,0.0,0.0,0.0,0.0,0.0,0.0,0.0,0.0,0.0,0.0,0.0,0.0,0.0,0,0.0,0.0,54.0,23.1,0.17
# 5138,5427,40693,Fraser D.B.,1968,G.E.105,(SiO2)100.0 ,0.0,0,0.0,0.0,0.0,0.0,0.0,0.0,0.0,0,0,0,0.0,0.0,0,0.0,0.0,0.0,0.0,0.0,0.0,0,0.0,0.0,0.0,0.0,0,0,0.0,0.0,0,0.0,0.0,0.0,0.0,0.0,0.0,0,0.0,0.0,0.0,0.0,0.0,0.0,0,0.0,0.0,0,0.0,0.0,0.0,0.0,0.0,0.0,0,0,0,0.0,0,0.0,0.0,0,0,0.0,0,0.0,0.0,0.0,0,0.0,0.0,0.0,0,0,0.0,0.0,0,0.0,0.0,0.0,0,0.0,0.0,0.0,0,0,0,0.0,0.0,0,0.0,0.0,0.0,0,0.0,0.0,0.0,0.0,0.0,0.0,0.0,0.0,0.0,0.0,0.0,0.0,0.0,0.0,0.0,0.0,0.0,0.0,0.0,0.0,0.0,0.0,0.0,0.0,0.0,0.0,0.0,0.0,0.0,0,0.0,0.0,0.0,0.0,0.0,0.0,0.0,0,0.0,0.0,0.0,0.0,0.0,100.0,0.0,0,0.0,0.0,0.0,0.0,0.0,0,0.0,0.0,0.0,0.0,0.0,0,0.0,0.0,0.0,0.0,0,0.0,0.0,0.0,0,0,0,0.0,0.0,0.0,0.0,0.0,0.0,0.0,0.0,0.0,0.0,0.0,0.0,0.0,0.0,0.0,0,0.0,0.0,73.3,31.33,0.17
# 5139,12180,137624,Dumbaugh W.H.,1974,YM0310A,(BeO)16.9 (CaO)12.0 (CeO2)0.9 (Fe2O3)0.2 (Li2O)5.3 (MgO)11.8 (SiO2)47.6 (TiO2)5.3 ,0.0,0,0.0,0.0,0.0,0.0,0.0,0.0,0.0,0,0,0,0.0,0.0,0,0.0,0.0,0.0,16.9,0.0,0.0,0,0.0,0.0,12.0,0.0,0,0,0.0,0.0,0,0.9,0.0,0.0,0.0,0.0,0.0,0,0.0,0.0,0.0,0.0,0.0,0.0,0,0.0,0.0,0,0.0,0.0,0.2,0.0,0.0,0.0,0,0,0,0.0,0,0.0,0.0,0,0,0.0,0,0.0,0.0,0.0,0,0.0,0.0,0.0,0,0,0.0,0.0,0,0.0,0.0,0.0,0,0.0,0.0,5.3,0,0,0,0.0,0.0,0,0.0,11.8,0.0,0,0.0,0.0,0.0,0.0,0.0,0.0,0.0,0.0,0.0,0.0,0.0,0.0,0.0,0.0,0.0,0.0,0.0,0.0,0.0,0.0,0.0,0.0,0.0,0.0,0.0,0.0,0.0,0.0,0.0,0,0.0,0.0,0.0,0.0,0.0,0.0,0.0,0,0.0,0.0,0.0,0.0,0.0,47.6,0.0,0,0.0,0.0,0.0,0.0,0.0,0,0.0,0.0,0.0,0.0,0.0,0,0.0,0.0,0.0,0.0,0,5.3,0.0,0.0,0,0,0,0.0,0.0,0.0,0.0,0.0,0.0,0.0,0.0,0.0,0.0,0.0,0.0,0.0,0.0,0.0,0,0.0,0.0,111.0,47.43,0.17
# 5140,12499,113882,Hwa Luu0Gen,1998,nan,(SiO2)100.0 ,0.0,0,0.0,0.0,0.0,0.0,0.0,0.0,0.0,0,0,0,0.0,0.0,0,0.0,0.0,0.0,0.0,0.0,0.0,0,0.0,0.0,0.0,0.0,0,0,0.0,0.0,0,0.0,0.0,0.0,0.0,0.0,0.0,0,0.0,0.0,0.0,0.0,0.0,0.0,0,0.0,0.0,0,0.0,0.0,0.0,0.0,0.0,0.0,0,0,0,0.0,0,0.0,0.0,0,0,0.0,0,0.0,0.0,0.0,0,0.0,0.0,0.0,0,0,0.0,0.0,0,0.0,0.0,0.0,0,0.0,0.0,0.0,0,0,0,0.0,0.0,0,0.0,0.0,0.0,0,0.0,0.0,0.0,0.0,0.0,0.0,0.0,0.0,0.0,0.0,0.0,0.0,0.0,0.0,0.0,0.0,0.0,0.0,0.0,0.0,0.0,0.0,0.0,0.0,0.0,0.0,0.0,0.0,0.0,0,0.0,0.0,0.0,0.0,0.0,0.0,0.0,0,0.0,0.0,0.0,0.0,0.0,100.0,0.0,0,0.0,0.0,0.0,0.0,0.0,0,0.0,0.0,0.0,0.0,0.0,0,0.0,0.0,0.0,0.0,0,0.0,0.0,0.0,0,0,0,0.0,0.0,0.0,0.0,0.0,0.0,0.0,0.0,0.0,0.0,0.0,0.0,0.0,0.0,0.0,0,0.0,0.0,72.4,30.94,0.17
# 5141,12626,149404,Rathmann C.L.,1968,Corning 7940,(SiO2)100.0 ,0.0,0,0.0,0.0,0.0,0.0,0.0,0.0,0.0,0,0,0,0.0,0.0,0,0.0,0.0,0.0,0.0,0.0,0.0,0,0.0,0.0,0.0,0.0,0,0,0.0,0.0,0,0.0,0.0,0.0,0.0,0.0,0.0,0,0.0,0.0,0.0,0.0,0.0,0.0,0,0.0,0.0,0,0.0,0.0,0.0,0.0,0.0,0.0,0,0,0,0.0,0,0.0,0.0,0,0,0.0,0,0.0,0.0,0.0,0,0.0,0.0,0.0,0,0,0.0,0.0,0,0.0,0.0,0.0,0,0.0,0.0,0.0,0,0,0,0.0,0.0,0,0.0,0.0,0.0,0,0.0,0.0,0.0,0.0,0.0,0.0,0.0,0.0,0.0,0.0,0.0,0.0,0.0,0.0,0.0,0.0,0.0,0.0,0.0,0.0,0.0,0.0,0.0,0.0,0.0,0.0,0.0,0.0,0.0,0,0.0,0.0,0.0,0.0,0.0,0.0,0.0,0,0.0,0.0,0.0,0.0,0.0,100.0,0.0,0,0.0,0.0,0.0,0.0,0.0,0,0.0,0.0,0.0,0.0,0.0,0,0.0,0.0,0.0,0.0,0,0.0,0.0,0.0,0,0,0,0.0,0.0,0.0,0.0,0.0,0.0,0.0,0.0,0.0,0.0,0.0,0.0,0.0,0.0,0.0,0,0.0,0.0,73.1,31.03,0.17
# 5142,12626,149405,Rathmann C.L.,1968,Corning 7971,(SiO2)94.32979094 (TiO2)5.670209057 ,0.0,0,0.0,0.0,0.0,0.0,0.0,0.0,0.0,0,0,0,0.0,0.0,0,0.0,0.0,0.0,0.0,0.0,0.0,0,0.0,0.0,0.0,0.0,0,0,0.0,0.0,0,0.0,0.0,0.0,0.0,0.0,0.0,0,0.0,0.0,0.0,0.0,0.0,0.0,0,0.0,0.0,0,0.0,0.0,0.0,0.0,0.0,0.0,0,0,0,0.0,0,0.0,0.0,0,0,0.0,0,0.0,0.0,0.0,0,0.0,0.0,0.0,0,0,0.0,0.0,0,0.0,0.0,0.0,0,0.0,0.0,0.0,0,0,0,0.0,0.0,0,0.0,0.0,0.0,0,0.0,0.0,0.0,0.0,0.0,0.0,0.0,0.0,0.0,0.0,0.0,0.0,0.0,0.0,0.0,0.0,0.0,0.0,0.0,0.0,0.0,0.0,0.0,0.0,0.0,0.0,0.0,0.0,0.0,0,0.0,0.0,0.0,0.0,0.0,0.0,0.0,0,0.0,0.0,0.0,0.0,0.0,94.32979094,0.0,0,0.0,0.0,0.0,0.0,0.0,0,0.0,0.0,0.0,0.0,0.0,0,0.0,0.0,0.0,0.0,0,5.670209057,0.0,0.0,0,0,0,0.0,0.0,0.0,0.0,0.0,0.0,0.0,0.0,0.0,0.0,0.0,0.0,0.0,0.0,0.0,0,0.0,0.0,67.5,28.96,0.17
# 5143,13204,78414,Bokin P.Ya.,1963,0,(SiO2)100.0 ,0.0,0,0.0,0.0,0.0,0.0,0.0,0.0,0.0,0,0,0,0.0,0.0,0,0.0,0.0,0.0,0.0,0.0,0.0,0,0.0,0.0,0.0,0.0,0,0,0.0,0.0,0,0.0,0.0,0.0,0.0,0.0,0.0,0,0.0,0.0,0.0,0.0,0.0,0.0,0,0.0,0.0,0,0.0,0.0,0.0,0.0,0.0,0.0,0,0,0,0.0,0,0.0,0.0,0,0,0.0,0,0.0,0.0,0.0,0,0.0,0.0,0.0,0,0,0.0,0.0,0,0.0,0.0,0.0,0,0.0,0.0,0.0,0,0,0,0.0,0.0,0,0.0,0.0,0.0,0,0.0,0.0,0.0,0.0,0.0,0.0,0.0,0.0,0.0,0.0,0.0,0.0,0.0,0.0,0.0,0.0,0.0,0.0,0.0,0.0,0.0,0.0,0.0,0.0,0.0,0.0,0.0,0.0,0.0,0,0.0,0.0,0.0,0.0,0.0,0.0,0.0,0,0.0,0.0,0.0,0.0,0.0,100.0,0.0,0,0.0,0.0,0.0,0.0,0.0,0,0.0,0.0,0.0,0.0,0.0,0,0.0,0.0,0.0,0.0,0,0.0,0.0,0.0,0,0,0,0.0,0.0,0.0,0.0,0.0,0.0,0.0,0.0,0.0,0.0,0.0,0.0,0.0,0.0,0.0,0,0.0,0.0,73.0,31.19,0.17
# 5144,13375,116211,Lane D.W.,1990,Vitreosil,(SiO2)100.0 ,0.0,0,0.0,0.0,0.0,0.0,0.0,0.0,0.0,0,0,0,0.0,0.0,0,0.0,0.0,0.0,0.0,0.0,0.0,0,0.0,0.0,0.0,0.0,0,0,0.0,0.0,0,0.0,0.0,0.0,0.0,0.0,0.0,0,0.0,0.0,0.0,0.0,0.0,0.0,0,0.0,0.0,0,0.0,0.0,0.0,0.0,0.0,0.0,0,0,0,0.0,0,0.0,0.0,0,0,0.0,0,0.0,0.0,0.0,0,0.0,0.0,0.0,0,0,0.0,0.0,0,0.0,0.0,0.0,0,0.0,0.0,0.0,0,0,0,0.0,0.0,0,0.0,0.0,0.0,0,0.0,0.0,0.0,0.0,0.0,0.0,0.0,0.0,0.0,0.0,0.0,0.0,0.0,0.0,0.0,0.0,0.0,0.0,0.0,0.0,0.0,0.0,0.0,0.0,0.0,0.0,0.0,0.0,0.0,0,0.0,0.0,0.0,0.0,0.0,0.0,0.0,0,0.0,0.0,0.0,0.0,0.0,100.0,0.0,0,0.0,0.0,0.0,0.0,0.0,0,0.0,0.0,0.0,0.0,0.0,0,0.0,0.0,0.0,0.0,0,0.0,0.0,0.0,0,0,0,0.0,0.0,0.0,0.0,0.0,0.0,0.0,0.0,0.0,0.0,0.0,0.0,0.0,0.0,0.0,0,0.0,0.0,73.0,31.19,0.17
# 5145,16927,146717,Tesar A.,1983,nan,(AlF3)4.0 (BaF2)19.0 (LaF3)6.0 (NaF)15.0 (ZrF4)56.0 ,0.0,0,0.0,0.0,4.0,0.0,0.0,0.0,0.0,0,0,0,0.0,0.0,0,19.0,0.0,0.0,0.0,0.0,0.0,0,0.0,0.0,0.0,0.0,0,0,0.0,0.0,0,0.0,0.0,0.0,0.0,0.0,0.0,0,0.0,0.0,0.0,0.0,0.0,0.0,0,0.0,0.0,0,0.0,0.0,0.0,0.0,0.0,0.0,0,0,0,0.0,0,0.0,0.0,0,0,0.0,0,0.0,0.0,0.0,0,0.0,0.0,0.0,0,0,0.0,0.0,0,0.0,0.0,0.0,0,6.0,0.0,0.0,0,0,0,0.0,0.0,0,0.0,0.0,0.0,0,0.0,0.0,0.0,0.0,0.0,0.0,0.0,0.0,0.0,0.0,15.0,0.0,0.0,0.0,0.0,0.0,0.0,0.0,0.0,0.0,0.0,0.0,0.0,0.0,0.0,0.0,0.0,0.0,0.0,0,0.0,0.0,0.0,0.0,0.0,0.0,0.0,0,0.0,0.0,0.0,0.0,0.0,0.0,0.0,0,0.0,0.0,0.0,0.0,0.0,0,0.0,0.0,0.0,0.0,0.0,0,0.0,0.0,0.0,0.0,0,0.0,0.0,0.0,0,0,0,0.0,0.0,0.0,0.0,0.0,0.0,0.0,0.0,0.0,0.0,0.0,0.0,0.0,0.0,0.0,0,56.0,0.0,62.4,26.7,0.17
# 5146,20694,186651,Malashkevich G.,1982,nan,(Al2O3)35.8 (Nd2O3)19.5 (SiO2)44.7 ,0.0,0,0.0,35.8,0.0,0.0,0.0,0.0,0.0,0,0,0,0.0,0.0,0,0.0,0.0,0.0,0.0,0.0,0.0,0,0.0,0.0,0.0,0.0,0,0,0.0,0.0,0,0.0,0.0,0.0,0.0,0.0,0.0,0,0.0,0.0,0.0,0.0,0.0,0.0,0,0.0,0.0,0,0.0,0.0,0.0,0.0,0.0,0.0,0,0,0,0.0,0,0.0,0.0,0,0,0.0,0,0.0,0.0,0.0,0,0.0,0.0,0.0,0,0,0.0,0.0,0,0.0,0.0,0.0,0,0.0,0.0,0.0,0,0,0,0.0,0.0,0,0.0,0.0,0.0,0,0.0,0.0,0.0,0.0,0.0,0.0,0.0,0.0,0.0,0.0,0.0,0.0,0.0,0.0,19.5,0.0,0.0,0.0,0.0,0.0,0.0,0.0,0.0,0.0,0.0,0.0,0.0,0.0,0.0,0,0.0,0.0,0.0,0.0,0.0,0.0,0.0,0,0.0,0.0,0.0,0.0,0.0,44.7,0.0,0,0.0,0.0,0.0,0.0,0.0,0,0.0,0.0,0.0,0.0,0.0,0,0.0,0.0,0.0,0.0,0,0.0,0.0,0.0,0,0,0,0.0,0.0,0.0,0.0,0.0,0.0,0.0,0.0,0.0,0.0,0.0,0.0,0.0,0.0,0.0,0,0.0,0.0,106.0,45.0,0.17
# 5147,23789,178473,Moore L.A.,1999,0,(F)2.487001244 (SiO2)97.51299876 ,0.0,0,0.0,0.0,0.0,0.0,0.0,0.0,0.0,0,0,0,0.0,0.0,0,0.0,0.0,0.0,0.0,0.0,0.0,0,0.0,0.0,0.0,0.0,0,0,0.0,0.0,0,0.0,0.0,0.0,0.0,0.0,0.0,0,0.0,0.0,0.0,0.0,0.0,0.0,0,0.0,0.0,0,2.487001244,0.0,0.0,0.0,0.0,0.0,0,0,0,0.0,0,0.0,0.0,0,0,0.0,0,0.0,0.0,0.0,0,0.0,0.0,0.0,0,0,0.0,0.0,0,0.0,0.0,0.0,0,0.0,0.0,0.0,0,0,0,0.0,0.0,0,0.0,0.0,0.0,0,0.0,0.0,0.0,0.0,0.0,0.0,0.0,0.0,0.0,0.0,0.0,0.0,0.0,0.0,0.0,0.0,0.0,0.0,0.0,0.0,0.0,0.0,0.0,0.0,0.0,0.0,0.0,0.0,0.0,0,0.0,0.0,0.0,0.0,0.0,0.0,0.0,0,0.0,0.0,0.0,0.0,0.0,97.51299876,0.0,0,0.0,0.0,0.0,0.0,0.0,0,0.0,0.0,0.0,0.0,0.0,0,0.0,0.0,0.0,0.0,0,0.0,0.0,0.0,0,0,0,0.0,0.0,0.0,0.0,0.0,0.0,0.0,0.0,0.0,0.0,0.0,0.0,0.0,0.0,0.0,0,0.0,0.0,69.3,29.6,0.17
# 5148,27139,310664,Boyd D.C.,1980,Corning 7971,(SiO2)94.64169905 (TiO2)5.358300946 ,0.0,0,0.0,0.0,0.0,0.0,0.0,0.0,0.0,0,0,0,0.0,0.0,0,0.0,0.0,0.0,0.0,0.0,0.0,0,0.0,0.0,0.0,0.0,0,0,0.0,0.0,0,0.0,0.0,0.0,0.0,0.0,0.0,0,0.0,0.0,0.0,0.0,0.0,0.0,0,0.0,0.0,0,0.0,0.0,0.0,0.0,0.0,0.0,0,0,0,0.0,0,0.0,0.0,0,0,0.0,0,0.0,0.0,0.0,0,0.0,0.0,0.0,0,0,0.0,0.0,0,0.0,0.0,0.0,0,0.0,0.0,0.0,0,0,0,0.0,0.0,0,0.0,0.0,0.0,0,0.0,0.0,0.0,0.0,0.0,0.0,0.0,0.0,0.0,0.0,0.0,0.0,0.0,0.0,0.0,0.0,0.0,0.0,0.0,0.0,0.0,0.0,0.0,0.0,0.0,0.0,0.0,0.0,0.0,0,0.0,0.0,0.0,0.0,0.0,0.0,0.0,0,0.0,0.0,0.0,0.0,0.0,94.64169905,0.0,0,0.0,0.0,0.0,0.0,0.0,0,0.0,0.0,0.0,0.0,0.0,0,0.0,0.0,0.0,0.0,0,5.358300946,0.0,0.0,0,0,0,0.0,0.0,0.0,0.0,0.0,0.0,0.0,0.0,0.0,0.0,0.0,0.0,0.0,0.0,0.0,0,0.0,0.0,68.0,29.05,0.17
# 5149,27975,370784,Lagakos N.,1980,nan,(GeO2)0.057404168 (SiO2)99.94259583 ,0.0,0,0.0,0.0,0.0,0.0,0.0,0.0,0.0,0,0,0,0.0,0.0,0,0.0,0.0,0.0,0.0,0.0,0.0,0,0.0,0.0,0.0,0.0,0,0,0.0,0.0,0,0.0,0.0,0.0,0.0,0.0,0.0,0,0.0,0.0,0.0,0.0,0.0,0.0,0,0.0,0.0,0,0.0,0.0,0.0,0.0,0.0,0.0,0,0,0,0.0,0,0.0,0.057404168,0,0,0.0,0,0.0,0.0,0.0,0,0.0,0.0,0.0,0,0,0.0,0.0,0,0.0,0.0,0.0,0,0.0,0.0,0.0,0,0,0,0.0,0.0,0,0.0,0.0,0.0,0,0.0,0.0,0.0,0.0,0.0,0.0,0.0,0.0,0.0,0.0,0.0,0.0,0.0,0.0,0.0,0.0,0.0,0.0,0.0,0.0,0.0,0.0,0.0,0.0,0.0,0.0,0.0,0.0,0.0,0,0.0,0.0,0.0,0.0,0.0,0.0,0.0,0,0.0,0.0,0.0,0.0,0.0,99.94259583,0.0,0,0.0,0.0,0.0,0.0,0.0,0,0.0,0.0,0.0,0.0,0.0,0,0.0,0.0,0.0,0.0,0,0.0,0.0,0.0,0,0,0,0.0,0.0,0.0,0.0,0.0,0.0,0.0,0.0,0.0,0.0,0.0,0.0,0.0,0.0,0.0,0,0.0,0.0,72.4,30.94,0.17
# 5150,28138,74357,Nemilov S.V.,1990,nan,(BeO)49.5 (P2O5)50.5 ,0.0,0,0.0,0.0,0.0,0.0,0.0,0.0,0.0,0,0,0,0.0,0.0,0,0.0,0.0,0.0,49.5,0.0,0.0,0,0.0,0.0,0.0,0.0,0,0,0.0,0.0,0,0.0,0.0,0.0,0.0,0.0,0.0,0,0.0,0.0,0.0,0.0,0.0,0.0,0,0.0,0.0,0,0.0,0.0,0.0,0.0,0.0,0.0,0,0,0,0.0,0,0.0,0.0,0,0,0.0,0,0.0,0.0,0.0,0,0.0,0.0,0.0,0,0,0.0,0.0,0,0.0,0.0,0.0,0,0.0,0.0,0.0,0,0,0,0.0,0.0,0,0.0,0.0,0.0,0,0.0,0.0,0.0,0.0,0.0,0.0,0.0,0.0,0.0,0.0,0.0,0.0,0.0,0.0,0.0,0.0,0.0,0.0,0.0,0.0,0.0,50.5,0.0,0.0,0.0,0.0,0.0,0.0,0.0,0,0.0,0.0,0.0,0.0,0.0,0.0,0.0,0,0.0,0.0,0.0,0.0,0.0,0.0,0.0,0,0.0,0.0,0.0,0.0,0.0,0,0.0,0.0,0.0,0.0,0.0,0,0.0,0.0,0.0,0.0,0,0.0,0.0,0.0,0,0,0,0.0,0.0,0.0,0.0,0.0,0.0,0.0,0.0,0.0,0.0,0.0,0.0,0.0,0.0,0.0,0,0.0,0.0,67.6,28.93,0.17
# 5151,33582,68037,Moore L.A.,2001,0,(F)2.487001244 (SiO2)97.51299876 ,0.0,0,0.0,0.0,0.0,0.0,0.0,0.0,0.0,0,0,0,0.0,0.0,0,0.0,0.0,0.0,0.0,0.0,0.0,0,0.0,0.0,0.0,0.0,0,0,0.0,0.0,0,0.0,0.0,0.0,0.0,0.0,0.0,0,0.0,0.0,0.0,0.0,0.0,0.0,0,0.0,0.0,0,2.487001244,0.0,0.0,0.0,0.0,0.0,0,0,0,0.0,0,0.0,0.0,0,0,0.0,0,0.0,0.0,0.0,0,0.0,0.0,0.0,0,0,0.0,0.0,0,0.0,0.0,0.0,0,0.0,0.0,0.0,0,0,0,0.0,0.0,0,0.0,0.0,0.0,0,0.0,0.0,0.0,0.0,0.0,0.0,0.0,0.0,0.0,0.0,0.0,0.0,0.0,0.0,0.0,0.0,0.0,0.0,0.0,0.0,0.0,0.0,0.0,0.0,0.0,0.0,0.0,0.0,0.0,0,0.0,0.0,0.0,0.0,0.0,0.0,0.0,0,0.0,0.0,0.0,0.0,0.0,97.51299876,0.0,0,0.0,0.0,0.0,0.0,0.0,0,0.0,0.0,0.0,0.0,0.0,0,0.0,0.0,0.0,0.0,0,0.0,0.0,0.0,0,0,0,0.0,0.0,0.0,0.0,0.0,0.0,0.0,0.0,0.0,0.0,0.0,0.0,0.0,0.0,0.0,0,0.0,0.0,69.3,29.6,0.17
# 5152,35365,425181,Abd El Latif L.,2005,nan,(B2O3)78.1 (Na2O)21.9 ,0.0,0,0.0,0.0,0.0,0.0,0.0,0.0,0.0,0,0,0,0.0,78.1,0,0.0,0.0,0.0,0.0,0.0,0.0,0,0.0,0.0,0.0,0.0,0,0,0.0,0.0,0,0.0,0.0,0.0,0.0,0.0,0.0,0,0.0,0.0,0.0,0.0,0.0,0.0,0,0.0,0.0,0,0.0,0.0,0.0,0.0,0.0,0.0,0,0,0,0.0,0,0.0,0.0,0,0,0.0,0,0.0,0.0,0.0,0,0.0,0.0,0.0,0,0,0.0,0.0,0,0.0,0.0,0.0,0,0.0,0.0,0.0,0,0,0,0.0,0.0,0,0.0,0.0,0.0,0,0.0,0.0,0.0,0.0,0.0,0.0,21.9,0.0,0.0,0.0,0.0,0.0,0.0,0.0,0.0,0.0,0.0,0.0,0.0,0.0,0.0,0.0,0.0,0.0,0.0,0.0,0.0,0.0,0.0,0,0.0,0.0,0.0,0.0,0.0,0.0,0.0,0,0.0,0.0,0.0,0.0,0.0,0.0,0.0,0,0.0,0.0,0.0,0.0,0.0,0,0.0,0.0,0.0,0.0,0.0,0,0.0,0.0,0.0,0.0,0,0.0,0.0,0.0,0,0,0,0.0,0.0,0.0,0.0,0.0,0.0,0.0,0.0,0.0,0.0,0.0,0.0,0.0,0.0,0.0,0,0.0,0.0,53.8,23.03,0.17
# 5153,39036,460246,Hashimoto T.,2007,nan,(SiO2)100.0 ,0.0,0,0.0,0.0,0.0,0.0,0.0,0.0,0.0,0,0,0,0.0,0.0,0,0.0,0.0,0.0,0.0,0.0,0.0,0,0.0,0.0,0.0,0.0,0,0,0.0,0.0,0,0.0,0.0,0.0,0.0,0.0,0.0,0,0.0,0.0,0.0,0.0,0.0,0.0,0,0.0,0.0,0,0.0,0.0,0.0,0.0,0.0,0.0,0,0,0,0.0,0,0.0,0.0,0,0,0.0,0,0.0,0.0,0.0,0,0.0,0.0,0.0,0,0,0.0,0.0,0,0.0,0.0,0.0,0,0.0,0.0,0.0,0,0,0,0.0,0.0,0,0.0,0.0,0.0,0,0.0,0.0,0.0,0.0,0.0,0.0,0.0,0.0,0.0,0.0,0.0,0.0,0.0,0.0,0.0,0.0,0.0,0.0,0.0,0.0,0.0,0.0,0.0,0.0,0.0,0.0,0.0,0.0,0.0,0,0.0,0.0,0.0,0.0,0.0,0.0,0.0,0,0.0,0.0,0.0,0.0,0.0,100.0,0.0,0,0.0,0.0,0.0,0.0,0.0,0,0.0,0.0,0.0,0.0,0.0,0,0.0,0.0,0.0,0.0,0,0.0,0.0,0.0,0,0,0,0.0,0.0,0.0,0.0,0.0,0.0,0.0,0.0,0.0,0.0,0.0,0.0,0.0,0.0,0.0,0,0.0,0.0,75.0,32.05,0.17
# 5154,39036,460247,Hashimoto T.,2007,nan,(SiO2)95.0 (TiO2)5.0 ,0.0,0,0.0,0.0,0.0,0.0,0.0,0.0,0.0,0,0,0,0.0,0.0,0,0.0,0.0,0.0,0.0,0.0,0.0,0,0.0,0.0,0.0,0.0,0,0,0.0,0.0,0,0.0,0.0,0.0,0.0,0.0,0.0,0,0.0,0.0,0.0,0.0,0.0,0.0,0,0.0,0.0,0,0.0,0.0,0.0,0.0,0.0,0.0,0,0,0,0.0,0,0.0,0.0,0,0,0.0,0,0.0,0.0,0.0,0,0.0,0.0,0.0,0,0,0.0,0.0,0,0.0,0.0,0.0,0,0.0,0.0,0.0,0,0,0,0.0,0.0,0,0.0,0.0,0.0,0,0.0,0.0,0.0,0.0,0.0,0.0,0.0,0.0,0.0,0.0,0.0,0.0,0.0,0.0,0.0,0.0,0.0,0.0,0.0,0.0,0.0,0.0,0.0,0.0,0.0,0.0,0.0,0.0,0.0,0,0.0,0.0,0.0,0.0,0.0,0.0,0.0,0,0.0,0.0,0.0,0.0,0.0,95.0,0.0,0,0.0,0.0,0.0,0.0,0.0,0,0.0,0.0,0.0,0.0,0.0,0,0.0,0.0,0.0,0.0,0,5.0,0.0,0.0,0,0,0,0.0,0.0,0.0,0.0,0.0,0.0,0.0,0.0,0.0,0.0,0.0,0.0,0.0,0.0,0.0,0,0.0,0.0,68.0,29.05,0.17
# 5155,40302,467566,Zhao Qing,2012,nan,(Na2O)8.0 (SiO2)92.0 ,0.0,0,0.0,0.0,0.0,0.0,0.0,0.0,0.0,0,0,0,0.0,0.0,0,0.0,0.0,0.0,0.0,0.0,0.0,0,0.0,0.0,0.0,0.0,0,0,0.0,0.0,0,0.0,0.0,0.0,0.0,0.0,0.0,0,0.0,0.0,0.0,0.0,0.0,0.0,0,0.0,0.0,0,0.0,0.0,0.0,0.0,0.0,0.0,0,0,0,0.0,0,0.0,0.0,0,0,0.0,0,0.0,0.0,0.0,0,0.0,0.0,0.0,0,0,0.0,0.0,0,0.0,0.0,0.0,0,0.0,0.0,0.0,0,0,0,0.0,0.0,0,0.0,0.0,0.0,0,0.0,0.0,0.0,0.0,0.0,0.0,8.0,0.0,0.0,0.0,0.0,0.0,0.0,0.0,0.0,0.0,0.0,0.0,0.0,0.0,0.0,0.0,0.0,0.0,0.0,0.0,0.0,0.0,0.0,0,0.0,0.0,0.0,0.0,0.0,0.0,0.0,0,0.0,0.0,0.0,0.0,0.0,92.0,0.0,0,0.0,0.0,0.0,0.0,0.0,0,0.0,0.0,0.0,0.0,0.0,0,0.0,0.0,0.0,0.0,0,0.0,0.0,0.0,0,0,0,0.0,0.0,0.0,0.0,0.0,0.0,0.0,0.0,0.0,0.0,0.0,0.0,0.0,0.0,0.0,0,0.0,0.0,68.0,29.0,0.17
# 5156,1962,983,Yoshimoto M.,1986,nan,(SiO2)100.0 ,0.0,0,0.0,0.0,0.0,0.0,0.0,0.0,0.0,0,0,0,0.0,0.0,0,0.0,0.0,0.0,0.0,0.0,0.0,0,0.0,0.0,0.0,0.0,0,0,0.0,0.0,0,0.0,0.0,0.0,0.0,0.0,0.0,0,0.0,0.0,0.0,0.0,0.0,0.0,0,0.0,0.0,0,0.0,0.0,0.0,0.0,0.0,0.0,0,0,0,0.0,0,0.0,0.0,0,0,0.0,0,0.0,0.0,0.0,0,0.0,0.0,0.0,0,0,0.0,0.0,0,0.0,0.0,0.0,0,0.0,0.0,0.0,0,0,0,0.0,0.0,0,0.0,0.0,0.0,0,0.0,0.0,0.0,0.0,0.0,0.0,0.0,0.0,0.0,0.0,0.0,0.0,0.0,0.0,0.0,0.0,0.0,0.0,0.0,0.0,0.0,0.0,0.0,0.0,0.0,0.0,0.0,0.0,0.0,0,0.0,0.0,0.0,0.0,0.0,0.0,0.0,0,0.0,0.0,0.0,0.0,0.0,100.0,0.0,0,0.0,0.0,0.0,0.0,0.0,0,0.0,0.0,0.0,0.0,0.0,0,0.0,0.0,0.0,0.0,0,0.0,0.0,0.0,0,0,0,0.0,0.0,0.0,0.0,0.0,0.0,0.0,0.0,0.0,0.0,0.0,0.0,0.0,0.0,0.0,0,0.0,0.0,73.2,31.33,0.16899999999999998
# 5157,5427,40695,Fraser D.B.,1968,G.E.104,(SiO2)100.0 ,0.0,0,0.0,0.0,0.0,0.0,0.0,0.0,0.0,0,0,0,0.0,0.0,0,0.0,0.0,0.0,0.0,0.0,0.0,0,0.0,0.0,0.0,0.0,0,0,0.0,0.0,0,0.0,0.0,0.0,0.0,0.0,0.0,0,0.0,0.0,0.0,0.0,0.0,0.0,0,0.0,0.0,0,0.0,0.0,0.0,0.0,0.0,0.0,0,0,0,0.0,0,0.0,0.0,0,0,0.0,0,0.0,0.0,0.0,0,0.0,0.0,0.0,0,0,0.0,0.0,0,0.0,0.0,0.0,0,0.0,0.0,0.0,0,0,0,0.0,0.0,0,0.0,0.0,0.0,0,0.0,0.0,0.0,0.0,0.0,0.0,0.0,0.0,0.0,0.0,0.0,0.0,0.0,0.0,0.0,0.0,0.0,0.0,0.0,0.0,0.0,0.0,0.0,0.0,0.0,0.0,0.0,0.0,0.0,0,0.0,0.0,0.0,0.0,0.0,0.0,0.0,0,0.0,0.0,0.0,0.0,0.0,100.0,0.0,0,0.0,0.0,0.0,0.0,0.0,0,0.0,0.0,0.0,0.0,0.0,0,0.0,0.0,0.0,0.0,0,0.0,0.0,0.0,0,0,0,0.0,0.0,0.0,0.0,0.0,0.0,0.0,0.0,0.0,0.0,0.0,0.0,0.0,0.0,0.0,0,0.0,0.0,73.2,31.33,0.16899999999999998
# 5158,12405,77624,Goto T.,1983,nan,(SiO2)100.0 ,0.0,0,0.0,0.0,0.0,0.0,0.0,0.0,0.0,0,0,0,0.0,0.0,0,0.0,0.0,0.0,0.0,0.0,0.0,0,0.0,0.0,0.0,0.0,0,0,0.0,0.0,0,0.0,0.0,0.0,0.0,0.0,0.0,0,0.0,0.0,0.0,0.0,0.0,0.0,0,0.0,0.0,0,0.0,0.0,0.0,0.0,0.0,0.0,0,0,0,0.0,0,0.0,0.0,0,0,0.0,0,0.0,0.0,0.0,0,0.0,0.0,0.0,0,0,0.0,0.0,0,0.0,0.0,0.0,0,0.0,0.0,0.0,0,0,0,0.0,0.0,0,0.0,0.0,0.0,0,0.0,0.0,0.0,0.0,0.0,0.0,0.0,0.0,0.0,0.0,0.0,0.0,0.0,0.0,0.0,0.0,0.0,0.0,0.0,0.0,0.0,0.0,0.0,0.0,0.0,0.0,0.0,0.0,0.0,0,0.0,0.0,0.0,0.0,0.0,0.0,0.0,0,0.0,0.0,0.0,0.0,0.0,100.0,0.0,0,0.0,0.0,0.0,0.0,0.0,0,0.0,0.0,0.0,0.0,0.0,0,0.0,0.0,0.0,0.0,0,0.0,0.0,0.0,0,0,0,0.0,0.0,0.0,0.0,0.0,0.0,0.0,0.0,0.0,0.0,0.0,0.0,0.0,0.0,0.0,0,0.0,0.0,73.4,31.43,0.16899999999999998
# 5159,12560,77834,Hirao K.,1983,nan,(SiO2)100.0 ,0.0,0,0.0,0.0,0.0,0.0,0.0,0.0,0.0,0,0,0,0.0,0.0,0,0.0,0.0,0.0,0.0,0.0,0.0,0,0.0,0.0,0.0,0.0,0,0,0.0,0.0,0,0.0,0.0,0.0,0.0,0.0,0.0,0,0.0,0.0,0.0,0.0,0.0,0.0,0,0.0,0.0,0,0.0,0.0,0.0,0.0,0.0,0.0,0,0,0,0.0,0,0.0,0.0,0,0,0.0,0,0.0,0.0,0.0,0,0.0,0.0,0.0,0,0,0.0,0.0,0,0.0,0.0,0.0,0,0.0,0.0,0.0,0,0,0,0.0,0.0,0,0.0,0.0,0.0,0,0.0,0.0,0.0,0.0,0.0,0.0,0.0,0.0,0.0,0.0,0.0,0.0,0.0,0.0,0.0,0.0,0.0,0.0,0.0,0.0,0.0,0.0,0.0,0.0,0.0,0.0,0.0,0.0,0.0,0,0.0,0.0,0.0,0.0,0.0,0.0,0.0,0,0.0,0.0,0.0,0.0,0.0,100.0,0.0,0,0.0,0.0,0.0,0.0,0.0,0,0.0,0.0,0.0,0.0,0.0,0,0.0,0.0,0.0,0.0,0,0.0,0.0,0.0,0,0,0,0.0,0.0,0.0,0.0,0.0,0.0,0.0,0.0,0.0,0.0,0.0,0.0,0.0,0.0,0.0,0,0.0,0.0,73.1,31.33,0.16899999999999998
# 5160,10348,42860,Hirao K.,1991,nan,(F)1.81199239 (SiO2)98.18800761 ,0.0,0,0.0,0.0,0.0,0.0,0.0,0.0,0.0,0,0,0,0.0,0.0,0,0.0,0.0,0.0,0.0,0.0,0.0,0,0.0,0.0,0.0,0.0,0,0,0.0,0.0,0,0.0,0.0,0.0,0.0,0.0,0.0,0,0.0,0.0,0.0,0.0,0.0,0.0,0,0.0,0.0,0,1.81199239,0.0,0.0,0.0,0.0,0.0,0,0,0,0.0,0,0.0,0.0,0,0,0.0,0,0.0,0.0,0.0,0,0.0,0.0,0.0,0,0,0.0,0.0,0,0.0,0.0,0.0,0,0.0,0.0,0.0,0,0,0,0.0,0.0,0,0.0,0.0,0.0,0,0.0,0.0,0.0,0.0,0.0,0.0,0.0,0.0,0.0,0.0,0.0,0.0,0.0,0.0,0.0,0.0,0.0,0.0,0.0,0.0,0.0,0.0,0.0,0.0,0.0,0.0,0.0,0.0,0.0,0,0.0,0.0,0.0,0.0,0.0,0.0,0.0,0,0.0,0.0,0.0,0.0,0.0,98.18800761,0.0,0,0.0,0.0,0.0,0.0,0.0,0,0.0,0.0,0.0,0.0,0.0,0,0.0,0.0,0.0,0.0,0,0.0,0.0,0.0,0,0,0,0.0,0.0,0.0,0.0,0.0,0.0,0.0,0.0,0.0,0.0,0.0,0.0,0.0,0.0,0.0,0,0.0,0.0,72.9,31.19,0.16864379999999998
# 5161,3259,18458,Gamberg E.,1973,nan,(K2O)25.0 (SiO2)75.0 ,0.0,0,0.0,0.0,0.0,0.0,0.0,0.0,0.0,0,0,0,0.0,0.0,0,0.0,0.0,0.0,0.0,0.0,0.0,0,0.0,0.0,0.0,0.0,0,0,0.0,0.0,0,0.0,0.0,0.0,0.0,0.0,0.0,0,0.0,0.0,0.0,0.0,0.0,0.0,0,0.0,0.0,0,0.0,0.0,0.0,0.0,0.0,0.0,0,0,0,0.0,0,0.0,0.0,0,0,0.0,0,0.0,0.0,0.0,0,0.0,0.0,25.0,0,0,0.0,0.0,0,0.0,0.0,0.0,0,0.0,0.0,0.0,0,0,0,0.0,0.0,0,0.0,0.0,0.0,0,0.0,0.0,0.0,0.0,0.0,0.0,0.0,0.0,0.0,0.0,0.0,0.0,0.0,0.0,0.0,0.0,0.0,0.0,0.0,0.0,0.0,0.0,0.0,0.0,0.0,0.0,0.0,0.0,0.0,0,0.0,0.0,0.0,0.0,0.0,0.0,0.0,0,0.0,0.0,0.0,0.0,0.0,75.0,0.0,0,0.0,0.0,0.0,0.0,0.0,0,0.0,0.0,0.0,0.0,0.0,0,0.0,0.0,0.0,0.0,0,0.0,0.0,0.0,0,0,0,0.0,0.0,0.0,0.0,0.0,0.0,0.0,0.0,0.0,0.0,0.0,0.0,0.0,0.0,0.0,0,0.0,0.0,56.4,24.1,0.168
# 5162,5427,40700,Fraser D.B.,1968,Low OH Suprasil,(SiO2)100.0 ,0.0,0,0.0,0.0,0.0,0.0,0.0,0.0,0.0,0,0,0,0.0,0.0,0,0.0,0.0,0.0,0.0,0.0,0.0,0,0.0,0.0,0.0,0.0,0,0,0.0,0.0,0,0.0,0.0,0.0,0.0,0.0,0.0,0,0.0,0.0,0.0,0.0,0.0,0.0,0,0.0,0.0,0,0.0,0.0,0.0,0.0,0.0,0.0,0,0,0,0.0,0,0.0,0.0,0,0,0.0,0,0.0,0.0,0.0,0,0.0,0.0,0.0,0,0,0.0,0.0,0,0.0,0.0,0.0,0,0.0,0.0,0.0,0,0,0,0.0,0.0,0,0.0,0.0,0.0,0,0.0,0.0,0.0,0.0,0.0,0.0,0.0,0.0,0.0,0.0,0.0,0.0,0.0,0.0,0.0,0.0,0.0,0.0,0.0,0.0,0.0,0.0,0.0,0.0,0.0,0.0,0.0,0.0,0.0,0,0.0,0.0,0.0,0.0,0.0,0.0,0.0,0,0.0,0.0,0.0,0.0,0.0,100.0,0.0,0,0.0,0.0,0.0,0.0,0.0,0,0.0,0.0,0.0,0.0,0.0,0,0.0,0.0,0.0,0.0,0,0.0,0.0,0.0,0,0,0,0.0,0.0,0.0,0.0,0.0,0.0,0.0,0.0,0.0,0.0,0.0,0.0,0.0,0.0,0.0,0,0.0,0.0,73.0,31.26,0.168
# 5164,35599,427700,Reddy M.V.S.,2009,nan,(B2O3)70.0 (Na2O)20.0 (V2O5)10.0 ,0.0,0,0.0,0.0,0.0,0.0,0.0,0.0,0.0,0,0,0,0.0,70.0,0,0.0,0.0,0.0,0.0,0.0,0.0,0,0.0,0.0,0.0,0.0,0,0,0.0,0.0,0,0.0,0.0,0.0,0.0,0.0,0.0,0,0.0,0.0,0.0,0.0,0.0,0.0,0,0.0,0.0,0,0.0,0.0,0.0,0.0,0.0,0.0,0,0,0,0.0,0,0.0,0.0,0,0,0.0,0,0.0,0.0,0.0,0,0.0,0.0,0.0,0,0,0.0,0.0,0,0.0,0.0,0.0,0,0.0,0.0,0.0,0,0,0,0.0,0.0,0,0.0,0.0,0.0,0,0.0,0.0,0.0,0.0,0.0,0.0,20.0,0.0,0.0,0.0,0.0,0.0,0.0,0.0,0.0,0.0,0.0,0.0,0.0,0.0,0.0,0.0,0.0,0.0,0.0,0.0,0.0,0.0,0.0,0,0.0,0.0,0.0,0.0,0.0,0.0,0.0,0,0.0,0.0,0.0,0.0,0.0,0.0,0.0,0,0.0,0.0,0.0,0.0,0.0,0,0.0,0.0,0.0,0.0,0.0,0,0.0,0.0,0.0,0.0,0,0.0,0.0,0.0,0,0,0,0.0,0.0,0.0,0.0,10.0,0.0,0.0,0.0,0.0,0.0,0.0,0.0,0.0,0.0,0.0,0,0.0,0.0,48.7,20.85,0.168
# 5165,39287,460630,Hojamberdiev M.,2012,nan,(SiO2)100.0 ,0.0,0,0.0,0.0,0.0,0.0,0.0,0.0,0.0,0,0,0,0.0,0.0,0,0.0,0.0,0.0,0.0,0.0,0.0,0,0.0,0.0,0.0,0.0,0,0,0.0,0.0,0,0.0,0.0,0.0,0.0,0.0,0.0,0,0.0,0.0,0.0,0.0,0.0,0.0,0,0.0,0.0,0,0.0,0.0,0.0,0.0,0.0,0.0,0,0,0,0.0,0,0.0,0.0,0,0,0.0,0,0.0,0.0,0.0,0,0.0,0.0,0.0,0,0,0.0,0.0,0,0.0,0.0,0.0,0,0.0,0.0,0.0,0,0,0,0.0,0.0,0,0.0,0.0,0.0,0,0.0,0.0,0.0,0.0,0.0,0.0,0.0,0.0,0.0,0.0,0.0,0.0,0.0,0.0,0.0,0.0,0.0,0.0,0.0,0.0,0.0,0.0,0.0,0.0,0.0,0.0,0.0,0.0,0.0,0,0.0,0.0,0.0,0.0,0.0,0.0,0.0,0,0.0,0.0,0.0,0.0,0.0,100.0,0.0,0,0.0,0.0,0.0,0.0,0.0,0,0.0,0.0,0.0,0.0,0.0,0,0.0,0.0,0.0,0.0,0,0.0,0.0,0.0,0,0,0,0.0,0.0,0.0,0.0,0.0,0.0,0.0,0.0,0.0,0.0,0.0,0.0,0.0,0.0,0.0,0,0.0,0.0,71.7,36.06,0.168
# 5166,5581,40713,Leko V.K.,1996,nan,(SiO2)100.0 ,0.0,0,0.0,0.0,0.0,0.0,0.0,0.0,0.0,0,0,0,0.0,0.0,0,0.0,0.0,0.0,0.0,0.0,0.0,0,0.0,0.0,0.0,0.0,0,0,0.0,0.0,0,0.0,0.0,0.0,0.0,0.0,0.0,0,0.0,0.0,0.0,0.0,0.0,0.0,0,0.0,0.0,0,0.0,0.0,0.0,0.0,0.0,0.0,0,0,0,0.0,0,0.0,0.0,0,0,0.0,0,0.0,0.0,0.0,0,0.0,0.0,0.0,0,0,0.0,0.0,0,0.0,0.0,0.0,0,0.0,0.0,0.0,0,0,0,0.0,0.0,0,0.0,0.0,0.0,0,0.0,0.0,0.0,0.0,0.0,0.0,0.0,0.0,0.0,0.0,0.0,0.0,0.0,0.0,0.0,0.0,0.0,0.0,0.0,0.0,0.0,0.0,0.0,0.0,0.0,0.0,0.0,0.0,0.0,0,0.0,0.0,0.0,0.0,0.0,0.0,0.0,0,0.0,0.0,0.0,0.0,0.0,100.0,0.0,0,0.0,0.0,0.0,0.0,0.0,0,0.0,0.0,0.0,0.0,0.0,0,0.0,0.0,0.0,0.0,0,0.0,0.0,0.0,0,0,0,0.0,0.0,0.0,0.0,0.0,0.0,0.0,0.0,0.0,0.0,0.0,0.0,0.0,0.0,0.0,0,0.0,0.0,73.1,31.3,0.1677316
# 5167,5581,40715,Leko V.K.,1996,nan,(SiO2)100.0 ,0.0,0,0.0,0.0,0.0,0.0,0.0,0.0,0.0,0,0,0,0.0,0.0,0,0.0,0.0,0.0,0.0,0.0,0.0,0,0.0,0.0,0.0,0.0,0,0,0.0,0.0,0,0.0,0.0,0.0,0.0,0.0,0.0,0,0.0,0.0,0.0,0.0,0.0,0.0,0,0.0,0.0,0,0.0,0.0,0.0,0.0,0.0,0.0,0,0,0,0.0,0,0.0,0.0,0,0,0.0,0,0.0,0.0,0.0,0,0.0,0.0,0.0,0,0,0.0,0.0,0,0.0,0.0,0.0,0,0.0,0.0,0.0,0,0,0,0.0,0.0,0,0.0,0.0,0.0,0,0.0,0.0,0.0,0.0,0.0,0.0,0.0,0.0,0.0,0.0,0.0,0.0,0.0,0.0,0.0,0.0,0.0,0.0,0.0,0.0,0.0,0.0,0.0,0.0,0.0,0.0,0.0,0.0,0.0,0,0.0,0.0,0.0,0.0,0.0,0.0,0.0,0,0.0,0.0,0.0,0.0,0.0,100.0,0.0,0,0.0,0.0,0.0,0.0,0.0,0,0.0,0.0,0.0,0.0,0.0,0,0.0,0.0,0.0,0.0,0,0.0,0.0,0.0,0,0,0,0.0,0.0,0.0,0.0,0.0,0.0,0.0,0.0,0.0,0.0,0.0,0.0,0.0,0.0,0.0,0,0.0,0.0,73.1,31.3,0.1677316
# 5168,40632,468689,Sidek H.A.A.,2003,nan,(Li2O)40.0 (P2O5)60.0 ,0.0,0,0.0,0.0,0.0,0.0,0.0,0.0,0.0,0,0,0,0.0,0.0,0,0.0,0.0,0.0,0.0,0.0,0.0,0,0.0,0.0,0.0,0.0,0,0,0.0,0.0,0,0.0,0.0,0.0,0.0,0.0,0.0,0,0.0,0.0,0.0,0.0,0.0,0.0,0,0.0,0.0,0,0.0,0.0,0.0,0.0,0.0,0.0,0,0,0,0.0,0,0.0,0.0,0,0,0.0,0,0.0,0.0,0.0,0,0.0,0.0,0.0,0,0,0.0,0.0,0,0.0,0.0,0.0,0,0.0,0.0,40.0,0,0,0,0.0,0.0,0,0.0,0.0,0.0,0,0.0,0.0,0.0,0.0,0.0,0.0,0.0,0.0,0.0,0.0,0.0,0.0,0.0,0.0,0.0,0.0,0.0,0.0,0.0,0.0,0.0,60.0,0.0,0.0,0.0,0.0,0.0,0.0,0.0,0,0.0,0.0,0.0,0.0,0.0,0.0,0.0,0,0.0,0.0,0.0,0.0,0.0,0.0,0.0,0,0.0,0.0,0.0,0.0,0.0,0,0.0,0.0,0.0,0.0,0.0,0,0.0,0.0,0.0,0.0,0,0.0,0.0,0.0,0,0,0,0.0,0.0,0.0,0.0,0.0,0.0,0.0,0.0,0.0,0.0,0.0,0.0,0.0,0.0,0.0,0,0.0,0.0,47.4,20.3,0.1674878
# 5169,40632,468690,Sidek H.A.A.,2003,nan,(Li2O)45.0 (P2O5)55.0 ,0.0,0,0.0,0.0,0.0,0.0,0.0,0.0,0.0,0,0,0,0.0,0.0,0,0.0,0.0,0.0,0.0,0.0,0.0,0,0.0,0.0,0.0,0.0,0,0,0.0,0.0,0,0.0,0.0,0.0,0.0,0.0,0.0,0,0.0,0.0,0.0,0.0,0.0,0.0,0,0.0,0.0,0,0.0,0.0,0.0,0.0,0.0,0.0,0,0,0,0.0,0,0.0,0.0,0,0,0.0,0,0.0,0.0,0.0,0,0.0,0.0,0.0,0,0,0.0,0.0,0,0.0,0.0,0.0,0,0.0,0.0,45.0,0,0,0,0.0,0.0,0,0.0,0.0,0.0,0,0.0,0.0,0.0,0.0,0.0,0.0,0.0,0.0,0.0,0.0,0.0,0.0,0.0,0.0,0.0,0.0,0.0,0.0,0.0,0.0,0.0,55.0,0.0,0.0,0.0,0.0,0.0,0.0,0.0,0,0.0,0.0,0.0,0.0,0.0,0.0,0.0,0,0.0,0.0,0.0,0.0,0.0,0.0,0.0,0,0.0,0.0,0.0,0.0,0.0,0,0.0,0.0,0.0,0.0,0.0,0,0.0,0.0,0.0,0.0,0,0.0,0.0,0.0,0,0,0,0.0,0.0,0.0,0.0,0.0,0.0,0.0,0.0,0.0,0.0,0.0,0.0,0.0,0.0,0.0,0,0.0,0.0,49.5,21.2,0.16745279999999998
# 5170,3259,18457,Gamberg E.,1973,nan,(K2O)15.0 (SiO2)85.0 ,0.0,0,0.0,0.0,0.0,0.0,0.0,0.0,0.0,0,0,0,0.0,0.0,0,0.0,0.0,0.0,0.0,0.0,0.0,0,0.0,0.0,0.0,0.0,0,0,0.0,0.0,0,0.0,0.0,0.0,0.0,0.0,0.0,0,0.0,0.0,0.0,0.0,0.0,0.0,0,0.0,0.0,0,0.0,0.0,0.0,0.0,0.0,0.0,0,0,0,0.0,0,0.0,0.0,0,0,0.0,0,0.0,0.0,0.0,0,0.0,0.0,15.0,0,0,0.0,0.0,0,0.0,0.0,0.0,0,0.0,0.0,0.0,0,0,0,0.0,0.0,0,0.0,0.0,0.0,0,0.0,0.0,0.0,0.0,0.0,0.0,0.0,0.0,0.0,0.0,0.0,0.0,0.0,0.0,0.0,0.0,0.0,0.0,0.0,0.0,0.0,0.0,0.0,0.0,0.0,0.0,0.0,0.0,0.0,0,0.0,0.0,0.0,0.0,0.0,0.0,0.0,0,0.0,0.0,0.0,0.0,0.0,85.0,0.0,0,0.0,0.0,0.0,0.0,0.0,0,0.0,0.0,0.0,0.0,0.0,0,0.0,0.0,0.0,0.0,0,0.0,0.0,0.0,0,0,0,0.0,0.0,0.0,0.0,0.0,0.0,0.0,0.0,0.0,0.0,0.0,0.0,0.0,0.0,0.0,0,0.0,0.0,62.0,26.6,0.16699999999999998
# 5171,5427,40692,Fraser D.B.,1968,Infrasil,(SiO2)100.0 ,0.0,0,0.0,0.0,0.0,0.0,0.0,0.0,0.0,0,0,0,0.0,0.0,0,0.0,0.0,0.0,0.0,0.0,0.0,0,0.0,0.0,0.0,0.0,0,0,0.0,0.0,0,0.0,0.0,0.0,0.0,0.0,0.0,0,0.0,0.0,0.0,0.0,0.0,0.0,0,0.0,0.0,0,0.0,0.0,0.0,0.0,0.0,0.0,0,0,0,0.0,0,0.0,0.0,0,0,0.0,0,0.0,0.0,0.0,0,0.0,0.0,0.0,0,0,0.0,0.0,0,0.0,0.0,0.0,0,0.0,0.0,0.0,0,0,0,0.0,0.0,0,0.0,0.0,0.0,0,0.0,0.0,0.0,0.0,0.0,0.0,0.0,0.0,0.0,0.0,0.0,0.0,0.0,0.0,0.0,0.0,0.0,0.0,0.0,0.0,0.0,0.0,0.0,0.0,0.0,0.0,0.0,0.0,0.0,0,0.0,0.0,0.0,0.0,0.0,0.0,0.0,0,0.0,0.0,0.0,0.0,0.0,100.0,0.0,0,0.0,0.0,0.0,0.0,0.0,0,0.0,0.0,0.0,0.0,0.0,0,0.0,0.0,0.0,0.0,0,0.0,0.0,0.0,0,0,0,0.0,0.0,0.0,0.0,0.0,0.0,0.0,0.0,0.0,0.0,0.0,0.0,0.0,0.0,0.0,0,0.0,0.0,73.2,31.38,0.16699999999999998
# 5172,5427,40696,Fraser D.B.,1968,Optosil I,(SiO2)100.0 ,0.0,0,0.0,0.0,0.0,0.0,0.0,0.0,0.0,0,0,0,0.0,0.0,0,0.0,0.0,0.0,0.0,0.0,0.0,0,0.0,0.0,0.0,0.0,0,0,0.0,0.0,0,0.0,0.0,0.0,0.0,0.0,0.0,0,0.0,0.0,0.0,0.0,0.0,0.0,0,0.0,0.0,0,0.0,0.0,0.0,0.0,0.0,0.0,0,0,0,0.0,0,0.0,0.0,0,0,0.0,0,0.0,0.0,0.0,0,0.0,0.0,0.0,0,0,0.0,0.0,0,0.0,0.0,0.0,0,0.0,0.0,0.0,0,0,0,0.0,0.0,0,0.0,0.0,0.0,0,0.0,0.0,0.0,0.0,0.0,0.0,0.0,0.0,0.0,0.0,0.0,0.0,0.0,0.0,0.0,0.0,0.0,0.0,0.0,0.0,0.0,0.0,0.0,0.0,0.0,0.0,0.0,0.0,0.0,0,0.0,0.0,0.0,0.0,0.0,0.0,0.0,0,0.0,0.0,0.0,0.0,0.0,100.0,0.0,0,0.0,0.0,0.0,0.0,0.0,0,0.0,0.0,0.0,0.0,0.0,0,0.0,0.0,0.0,0.0,0,0.0,0.0,0.0,0,0,0,0.0,0.0,0.0,0.0,0.0,0.0,0.0,0.0,0.0,0.0,0.0,0.0,0.0,0.0,0.0,0,0.0,0.0,73.2,31.37,0.16699999999999998
# 5173,5947,72090,Nemilov S.V.,1976,nan,(Bi2O3)10.5 (GeO2)89.5 ,0.0,0,0.0,0.0,0.0,0.0,0.0,0.0,0.0,0,0,0,0.0,0.0,0,0.0,0.0,0.0,0.0,10.5,0.0,0,0.0,0.0,0.0,0.0,0,0,0.0,0.0,0,0.0,0.0,0.0,0.0,0.0,0.0,0,0.0,0.0,0.0,0.0,0.0,0.0,0,0.0,0.0,0,0.0,0.0,0.0,0.0,0.0,0.0,0,0,0,0.0,0,0.0,89.5,0,0,0.0,0,0.0,0.0,0.0,0,0.0,0.0,0.0,0,0,0.0,0.0,0,0.0,0.0,0.0,0,0.0,0.0,0.0,0,0,0,0.0,0.0,0,0.0,0.0,0.0,0,0.0,0.0,0.0,0.0,0.0,0.0,0.0,0.0,0.0,0.0,0.0,0.0,0.0,0.0,0.0,0.0,0.0,0.0,0.0,0.0,0.0,0.0,0.0,0.0,0.0,0.0,0.0,0.0,0.0,0,0.0,0.0,0.0,0.0,0.0,0.0,0.0,0,0.0,0.0,0.0,0.0,0.0,0.0,0.0,0,0.0,0.0,0.0,0.0,0.0,0,0.0,0.0,0.0,0.0,0.0,0,0.0,0.0,0.0,0.0,0,0.0,0.0,0.0,0,0,0,0.0,0.0,0.0,0.0,0.0,0.0,0.0,0.0,0.0,0.0,0.0,0.0,0.0,0.0,0.0,0,0.0,0.0,nan,nan,0.16699999999999998
# 5174,16954,172862,Cline C.F.,1979,nan,(AlF3)5.0 (BeF2)95.0 ,0.0,0,0.0,0.0,5.0,0.0,0.0,0.0,0.0,0,0,0,0.0,0.0,0,0.0,0.0,95.0,0.0,0.0,0.0,0,0.0,0.0,0.0,0.0,0,0,0.0,0.0,0,0.0,0.0,0.0,0.0,0.0,0.0,0,0.0,0.0,0.0,0.0,0.0,0.0,0,0.0,0.0,0,0.0,0.0,0.0,0.0,0.0,0.0,0,0,0,0.0,0,0.0,0.0,0,0,0.0,0,0.0,0.0,0.0,0,0.0,0.0,0.0,0,0,0.0,0.0,0,0.0,0.0,0.0,0,0.0,0.0,0.0,0,0,0,0.0,0.0,0,0.0,0.0,0.0,0,0.0,0.0,0.0,0.0,0.0,0.0,0.0,0.0,0.0,0.0,0.0,0.0,0.0,0.0,0.0,0.0,0.0,0.0,0.0,0.0,0.0,0.0,0.0,0.0,0.0,0.0,0.0,0.0,0.0,0,0.0,0.0,0.0,0.0,0.0,0.0,0.0,0,0.0,0.0,0.0,0.0,0.0,0.0,0.0,0,0.0,0.0,0.0,0.0,0.0,0,0.0,0.0,0.0,0.0,0.0,0,0.0,0.0,0.0,0.0,0,0.0,0.0,0.0,0,0,0,0.0,0.0,0.0,0.0,0.0,0.0,0.0,0.0,0.0,0.0,0.0,0.0,0.0,0.0,0.0,0,0.0,0.0,44.8,19.23,0.16699999999999998
