Repository: jacobergzhou/Poisson-Ratio

File: Non_metal_07242019.csv (part 90 of 91)
Index,Code,Glass #,Author,Year,Trademark,glass_comp,Ag2O,AgI,Al,Al2O3,AlF3,AlN,As,As2O3,As2O5,As2S3,As2Se3,AsSe,B,B2O3,BaCl2,BaF2,BaO,BeF2,BeO,Bi2O3,BiCl3,Br,Ca,CaF2,CaO,Cd,CdCl2,CdF2,CdO,Ce2O3,CeF3,CeO2,Cl,Co3O4,CoO,Cr2O3,Cs2O,CsCl,CsF,Cu2O,CuO,Dy2O3,Er,Er2O3,ErF3,Eu,Eu2O3,EuF3,F,Fe,Fe2O3,FeO,Ga,Ga2O3,Ga2S3,Ga2Se3,GaF3,Gd2O3,GdF3,Ge,GeO2,GeS2,GeSe2,H2O,HfF4,HfO2,Hg,Ho2O3,I,InF3,K,K2O,K2S,K2SO4,KBr,KCl,KF,KHF2,La,La2O3,La2S3,LaF3,Li,Li2O,Li2S,Li2SO4,LiBr,LiCl,LiF,LiI,MgF2,MgO,Mn2O3,MnF2,MnO,MnO2,MoO2,MoO3,N,Na,Na2O,Na2S,Na2SO4,NaCl,NaF,NaPO3,Nb2O5,Nd,Nd2O3,NdF3,NH4NO3,NiO,O,OH,P,P2O5,Pb,PbCl2,PbF2,PbO,PdO,Pr2O3,Pr6O11,PrF3,Rb2O,RbF,Rh2O3,RuO2,S,Sb,Sb2O3,Sb2S3,Sc2O3,Se,Si,Si3N4,SiC,SiO2,Sm2O3,Sn,SnO,SnO2,SO2,SO3,Sr,SrCl2,SrF2,SrO,Ta2O3,Ta2O5,Tb2O3,TbF3,Te,TeO2,Th,ThF4,ThO2,TiO2,Tl,Tl2O,Tl2Se,TlSe,Tm2O3,U,U3O8,UO2,V,V2O5,VO6,WO3,Y,Y2O3,Yb2O3,YbF3,YF3,ZnCl2,ZnF2,ZnO,ZnSO4,ZrF4,ZrO2,Young's modulus E (GPa),Shear modulus G (GPa),Poisson's ratio v
# 5175,35365,425180,Abd El Latif L.,2005,nan,(B2O3)88.9 (Na2O)11.1 ,0.0,0,0.0,0.0,0.0,0.0,0.0,0.0,0.0,0,0,0,0.0,88.9,0,0.0,0.0,0.0,0.0,0.0,0.0,0,0.0,0.0,0.0,0.0,0,0,0.0,0.0,0,0.0,0.0,0.0,0.0,0.0,0.0,0,0.0,0.0,0.0,0.0,0.0,0.0,0,0.0,0.0,0,0.0,0.0,0.0,0.0,0.0,0.0,0,0,0,0.0,0,0.0,0.0,0,0,0.0,0,0.0,0.0,0.0,0,0.0,0.0,0.0,0,0,0.0,0.0,0,0.0,0.0,0.0,0,0.0,0.0,0.0,0,0,0,0.0,0.0,0,0.0,0.0,0.0,0,0.0,0.0,0.0,0.0,0.0,0.0,11.1,0.0,0.0,0.0,0.0,0.0,0.0,0.0,0.0,0.0,0.0,0.0,0.0,0.0,0.0,0.0,0.0,0.0,0.0,0.0,0.0,0.0,0.0,0,0.0,0.0,0.0,0.0,0.0,0.0,0.0,0,0.0,0.0,0.0,0.0,0.0,0.0,0.0,0,0.0,0.0,0.0,0.0,0.0,0,0.0,0.0,0.0,0.0,0.0,0,0.0,0.0,0.0,0.0,0,0.0,0.0,0.0,0,0,0,0.0,0.0,0.0,0.0,0.0,0.0,0.0,0.0,0.0,0.0,0.0,0.0,0.0,0.0,0.0,0,0.0,0.0,38.2,16.37,0.16699999999999998
# 5176,14244,388531,Fukuhara M.,1994,T01030,(SiO2)100.0 ,0.0,0,0.0,0.0,0.0,0.0,0.0,0.0,0.0,0,0,0,0.0,0.0,0,0.0,0.0,0.0,0.0,0.0,0.0,0,0.0,0.0,0.0,0.0,0,0,0.0,0.0,0,0.0,0.0,0.0,0.0,0.0,0.0,0,0.0,0.0,0.0,0.0,0.0,0.0,0,0.0,0.0,0,0.0,0.0,0.0,0.0,0.0,0.0,0,0,0,0.0,0,0.0,0.0,0,0,0.0,0,0.0,0.0,0.0,0,0.0,0.0,0.0,0,0,0.0,0.0,0,0.0,0.0,0.0,0,0.0,0.0,0.0,0,0,0,0.0,0.0,0,0.0,0.0,0.0,0,0.0,0.0,0.0,0.0,0.0,0.0,0.0,0.0,0.0,0.0,0.0,0.0,0.0,0.0,0.0,0.0,0.0,0.0,0.0,0.0,0.0,0.0,0.0,0.0,0.0,0.0,0.0,0.0,0.0,0,0.0,0.0,0.0,0.0,0.0,0.0,0.0,0,0.0,0.0,0.0,0.0,0.0,100.0,0.0,0,0.0,0.0,0.0,0.0,0.0,0,0.0,0.0,0.0,0.0,0.0,0,0.0,0.0,0.0,0.0,0,0.0,0.0,0.0,0,0,0,0.0,0.0,0.0,0.0,0.0,0.0,0.0,0.0,0.0,0.0,0.0,0.0,0.0,0.0,0.0,0,0.0,0.0,73.7,31.6,0.16613920000000001
# 5177,5427,40697,Fraser D.B.,1968,Optosil III,(SiO2)100.0 ,0.0,0,0.0,0.0,0.0,0.0,0.0,0.0,0.0,0,0,0,0.0,0.0,0,0.0,0.0,0.0,0.0,0.0,0.0,0,0.0,0.0,0.0,0.0,0,0,0.0,0.0,0,0.0,0.0,0.0,0.0,0.0,0.0,0,0.0,0.0,0.0,0.0,0.0,0.0,0,0.0,0.0,0,0.0,0.0,0.0,0.0,0.0,0.0,0,0,0,0.0,0,0.0,0.0,0,0,0.0,0,0.0,0.0,0.0,0,0.0,0.0,0.0,0,0,0.0,0.0,0,0.0,0.0,0.0,0,0.0,0.0,0.0,0,0,0,0.0,0.0,0,0.0,0.0,0.0,0,0.0,0.0,0.0,0.0,0.0,0.0,0.0,0.0,0.0,0.0,0.0,0.0,0.0,0.0,0.0,0.0,0.0,0.0,0.0,0.0,0.0,0.0,0.0,0.0,0.0,0.0,0.0,0.0,0.0,0,0.0,0.0,0.0,0.0,0.0,0.0,0.0,0,0.0,0.0,0.0,0.0,0.0,100.0,0.0,0,0.0,0.0,0.0,0.0,0.0,0,0.0,0.0,0.0,0.0,0.0,0,0.0,0.0,0.0,0.0,0,0.0,0.0,0.0,0,0,0,0.0,0.0,0.0,0.0,0.0,0.0,0.0,0.0,0.0,0.0,0.0,0.0,0.0,0.0,0.0,0,0.0,0.0,73.1,31.38,0.166
# 5178,16954,172864,Cline C.F.,1979,nan,(AlF3)5.0 (BeF2)93.0 (NdF3)2.0 ,0.0,0,0.0,0.0,5.0,0.0,0.0,0.0,0.0,0,0,0,0.0,0.0,0,0.0,0.0,93.0,0.0,0.0,0.0,0,0.0,0.0,0.0,0.0,0,0,0.0,0.0,0,0.0,0.0,0.0,0.0,0.0,0.0,0,0.0,0.0,0.0,0.0,0.0,0.0,0,0.0,0.0,0,0.0,0.0,0.0,0.0,0.0,0.0,0,0,0,0.0,0,0.0,0.0,0,0,0.0,0,0.0,0.0,0.0,0,0.0,0.0,0.0,0,0,0.0,0.0,0,0.0,0.0,0.0,0,0.0,0.0,0.0,0,0,0,0.0,0.0,0,0.0,0.0,0.0,0,0.0,0.0,0.0,0.0,0.0,0.0,0.0,0.0,0.0,0.0,0.0,0.0,0.0,0.0,0.0,2.0,0.0,0.0,0.0,0.0,0.0,0.0,0.0,0.0,0.0,0.0,0.0,0.0,0.0,0,0.0,0.0,0.0,0.0,0.0,0.0,0.0,0,0.0,0.0,0.0,0.0,0.0,0.0,0.0,0,0.0,0.0,0.0,0.0,0.0,0,0.0,0.0,0.0,0.0,0.0,0,0.0,0.0,0.0,0.0,0,0.0,0.0,0.0,0,0,0,0.0,0.0,0.0,0.0,0.0,0.0,0.0,0.0,0.0,0.0,0.0,0.0,0.0,0.0,0.0,0,0.0,0.0,44.4,19.03,0.166
# 5179,24381,189251,Hwa Luu0Gen,2000,nan,(SiO2)100.0 ,0.0,0,0.0,0.0,0.0,0.0,0.0,0.0,0.0,0,0,0,0.0,0.0,0,0.0,0.0,0.0,0.0,0.0,0.0,0,0.0,0.0,0.0,0.0,0,0,0.0,0.0,0,0.0,0.0,0.0,0.0,0.0,0.0,0,0.0,0.0,0.0,0.0,0.0,0.0,0,0.0,0.0,0,0.0,0.0,0.0,0.0,0.0,0.0,0,0,0,0.0,0,0.0,0.0,0,0,0.0,0,0.0,0.0,0.0,0,0.0,0.0,0.0,0,0,0.0,0.0,0,0.0,0.0,0.0,0,0.0,0.0,0.0,0,0,0,0.0,0.0,0,0.0,0.0,0.0,0,0.0,0.0,0.0,0.0,0.0,0.0,0.0,0.0,0.0,0.0,0.0,0.0,0.0,0.0,0.0,0.0,0.0,0.0,0.0,0.0,0.0,0.0,0.0,0.0,0.0,0.0,0.0,0.0,0.0,0,0.0,0.0,0.0,0.0,0.0,0.0,0.0,0,0.0,0.0,0.0,0.0,0.0,100.0,0.0,0,0.0,0.0,0.0,0.0,0.0,0,0.0,0.0,0.0,0.0,0.0,0,0.0,0.0,0.0,0.0,0,0.0,0.0,0.0,0,0,0,0.0,0.0,0.0,0.0,0.0,0.0,0.0,0.0,0.0,0.0,0.0,0.0,0.0,0.0,0.0,0,0.0,0.0,72.5,31.08,0.166
# 5180,25144,350525,Anan`ev A.V.,1998,nan,(SiO2)100.0 ,0.0,0,0.0,0.0,0.0,0.0,0.0,0.0,0.0,0,0,0,0.0,0.0,0,0.0,0.0,0.0,0.0,0.0,0.0,0,0.0,0.0,0.0,0.0,0,0,0.0,0.0,0,0.0,0.0,0.0,0.0,0.0,0.0,0,0.0,0.0,0.0,0.0,0.0,0.0,0,0.0,0.0,0,0.0,0.0,0.0,0.0,0.0,0.0,0,0,0,0.0,0,0.0,0.0,0,0,0.0,0,0.0,0.0,0.0,0,0.0,0.0,0.0,0,0,0.0,0.0,0,0.0,0.0,0.0,0,0.0,0.0,0.0,0,0,0,0.0,0.0,0,0.0,0.0,0.0,0,0.0,0.0,0.0,0.0,0.0,0.0,0.0,0.0,0.0,0.0,0.0,0.0,0.0,0.0,0.0,0.0,0.0,0.0,0.0,0.0,0.0,0.0,0.0,0.0,0.0,0.0,0.0,0.0,0.0,0,0.0,0.0,0.0,0.0,0.0,0.0,0.0,0,0.0,0.0,0.0,0.0,0.0,100.0,0.0,0,0.0,0.0,0.0,0.0,0.0,0,0.0,0.0,0.0,0.0,0.0,0,0.0,0.0,0.0,0.0,0,0.0,0.0,0.0,0,0,0,0.0,0.0,0.0,0.0,0.0,0.0,0.0,0.0,0.0,0.0,0.0,0.0,0.0,0.0,0.0,0,0.0,0.0,72.8,31.2,0.166
# 5182,25144,350527,Anan`ev A.V.,1998,nan,(SiO2)99.62 (TiO2)0.38 ,0.0,0,0.0,0.0,0.0,0.0,0.0,0.0,0.0,0,0,0,0.0,0.0,0,0.0,0.0,0.0,0.0,0.0,0.0,0,0.0,0.0,0.0,0.0,0,0,0.0,0.0,0,0.0,0.0,0.0,0.0,0.0,0.0,0,0.0,0.0,0.0,0.0,0.0,0.0,0,0.0,0.0,0,0.0,0.0,0.0,0.0,0.0,0.0,0,0,0,0.0,0,0.0,0.0,0,0,0.0,0,0.0,0.0,0.0,0,0.0,0.0,0.0,0,0,0.0,0.0,0,0.0,0.0,0.0,0,0.0,0.0,0.0,0,0,0,0.0,0.0,0,0.0,0.0,0.0,0,0.0,0.0,0.0,0.0,0.0,0.0,0.0,0.0,0.0,0.0,0.0,0.0,0.0,0.0,0.0,0.0,0.0,0.0,0.0,0.0,0.0,0.0,0.0,0.0,0.0,0.0,0.0,0.0,0.0,0,0.0,0.0,0.0,0.0,0.0,0.0,0.0,0,0.0,0.0,0.0,0.0,0.0,99.62,0.0,0,0.0,0.0,0.0,0.0,0.0,0,0.0,0.0,0.0,0.0,0.0,0,0.0,0.0,0.0,0.0,0,0.38,0.0,0.0,0,0,0,0.0,0.0,0.0,0.0,0.0,0.0,0.0,0.0,0.0,0.0,0.0,0.0,0.0,0.0,0.0,0,0.0,0.0,72.0,30.9,0.166
# 5184,27734,359610,Deriano S.,2004,nan,(MgO)6.0 (Na2O)14.0 (SiO2)80.0 ,0.0,0,0.0,0.0,0.0,0.0,0.0,0.0,0.0,0,0,0,0.0,0.0,0,0.0,0.0,0.0,0.0,0.0,0.0,0,0.0,0.0,0.0,0.0,0,0,0.0,0.0,0,0.0,0.0,0.0,0.0,0.0,0.0,0,0.0,0.0,0.0,0.0,0.0,0.0,0,0.0,0.0,0,0.0,0.0,0.0,0.0,0.0,0.0,0,0,0,0.0,0,0.0,0.0,0,0,0.0,0,0.0,0.0,0.0,0,0.0,0.0,0.0,0,0,0.0,0.0,0,0.0,0.0,0.0,0,0.0,0.0,0.0,0,0,0,0.0,0.0,0,0.0,6.0,0.0,0,0.0,0.0,0.0,0.0,0.0,0.0,14.0,0.0,0.0,0.0,0.0,0.0,0.0,0.0,0.0,0.0,0.0,0.0,0.0,0.0,0.0,0.0,0.0,0.0,0.0,0.0,0.0,0.0,0.0,0,0.0,0.0,0.0,0.0,0.0,0.0,0.0,0,0.0,0.0,0.0,0.0,0.0,80.0,0.0,0,0.0,0.0,0.0,0.0,0.0,0,0.0,0.0,0.0,0.0,0.0,0,0.0,0.0,0.0,0.0,0,0.0,0.0,0.0,0,0,0,0.0,0.0,0.0,0.0,0.0,0.0,0.0,0.0,0.0,0.0,0.0,0.0,0.0,0.0,0.0,0,0.0,0.0,65.6,28.1,0.166
# 5185,35365,425179,Abd El Latif L.,2005,nan,(B2O3)94.4 (Na2O)5.6 ,0.0,0,0.0,0.0,0.0,0.0,0.0,0.0,0.0,0,0,0,0.0,94.4,0,0.0,0.0,0.0,0.0,0.0,0.0,0,0.0,0.0,0.0,0.0,0,0,0.0,0.0,0,0.0,0.0,0.0,0.0,0.0,0.0,0,0.0,0.0,0.0,0.0,0.0,0.0,0,0.0,0.0,0,0.0,0.0,0.0,0.0,0.0,0.0,0,0,0,0.0,0,0.0,0.0,0,0,0.0,0,0.0,0.0,0.0,0,0.0,0.0,0.0,0,0,0.0,0.0,0,0.0,0.0,0.0,0,0.0,0.0,0.0,0,0,0,0.0,0.0,0,0.0,0.0,0.0,0,0.0,0.0,0.0,0.0,0.0,0.0,5.6,0.0,0.0,0.0,0.0,0.0,0.0,0.0,0.0,0.0,0.0,0.0,0.0,0.0,0.0,0.0,0.0,0.0,0.0,0.0,0.0,0.0,0.0,0,0.0,0.0,0.0,0.0,0.0,0.0,0.0,0,0.0,0.0,0.0,0.0,0.0,0.0,0.0,0,0.0,0.0,0.0,0.0,0.0,0,0.0,0.0,0.0,0.0,0.0,0,0.0,0.0,0.0,0.0,0,0.0,0.0,0.0,0,0,0,0.0,0.0,0.0,0.0,0.0,0.0,0.0,0.0,0.0,0.0,0.0,0.0,0.0,0.0,0.0,0,0.0,0.0,30.0,12.9,0.166
# 5186,40302,467565,Zhao Qing,2012,nan,(SiO2)100.0 ,0.0,0,0.0,0.0,0.0,0.0,0.0,0.0,0.0,0,0,0,0.0,0.0,0,0.0,0.0,0.0,0.0,0.0,0.0,0,0.0,0.0,0.0,0.0,0,0,0.0,0.0,0,0.0,0.0,0.0,0.0,0.0,0.0,0,0.0,0.0,0.0,0.0,0.0,0.0,0,0.0,0.0,0,0.0,0.0,0.0,0.0,0.0,0.0,0,0,0,0.0,0,0.0,0.0,0,0,0.0,0,0.0,0.0,0.0,0,0.0,0.0,0.0,0,0,0.0,0.0,0,0.0,0.0,0.0,0,0.0,0.0,0.0,0,0,0,0.0,0.0,0,0.0,0.0,0.0,0,0.0,0.0,0.0,0.0,0.0,0.0,0.0,0.0,0.0,0.0,0.0,0.0,0.0,0.0,0.0,0.0,0.0,0.0,0.0,0.0,0.0,0.0,0.0,0.0,0.0,0.0,0.0,0.0,0.0,0,0.0,0.0,0.0,0.0,0.0,0.0,0.0,0,0.0,0.0,0.0,0.0,0.0,100.0,0.0,0,0.0,0.0,0.0,0.0,0.0,0,0.0,0.0,0.0,0.0,0.0,0,0.0,0.0,0.0,0.0,0,0.0,0.0,0.0,0,0,0,0.0,0.0,0.0,0.0,0.0,0.0,0.0,0.0,0.0,0.0,0.0,0.0,0.0,0.0,0.0,0,0.0,0.0,72.2,30.9,0.166
# 5187,5581,40712,Leko V.K.,1996,nan,(SiO2)100.0 ,0.0,0,0.0,0.0,0.0,0.0,0.0,0.0,0.0,0,0,0,0.0,0.0,0,0.0,0.0,0.0,0.0,0.0,0.0,0,0.0,0.0,0.0,0.0,0,0,0.0,0.0,0,0.0,0.0,0.0,0.0,0.0,0.0,0,0.0,0.0,0.0,0.0,0.0,0.0,0,0.0,0.0,0,0.0,0.0,0.0,0.0,0.0,0.0,0,0,0,0.0,0,0.0,0.0,0,0,0.0,0,0.0,0.0,0.0,0,0.0,0.0,0.0,0,0,0.0,0.0,0,0.0,0.0,0.0,0,0.0,0.0,0.0,0,0,0,0.0,0.0,0,0.0,0.0,0.0,0,0.0,0.0,0.0,0.0,0.0,0.0,0.0,0.0,0.0,0.0,0.0,0.0,0.0,0.0,0.0,0.0,0.0,0.0,0.0,0.0,0.0,0.0,0.0,0.0,0.0,0.0,0.0,0.0,0.0,0,0.0,0.0,0.0,0.0,0.0,0.0,0.0,0,0.0,0.0,0.0,0.0,0.0,100.0,0.0,0,0.0,0.0,0.0,0.0,0.0,0,0.0,0.0,0.0,0.0,0.0,0,0.0,0.0,0.0,0.0,0,0.0,0.0,0.0,0,0,0,0.0,0.0,0.0,0.0,0.0,0.0,0.0,0.0,0.0,0.0,0.0,0.0,0.0,0.0,0.0,0,0.0,0.0,73.2,31.4,0.1656051
# 5188,10348,42861,Hirao K.,1991,nan,(F)2.6700045390000002 (SiO2)97.32999546 ,0.0,0,0.0,0.0,0.0,0.0,0.0,0.0,0.0,0,0,0,0.0,0.0,0,0.0,0.0,0.0,0.0,0.0,0.0,0,0.0,0.0,0.0,0.0,0,0,0.0,0.0,0,0.0,0.0,0.0,0.0,0.0,0.0,0,0.0,0.0,0.0,0.0,0.0,0.0,0,0.0,0.0,0,2.6700045390000002,0.0,0.0,0.0,0.0,0.0,0,0,0,0.0,0,0.0,0.0,0,0,0.0,0,0.0,0.0,0.0,0,0.0,0.0,0.0,0,0,0.0,0.0,0,0.0,0.0,0.0,0,0.0,0.0,0.0,0,0,0,0.0,0.0,0,0.0,0.0,0.0,0,0.0,0.0,0.0,0.0,0.0,0.0,0.0,0.0,0.0,0.0,0.0,0.0,0.0,0.0,0.0,0.0,0.0,0.0,0.0,0.0,0.0,0.0,0.0,0.0,0.0,0.0,0.0,0.0,0.0,0,0.0,0.0,0.0,0.0,0.0,0.0,0.0,0,0.0,0.0,0.0,0.0,0.0,97.32999546,0.0,0,0.0,0.0,0.0,0.0,0.0,0,0.0,0.0,0.0,0.0,0.0,0,0.0,0.0,0.0,0.0,0,0.0,0.0,0.0,0,0,0,0.0,0.0,0.0,0.0,0.0,0.0,0.0,0.0,0.0,0.0,0.0,0.0,0.0,0.0,0.0,0,0.0,0.0,72.5,31.1,0.1655948
# 5189,1580,9770,Manghnani M.H.,1974,nan,(SiO2)100.0 ,0.0,0,0.0,0.0,0.0,0.0,0.0,0.0,0.0,0,0,0,0.0,0.0,0,0.0,0.0,0.0,0.0,0.0,0.0,0,0.0,0.0,0.0,0.0,0,0,0.0,0.0,0,0.0,0.0,0.0,0.0,0.0,0.0,0,0.0,0.0,0.0,0.0,0.0,0.0,0,0.0,0.0,0,0.0,0.0,0.0,0.0,0.0,0.0,0,0,0,0.0,0,0.0,0.0,0,0,0.0,0,0.0,0.0,0.0,0,0.0,0.0,0.0,0,0,0.0,0.0,0,0.0,0.0,0.0,0,0.0,0.0,0.0,0,0,0,0.0,0.0,0,0.0,0.0,0.0,0,0.0,0.0,0.0,0.0,0.0,0.0,0.0,0.0,0.0,0.0,0.0,0.0,0.0,0.0,0.0,0.0,0.0,0.0,0.0,0.0,0.0,0.0,0.0,0.0,0.0,0.0,0.0,0.0,0.0,0,0.0,0.0,0.0,0.0,0.0,0.0,0.0,0,0.0,0.0,0.0,0.0,0.0,100.0,0.0,0,0.0,0.0,0.0,0.0,0.0,0,0.0,0.0,0.0,0.0,0.0,0,0.0,0.0,0.0,0.0,0,0.0,0.0,0.0,0,0,0,0.0,0.0,0.0,0.0,0.0,0.0,0.0,0.0,0.0,0.0,0.0,0.0,0.0,0.0,0.0,0,0.0,0.0,72.7,31.2,0.16506400000000002
# 5190,5427,40691,Fraser D.B.,1968,I.R.Vitreosil,(SiO2)100.0 ,0.0,0,0.0,0.0,0.0,0.0,0.0,0.0,0.0,0,0,0,0.0,0.0,0,0.0,0.0,0.0,0.0,0.0,0.0,0,0.0,0.0,0.0,0.0,0,0,0.0,0.0,0,0.0,0.0,0.0,0.0,0.0,0.0,0,0.0,0.0,0.0,0.0,0.0,0.0,0,0.0,0.0,0,0.0,0.0,0.0,0.0,0.0,0.0,0,0,0,0.0,0,0.0,0.0,0,0,0.0,0,0.0,0.0,0.0,0,0.0,0.0,0.0,0,0,0.0,0.0,0,0.0,0.0,0.0,0,0.0,0.0,0.0,0,0,0,0.0,0.0,0,0.0,0.0,0.0,0,0.0,0.0,0.0,0.0,0.0,0.0,0.0,0.0,0.0,0.0,0.0,0.0,0.0,0.0,0.0,0.0,0.0,0.0,0.0,0.0,0.0,0.0,0.0,0.0,0.0,0.0,0.0,0.0,0.0,0,0.0,0.0,0.0,0.0,0.0,0.0,0.0,0,0.0,0.0,0.0,0.0,0.0,100.0,0.0,0,0.0,0.0,0.0,0.0,0.0,0,0.0,0.0,0.0,0.0,0.0,0,0.0,0.0,0.0,0.0,0,0.0,0.0,0.0,0,0,0,0.0,0.0,0.0,0.0,0.0,0.0,0.0,0.0,0.0,0.0,0.0,0.0,0.0,0.0,0.0,0,0.0,0.0,73.1,31.4,0.165
# 5191,10775,98189,Fedelesh V.I.,1983,nan,(Bi2O3)7.0 (GeO2)93.0 ,0.0,0,0.0,0.0,0.0,0.0,0.0,0.0,0.0,0,0,0,0.0,0.0,0,0.0,0.0,0.0,0.0,7.0,0.0,0,0.0,0.0,0.0,0.0,0,0,0.0,0.0,0,0.0,0.0,0.0,0.0,0.0,0.0,0,0.0,0.0,0.0,0.0,0.0,0.0,0,0.0,0.0,0,0.0,0.0,0.0,0.0,0.0,0.0,0,0,0,0.0,0,0.0,93.0,0,0,0.0,0,0.0,0.0,0.0,0,0.0,0.0,0.0,0,0,0.0,0.0,0,0.0,0.0,0.0,0,0.0,0.0,0.0,0,0,0,0.0,0.0,0,0.0,0.0,0.0,0,0.0,0.0,0.0,0.0,0.0,0.0,0.0,0.0,0.0,0.0,0.0,0.0,0.0,0.0,0.0,0.0,0.0,0.0,0.0,0.0,0.0,0.0,0.0,0.0,0.0,0.0,0.0,0.0,0.0,0,0.0,0.0,0.0,0.0,0.0,0.0,0.0,0,0.0,0.0,0.0,0.0,0.0,0.0,0.0,0,0.0,0.0,0.0,0.0,0.0,0,0.0,0.0,0.0,0.0,0.0,0,0.0,0.0,0.0,0.0,0,0.0,0.0,0.0,0,0,0,0.0,0.0,0.0,0.0,0.0,0.0,0.0,0.0,0.0,0.0,0.0,0.0,0.0,0.0,0.0,0,0.0,0.0,67.4,28.92,0.165
# 5192,27975,370786,Lagakos N.,1980,nan,(GeO2)1.7454009830000001 (SiO2)98.25459902 ,0.0,0,0.0,0.0,0.0,0.0,0.0,0.0,0.0,0,0,0,0.0,0.0,0,0.0,0.0,0.0,0.0,0.0,0.0,0,0.0,0.0,0.0,0.0,0,0,0.0,0.0,0,0.0,0.0,0.0,0.0,0.0,0.0,0,0.0,0.0,0.0,0.0,0.0,0.0,0,0.0,0.0,0,0.0,0.0,0.0,0.0,0.0,0.0,0,0,0,0.0,0,0.0,1.7454009830000001,0,0,0.0,0,0.0,0.0,0.0,0,0.0,0.0,0.0,0,0,0.0,0.0,0,0.0,0.0,0.0,0,0.0,0.0,0.0,0,0,0,0.0,0.0,0,0.0,0.0,0.0,0,0.0,0.0,0.0,0.0,0.0,0.0,0.0,0.0,0.0,0.0,0.0,0.0,0.0,0.0,0.0,0.0,0.0,0.0,0.0,0.0,0.0,0.0,0.0,0.0,0.0,0.0,0.0,0.0,0.0,0,0.0,0.0,0.0,0.0,0.0,0.0,0.0,0,0.0,0.0,0.0,0.0,0.0,98.25459902,0.0,0,0.0,0.0,0.0,0.0,0.0,0,0.0,0.0,0.0,0.0,0.0,0,0.0,0.0,0.0,0.0,0,0.0,0.0,0.0,0,0,0,0.0,0.0,0.0,0.0,0.0,0.0,0.0,0.0,0.0,0.0,0.0,0.0,0.0,0.0,0.0,0,0.0,0.0,70.7,30.34,0.165
# 5193,5581,40714,Leko V.K.,1996,nan,(SiO2)100.0 ,0.0,0,0.0,0.0,0.0,0.0,0.0,0.0,0.0,0,0,0,0.0,0.0,0,0.0,0.0,0.0,0.0,0.0,0.0,0,0.0,0.0,0.0,0.0,0,0,0.0,0.0,0,0.0,0.0,0.0,0.0,0.0,0.0,0,0.0,0.0,0.0,0.0,0.0,0.0,0,0.0,0.0,0,0.0,0.0,0.0,0.0,0.0,0.0,0,0,0,0.0,0,0.0,0.0,0,0,0.0,0,0.0,0.0,0.0,0,0.0,0.0,0.0,0,0,0.0,0.0,0,0.0,0.0,0.0,0,0.0,0.0,0.0,0,0,0,0.0,0.0,0,0.0,0.0,0.0,0,0.0,0.0,0.0,0.0,0.0,0.0,0.0,0.0,0.0,0.0,0.0,0.0,0.0,0.0,0.0,0.0,0.0,0.0,0.0,0.0,0.0,0.0,0.0,0.0,0.0,0.0,0.0,0.0,0.0,0,0.0,0.0,0.0,0.0,0.0,0.0,0.0,0,0.0,0.0,0.0,0.0,0.0,100.0,0.0,0,0.0,0.0,0.0,0.0,0.0,0,0.0,0.0,0.0,0.0,0.0,0,0.0,0.0,0.0,0.0,0,0.0,0.0,0.0,0,0,0,0.0,0.0,0.0,0.0,0.0,0.0,0.0,0.0,0.0,0.0,0.0,0.0,0.0,0.0,0.0,0,0.0,0.0,72.9,31.3,0.16453679999999998
# 5194,12751,79931,Primenko V.I.,1976,0,(SiO2)100.0 ,0.0,0,0.0,0.0,0.0,0.0,0.0,0.0,0.0,0,0,0,0.0,0.0,0,0.0,0.0,0.0,0.0,0.0,0.0,0,0.0,0.0,0.0,0.0,0,0,0.0,0.0,0,0.0,0.0,0.0,0.0,0.0,0.0,0,0.0,0.0,0.0,0.0,0.0,0.0,0,0.0,0.0,0,0.0,0.0,0.0,0.0,0.0,0.0,0,0,0,0.0,0,0.0,0.0,0,0,0.0,0,0.0,0.0,0.0,0,0.0,0.0,0.0,0,0,0.0,0.0,0,0.0,0.0,0.0,0,0.0,0.0,0.0,0,0,0,0.0,0.0,0,0.0,0.0,0.0,0,0.0,0.0,0.0,0.0,0.0,0.0,0.0,0.0,0.0,0.0,0.0,0.0,0.0,0.0,0.0,0.0,0.0,0.0,0.0,0.0,0.0,0.0,0.0,0.0,0.0,0.0,0.0,0.0,0.0,0,0.0,0.0,0.0,0.0,0.0,0.0,0.0,0,0.0,0.0,0.0,0.0,0.0,100.0,0.0,0,0.0,0.0,0.0,0.0,0.0,0,0.0,0.0,0.0,0.0,0.0,0,0.0,0.0,0.0,0.0,0,0.0,0.0,0.0,0,0,0,0.0,0.0,0.0,0.0,0.0,0.0,0.0,0.0,0.0,0.0,0.0,0.0,0.0,0.0,0.0,0,0.0,0.0,72.9,31.31,0.1641648
# 5195,3015,40367,Spinner S.,1962,nan,(SiO2)100.0 ,0.0,0,0.0,0.0,0.0,0.0,0.0,0.0,0.0,0,0,0,0.0,0.0,0,0.0,0.0,0.0,0.0,0.0,0.0,0,0.0,0.0,0.0,0.0,0,0,0.0,0.0,0,0.0,0.0,0.0,0.0,0.0,0.0,0,0.0,0.0,0.0,0.0,0.0,0.0,0,0.0,0.0,0,0.0,0.0,0.0,0.0,0.0,0.0,0,0,0,0.0,0,0.0,0.0,0,0,0.0,0,0.0,0.0,0.0,0,0.0,0.0,0.0,0,0,0.0,0.0,0,0.0,0.0,0.0,0,0.0,0.0,0.0,0,0,0,0.0,0.0,0,0.0,0.0,0.0,0,0.0,0.0,0.0,0.0,0.0,0.0,0.0,0.0,0.0,0.0,0.0,0.0,0.0,0.0,0.0,0.0,0.0,0.0,0.0,0.0,0.0,0.0,0.0,0.0,0.0,0.0,0.0,0.0,0.0,0,0.0,0.0,0.0,0.0,0.0,0.0,0.0,0,0.0,0.0,0.0,0.0,0.0,100.0,0.0,0,0.0,0.0,0.0,0.0,0.0,0,0.0,0.0,0.0,0.0,0.0,0,0.0,0.0,0.0,0.0,0,0.0,0.0,0.0,0,0,0,0.0,0.0,0.0,0.0,0.0,0.0,0.0,0.0,0.0,0.0,0.0,0.0,0.0,0.0,0.0,0,0.0,0.0,72.8,31.27,0.164055
# 5196,3856,10792,Maynell C.A.,1973,nan,(SiO2)100.0 ,0.0,0,0.0,0.0,0.0,0.0,0.0,0.0,0.0,0,0,0,0.0,0.0,0,0.0,0.0,0.0,0.0,0.0,0.0,0,0.0,0.0,0.0,0.0,0,0,0.0,0.0,0,0.0,0.0,0.0,0.0,0.0,0.0,0,0.0,0.0,0.0,0.0,0.0,0.0,0,0.0,0.0,0,0.0,0.0,0.0,0.0,0.0,0.0,0,0,0,0.0,0,0.0,0.0,0,0,0.0,0,0.0,0.0,0.0,0,0.0,0.0,0.0,0,0,0.0,0.0,0,0.0,0.0,0.0,0,0.0,0.0,0.0,0,0,0,0.0,0.0,0,0.0,0.0,0.0,0,0.0,0.0,0.0,0.0,0.0,0.0,0.0,0.0,0.0,0.0,0.0,0.0,0.0,0.0,0.0,0.0,0.0,0.0,0.0,0.0,0.0,0.0,0.0,0.0,0.0,0.0,0.0,0.0,0.0,0,0.0,0.0,0.0,0.0,0.0,0.0,0.0,0,0.0,0.0,0.0,0.0,0.0,100.0,0.0,0,0.0,0.0,0.0,0.0,0.0,0,0.0,0.0,0.0,0.0,0.0,0,0.0,0.0,0.0,0.0,0,0.0,0.0,0.0,0,0,0,0.0,0.0,0.0,0.0,0.0,0.0,0.0,0.0,0.0,0.0,0.0,0.0,0.0,0.0,0.0,0,0.0,0.0,73.2,31.5,0.16399999999999998
# 5197,5427,40694,Fraser D.B.,1968,O.G.Vitreosil,(SiO2)100.0 ,0.0,0,0.0,0.0,0.0,0.0,0.0,0.0,0.0,0,0,0,0.0,0.0,0,0.0,0.0,0.0,0.0,0.0,0.0,0,0.0,0.0,0.0,0.0,0,0,0.0,0.0,0,0.0,0.0,0.0,0.0,0.0,0.0,0,0.0,0.0,0.0,0.0,0.0,0.0,0,0.0,0.0,0,0.0,0.0,0.0,0.0,0.0,0.0,0,0,0,0.0,0,0.0,0.0,0,0,0.0,0,0.0,0.0,0.0,0,0.0,0.0,0.0,0,0,0.0,0.0,0,0.0,0.0,0.0,0,0.0,0.0,0.0,0,0,0,0.0,0.0,0,0.0,0.0,0.0,0,0.0,0.0,0.0,0.0,0.0,0.0,0.0,0.0,0.0,0.0,0.0,0.0,0.0,0.0,0.0,0.0,0.0,0.0,0.0,0.0,0.0,0.0,0.0,0.0,0.0,0.0,0.0,0.0,0.0,0,0.0,0.0,0.0,0.0,0.0,0.0,0.0,0,0.0,0.0,0.0,0.0,0.0,100.0,0.0,0,0.0,0.0,0.0,0.0,0.0,0,0.0,0.0,0.0,0.0,0.0,0,0.0,0.0,0.0,0.0,0,0.0,0.0,0.0,0,0,0,0.0,0.0,0.0,0.0,0.0,0.0,0.0,0.0,0.0,0.0,0.0,0.0,0.0,0.0,0.0,0,0.0,0.0,73.0,31.39,0.16399999999999998
# 5198,5427,40698,Fraser D.B.,1968,Corning 7940,(SiO2)100.0 ,0.0,0,0.0,0.0,0.0,0.0,0.0,0.0,0.0,0,0,0,0.0,0.0,0,0.0,0.0,0.0,0.0,0.0,0.0,0,0.0,0.0,0.0,0.0,0,0,0.0,0.0,0,0.0,0.0,0.0,0.0,0.0,0.0,0,0.0,0.0,0.0,0.0,0.0,0.0,0,0.0,0.0,0,0.0,0.0,0.0,0.0,0.0,0.0,0,0,0,0.0,0,0.0,0.0,0,0,0.0,0,0.0,0.0,0.0,0,0.0,0.0,0.0,0,0,0.0,0.0,0,0.0,0.0,0.0,0,0.0,0.0,0.0,0,0,0,0.0,0.0,0,0.0,0.0,0.0,0,0.0,0.0,0.0,0.0,0.0,0.0,0.0,0.0,0.0,0.0,0.0,0.0,0.0,0.0,0.0,0.0,0.0,0.0,0.0,0.0,0.0,0.0,0.0,0.0,0.0,0.0,0.0,0.0,0.0,0,0.0,0.0,0.0,0.0,0.0,0.0,0.0,0,0.0,0.0,0.0,0.0,0.0,100.0,0.0,0,0.0,0.0,0.0,0.0,0.0,0,0.0,0.0,0.0,0.0,0.0,0,0.0,0.0,0.0,0.0,0,0.0,0.0,0.0,0,0,0,0.0,0.0,0.0,0.0,0.0,0.0,0.0,0.0,0.0,0.0,0.0,0.0,0.0,0.0,0.0,0,0.0,0.0,72.8,31.29,0.16399999999999998
# 5200,16954,172863,Cline C.F.,1979,nan,(AlF3)7.5 (BeF2)92.5 ,0.0,0,0.0,0.0,7.5,0.0,0.0,0.0,0.0,0,0,0,0.0,0.0,0,0.0,0.0,92.5,0.0,0.0,0.0,0,0.0,0.0,0.0,0.0,0,0,0.0,0.0,0,0.0,0.0,0.0,0.0,0.0,0.0,0,0.0,0.0,0.0,0.0,0.0,0.0,0,0.0,0.0,0,0.0,0.0,0.0,0.0,0.0,0.0,0,0,0,0.0,0,0.0,0.0,0,0,0.0,0,0.0,0.0,0.0,0,0.0,0.0,0.0,0,0,0.0,0.0,0,0.0,0.0,0.0,0,0.0,0.0,0.0,0,0,0,0.0,0.0,0,0.0,0.0,0.0,0,0.0,0.0,0.0,0.0,0.0,0.0,0.0,0.0,0.0,0.0,0.0,0.0,0.0,0.0,0.0,0.0,0.0,0.0,0.0,0.0,0.0,0.0,0.0,0.0,0.0,0.0,0.0,0.0,0.0,0,0.0,0.0,0.0,0.0,0.0,0.0,0.0,0,0.0,0.0,0.0,0.0,0.0,0.0,0.0,0,0.0,0.0,0.0,0.0,0.0,0,0.0,0.0,0.0,0.0,0.0,0,0.0,0.0,0.0,0.0,0,0.0,0.0,0.0,0,0,0,0.0,0.0,0.0,0.0,0.0,0.0,0.0,0.0,0.0,0.0,0.0,0.0,0.0,0.0,0.0,0,0.0,0.0,46.7,20.06,0.16399999999999998
# 5201,17206,182088,Primak W.,1984,Suprasil,(SiO2)100.0 ,0.0,0,0.0,0.0,0.0,0.0,0.0,0.0,0.0,0,0,0,0.0,0.0,0,0.0,0.0,0.0,0.0,0.0,0.0,0,0.0,0.0,0.0,0.0,0,0,0.0,0.0,0,0.0,0.0,0.0,0.0,0.0,0.0,0,0.0,0.0,0.0,0.0,0.0,0.0,0,0.0,0.0,0,0.0,0.0,0.0,0.0,0.0,0.0,0,0,0,0.0,0,0.0,0.0,0,0,0.0,0,0.0,0.0,0.0,0,0.0,0.0,0.0,0,0,0.0,0.0,0,0.0,0.0,0.0,0,0.0,0.0,0.0,0,0,0,0.0,0.0,0,0.0,0.0,0.0,0,0.0,0.0,0.0,0.0,0.0,0.0,0.0,0.0,0.0,0.0,0.0,0.0,0.0,0.0,0.0,0.0,0.0,0.0,0.0,0.0,0.0,0.0,0.0,0.0,0.0,0.0,0.0,0.0,0.0,0,0.0,0.0,0.0,0.0,0.0,0.0,0.0,0,0.0,0.0,0.0,0.0,0.0,100.0,0.0,0,0.0,0.0,0.0,0.0,0.0,0,0.0,0.0,0.0,0.0,0.0,0,0.0,0.0,0.0,0.0,0,0.0,0.0,0.0,0,0,0,0.0,0.0,0.0,0.0,0.0,0.0,0.0,0.0,0.0,0.0,0.0,0.0,0.0,0.0,0.0,0,0.0,0.0,73.0,31.35,0.16399999999999998
# 5202,17142,147489,Hessenkemper H.,1989,nan,(Al2O3)1.506889201 (CaO)4.003599878 (K2O)0.499449735 (MgO)8.008366756000001 (Na2O)12.03937362 (Sb2O3)0.102199946 (SiO2)73.84012086 ,0.0,0,0.0,1.506889201,0.0,0.0,0.0,0.0,0.0,0,0,0,0.0,0.0,0,0.0,0.0,0.0,0.0,0.0,0.0,0,0.0,0.0,4.003599878,0.0,0,0,0.0,0.0,0,0.0,0.0,0.0,0.0,0.0,0.0,0,0.0,0.0,0.0,0.0,0.0,0.0,0,0.0,0.0,0,0.0,0.0,0.0,0.0,0.0,0.0,0,0,0,0.0,0,0.0,0.0,0,0,0.0,0,0.0,0.0,0.0,0,0.0,0.0,0.499449735,0,0,0.0,0.0,0,0.0,0.0,0.0,0,0.0,0.0,0.0,0,0,0,0.0,0.0,0,0.0,8.008366756000001,0.0,0,0.0,0.0,0.0,0.0,0.0,0.0,12.03937362,0.0,0.0,0.0,0.0,0.0,0.0,0.0,0.0,0.0,0.0,0.0,0.0,0.0,0.0,0.0,0.0,0.0,0.0,0.0,0.0,0.0,0.0,0,0.0,0.0,0.0,0.0,0.0,0.0,0.102199946,0,0.0,0.0,0.0,0.0,0.0,73.84012086,0.0,0,0.0,0.0,0.0,0.0,0.0,0,0.0,0.0,0.0,0.0,0.0,0,0.0,0.0,0.0,0.0,0,0.0,0.0,0.0,0,0,0,0.0,0.0,0.0,0.0,0.0,0.0,0.0,0.0,0.0,0.0,0.0,0.0,0.0,0.0,0.0,0,0.0,0.0,71.0,30.5,0.1639344
# 5203,1572,10479,Harsell W.B.,1966,nan,(SiO2)100.0 ,0.0,0,0.0,0.0,0.0,0.0,0.0,0.0,0.0,0,0,0,0.0,0.0,0,0.0,0.0,0.0,0.0,0.0,0.0,0,0.0,0.0,0.0,0.0,0,0,0.0,0.0,0,0.0,0.0,0.0,0.0,0.0,0.0,0,0.0,0.0,0.0,0.0,0.0,0.0,0,0.0,0.0,0,0.0,0.0,0.0,0.0,0.0,0.0,0,0,0,0.0,0,0.0,0.0,0,0,0.0,0,0.0,0.0,0.0,0,0.0,0.0,0.0,0,0,0.0,0.0,0,0.0,0.0,0.0,0,0.0,0.0,0.0,0,0,0,0.0,0.0,0,0.0,0.0,0.0,0,0.0,0.0,0.0,0.0,0.0,0.0,0.0,0.0,0.0,0.0,0.0,0.0,0.0,0.0,0.0,0.0,0.0,0.0,0.0,0.0,0.0,0.0,0.0,0.0,0.0,0.0,0.0,0.0,0.0,0,0.0,0.0,0.0,0.0,0.0,0.0,0.0,0,0.0,0.0,0.0,0.0,0.0,100.0,0.0,0,0.0,0.0,0.0,0.0,0.0,0,0.0,0.0,0.0,0.0,0.0,0,0.0,0.0,0.0,0.0,0,0.0,0.0,0.0,0,0,0,0.0,0.0,0.0,0.0,0.0,0.0,0.0,0.0,0.0,0.0,0.0,0.0,0.0,0.0,0.0,0,0.0,0.0,71.9,30.91,0.163
# 5204,5427,40699,Fraser D.B.,1968,Spectrosil,(SiO2)100.0 ,0.0,0,0.0,0.0,0.0,0.0,0.0,0.0,0.0,0,0,0,0.0,0.0,0,0.0,0.0,0.0,0.0,0.0,0.0,0,0.0,0.0,0.0,0.0,0,0,0.0,0.0,0,0.0,0.0,0.0,0.0,0.0,0.0,0,0.0,0.0,0.0,0.0,0.0,0.0,0,0.0,0.0,0,0.0,0.0,0.0,0.0,0.0,0.0,0,0,0,0.0,0,0.0,0.0,0,0,0.0,0,0.0,0.0,0.0,0,0.0,0.0,0.0,0,0,0.0,0.0,0,0.0,0.0,0.0,0,0.0,0.0,0.0,0,0,0,0.0,0.0,0,0.0,0.0,0.0,0,0.0,0.0,0.0,0.0,0.0,0.0,0.0,0.0,0.0,0.0,0.0,0.0,0.0,0.0,0.0,0.0,0.0,0.0,0.0,0.0,0.0,0.0,0.0,0.0,0.0,0.0,0.0,0.0,0.0,0,0.0,0.0,0.0,0.0,0.0,0.0,0.0,0,0.0,0.0,0.0,0.0,0.0,100.0,0.0,0,0.0,0.0,0.0,0.0,0.0,0,0.0,0.0,0.0,0.0,0.0,0,0.0,0.0,0.0,0.0,0,0.0,0.0,0.0,0,0,0,0.0,0.0,0.0,0.0,0.0,0.0,0.0,0.0,0.0,0.0,0.0,0.0,0.0,0.0,0.0,0,0.0,0.0,72.6,31.24,0.163
# 5205,3868,12579,Thiele A.,1955,nan,(B2O3)21.48660215 (PbO)53.61668536 (SiO2)24.89671249 ,0.0,0,0.0,0.0,0.0,0.0,0.0,0.0,0.0,0,0,0,0.0,21.48660215,0,0.0,0.0,0.0,0.0,0.0,0.0,0,0.0,0.0,0.0,0.0,0,0,0.0,0.0,0,0.0,0.0,0.0,0.0,0.0,0.0,0,0.0,0.0,0.0,0.0,0.0,0.0,0,0.0,0.0,0,0.0,0.0,0.0,0.0,0.0,0.0,0,0,0,0.0,0,0.0,0.0,0,0,0.0,0,0.0,0.0,0.0,0,0.0,0.0,0.0,0,0,0.0,0.0,0,0.0,0.0,0.0,0,0.0,0.0,0.0,0,0,0,0.0,0.0,0,0.0,0.0,0.0,0,0.0,0.0,0.0,0.0,0.0,0.0,0.0,0.0,0.0,0.0,0.0,0.0,0.0,0.0,0.0,0.0,0.0,0.0,0.0,0.0,0.0,0.0,0.0,0.0,0.0,53.61668536,0.0,0.0,0.0,0,0.0,0.0,0.0,0.0,0.0,0.0,0.0,0,0.0,0.0,0.0,0.0,0.0,24.89671249,0.0,0,0.0,0.0,0.0,0.0,0.0,0,0.0,0.0,0.0,0.0,0.0,0,0.0,0.0,0.0,0.0,0,0.0,0.0,0.0,0,0,0,0.0,0.0,0.0,0.0,0.0,0.0,0.0,0.0,0.0,0.0,0.0,0.0,0.0,0.0,0.0,0,0.0,0.0,78.3,33.68,0.162
# 5206,14940,152085,Abd El0Moneim A,1998,nan,(SiO2)100.0 ,0.0,0,0.0,0.0,0.0,0.0,0.0,0.0,0.0,0,0,0,0.0,0.0,0,0.0,0.0,0.0,0.0,0.0,0.0,0,0.0,0.0,0.0,0.0,0,0,0.0,0.0,0,0.0,0.0,0.0,0.0,0.0,0.0,0,0.0,0.0,0.0,0.0,0.0,0.0,0,0.0,0.0,0,0.0,0.0,0.0,0.0,0.0,0.0,0,0,0,0.0,0,0.0,0.0,0,0,0.0,0,0.0,0.0,0.0,0,0.0,0.0,0.0,0,0,0.0,0.0,0,0.0,0.0,0.0,0,0.0,0.0,0.0,0,0,0,0.0,0.0,0,0.0,0.0,0.0,0,0.0,0.0,0.0,0.0,0.0,0.0,0.0,0.0,0.0,0.0,0.0,0.0,0.0,0.0,0.0,0.0,0.0,0.0,0.0,0.0,0.0,0.0,0.0,0.0,0.0,0.0,0.0,0.0,0.0,0,0.0,0.0,0.0,0.0,0.0,0.0,0.0,0,0.0,0.0,0.0,0.0,0.0,100.0,0.0,0,0.0,0.0,0.0,0.0,0.0,0,0.0,0.0,0.0,0.0,0.0,0,0.0,0.0,0.0,0.0,0,0.0,0.0,0.0,0,0,0,0.0,0.0,0.0,0.0,0.0,0.0,0.0,0.0,0.0,0.0,0.0,0.0,0.0,0.0,0.0,0,0.0,0.0,73.0,31.4,0.162
# 5207,38811,459455,Iezid M.,2011,nan,(CdCl2)30 (SrCl2)10 (SrO)60.0 ,0.0,0,0.0,0.0,0.0,0.0,0.0,0.0,0.0,0,0,0,0.0,0.0,0,0.0,0.0,0.0,0.0,0.0,0.0,0,0.0,0.0,0.0,0.0,30,0,0.0,0.0,0,0.0,0.0,0.0,0.0,0.0,0.0,0,0.0,0.0,0.0,0.0,0.0,0.0,0,0.0,0.0,0,0.0,0.0,0.0,0.0,0.0,0.0,0,0,0,0.0,0,0.0,0.0,0,0,0.0,0,0.0,0.0,0.0,0,0.0,0.0,0.0,0,0,0.0,0.0,0,0.0,0.0,0.0,0,0.0,0.0,0.0,0,0,0,0.0,0.0,0,0.0,0.0,0.0,0,0.0,0.0,0.0,0.0,0.0,0.0,0.0,0.0,0.0,0.0,0.0,0.0,0.0,0.0,0.0,0.0,0.0,0.0,0.0,0.0,0.0,0.0,0.0,0.0,0.0,0.0,0.0,0.0,0.0,0,0.0,0.0,0.0,0.0,0.0,0.0,0.0,0,0.0,0.0,0.0,0.0,0.0,0.0,0.0,0,0.0,0.0,0.0,0.0,0.0,10,0.0,60.0,0.0,0.0,0.0,0,0.0,0.0,0.0,0.0,0,0.0,0.0,0.0,0,0,0,0.0,0.0,0.0,0.0,0.0,0.0,0.0,0.0,0.0,0.0,0.0,0.0,0.0,0.0,0.0,0,0.0,0.0,28.1,12.1,0.161157
# 5208,40632,468683,Sidek H.A.A.,2003,nan,(Li2O)10.0 (P2O5)90.0 ,0.0,0,0.0,0.0,0.0,0.0,0.0,0.0,0.0,0,0,0,0.0,0.0,0,0.0,0.0,0.0,0.0,0.0,0.0,0,0.0,0.0,0.0,0.0,0,0,0.0,0.0,0,0.0,0.0,0.0,0.0,0.0,0.0,0,0.0,0.0,0.0,0.0,0.0,0.0,0,0.0,0.0,0,0.0,0.0,0.0,0.0,0.0,0.0,0,0,0,0.0,0,0.0,0.0,0,0,0.0,0,0.0,0.0,0.0,0,0.0,0.0,0.0,0,0,0.0,0.0,0,0.0,0.0,0.0,0,0.0,0.0,10.0,0,0,0,0.0,0.0,0,0.0,0.0,0.0,0,0.0,0.0,0.0,0.0,0.0,0.0,0.0,0.0,0.0,0.0,0.0,0.0,0.0,0.0,0.0,0.0,0.0,0.0,0.0,0.0,0.0,90.0,0.0,0.0,0.0,0.0,0.0,0.0,0.0,0,0.0,0.0,0.0,0.0,0.0,0.0,0.0,0,0.0,0.0,0.0,0.0,0.0,0.0,0.0,0,0.0,0.0,0.0,0.0,0.0,0,0.0,0.0,0.0,0.0,0.0,0,0.0,0.0,0.0,0.0,0,0.0,0.0,0.0,0,0,0,0.0,0.0,0.0,0.0,0.0,0.0,0.0,0.0,0.0,0.0,0.0,0.0,0.0,0.0,0.0,0,0.0,0.0,32.5,14.0,0.16071429999999998
# 5209,5415,40675,Appen A.A.,1961,nan,(SiO2)100.0 ,0.0,0,0.0,0.0,0.0,0.0,0.0,0.0,0.0,0,0,0,0.0,0.0,0,0.0,0.0,0.0,0.0,0.0,0.0,0,0.0,0.0,0.0,0.0,0,0,0.0,0.0,0,0.0,0.0,0.0,0.0,0.0,0.0,0,0.0,0.0,0.0,0.0,0.0,0.0,0,0.0,0.0,0,0.0,0.0,0.0,0.0,0.0,0.0,0,0,0,0.0,0,0.0,0.0,0,0,0.0,0,0.0,0.0,0.0,0,0.0,0.0,0.0,0,0,0.0,0.0,0,0.0,0.0,0.0,0,0.0,0.0,0.0,0,0,0,0.0,0.0,0,0.0,0.0,0.0,0,0.0,0.0,0.0,0.0,0.0,0.0,0.0,0.0,0.0,0.0,0.0,0.0,0.0,0.0,0.0,0.0,0.0,0.0,0.0,0.0,0.0,0.0,0.0,0.0,0.0,0.0,0.0,0.0,0.0,0,0.0,0.0,0.0,0.0,0.0,0.0,0.0,0,0.0,0.0,0.0,0.0,0.0,100.0,0.0,0,0.0,0.0,0.0,0.0,0.0,0,0.0,0.0,0.0,0.0,0.0,0,0.0,0.0,0.0,0.0,0,0.0,0.0,0.0,0,0,0,0.0,0.0,0.0,0.0,0.0,0.0,0.0,0.0,0.0,0.0,0.0,0.0,0.0,0.0,0.0,0,0.0,0.0,69.6,30.01,0.16
# 5210,23789,178469,Moore L.A.,1999,Corning HPFS,(SiO2)100.0 ,0.0,0,0.0,0.0,0.0,0.0,0.0,0.0,0.0,0,0,0,0.0,0.0,0,0.0,0.0,0.0,0.0,0.0,0.0,0,0.0,0.0,0.0,0.0,0,0,0.0,0.0,0,0.0,0.0,0.0,0.0,0.0,0.0,0,0.0,0.0,0.0,0.0,0.0,0.0,0,0.0,0.0,0,0.0,0.0,0.0,0.0,0.0,0.0,0,0,0,0.0,0,0.0,0.0,0,0,0.0,0,0.0,0.0,0.0,0,0.0,0.0,0.0,0,0,0.0,0.0,0,0.0,0.0,0.0,0,0.0,0.0,0.0,0,0,0,0.0,0.0,0,0.0,0.0,0.0,0,0.0,0.0,0.0,0.0,0.0,0.0,0.0,0.0,0.0,0.0,0.0,0.0,0.0,0.0,0.0,0.0,0.0,0.0,0.0,0.0,0.0,0.0,0.0,0.0,0.0,0.0,0.0,0.0,0.0,0,0.0,0.0,0.0,0.0,0.0,0.0,0.0,0,0.0,0.0,0.0,0.0,0.0,100.0,0.0,0,0.0,0.0,0.0,0.0,0.0,0,0.0,0.0,0.0,0.0,0.0,0,0.0,0.0,0.0,0.0,0,0.0,0.0,0.0,0,0,0,0.0,0.0,0.0,0.0,0.0,0.0,0.0,0.0,0.0,0.0,0.0,0.0,0.0,0.0,0.0,0,0.0,0.0,72.7,31.4,0.16
# 5211,26395,307580,Hwa Luu0Gen,2002,nan,(SiO2)100.0 ,0.0,0,0.0,0.0,0.0,0.0,0.0,0.0,0.0,0,0,0,0.0,0.0,0,0.0,0.0,0.0,0.0,0.0,0.0,0,0.0,0.0,0.0,0.0,0,0,0.0,0.0,0,0.0,0.0,0.0,0.0,0.0,0.0,0,0.0,0.0,0.0,0.0,0.0,0.0,0,0.0,0.0,0,0.0,0.0,0.0,0.0,0.0,0.0,0,0,0,0.0,0,0.0,0.0,0,0,0.0,0,0.0,0.0,0.0,0,0.0,0.0,0.0,0,0,0.0,0.0,0,0.0,0.0,0.0,0,0.0,0.0,0.0,0,0,0,0.0,0.0,0,0.0,0.0,0.0,0,0.0,0.0,0.0,0.0,0.0,0.0,0.0,0.0,0.0,0.0,0.0,0.0,0.0,0.0,0.0,0.0,0.0,0.0,0.0,0.0,0.0,0.0,0.0,0.0,0.0,0.0,0.0,0.0,0.0,0,0.0,0.0,0.0,0.0,0.0,0.0,0.0,0,0.0,0.0,0.0,0.0,0.0,100.0,0.0,0,0.0,0.0,0.0,0.0,0.0,0,0.0,0.0,0.0,0.0,0.0,0,0.0,0.0,0.0,0.0,0,0.0,0.0,0.0,0,0,0,0.0,0.0,0.0,0.0,0.0,0.0,0.0,0.0,0.0,0.0,0.0,0.0,0.0,0.0,0.0,0,0.0,0.0,72.5,31.25,0.16
# 5212,27139,310663,Boyd D.C.,1980,Corning 7940,(H2O)0.332741495 (SiO2)99.6672585 ,0.0,0,0.0,0.0,0.0,0.0,0.0,0.0,0.0,0,0,0,0.0,0.0,0,0.0,0.0,0.0,0.0,0.0,0.0,0,0.0,0.0,0.0,0.0,0,0,0.0,0.0,0,0.0,0.0,0.0,0.0,0.0,0.0,0,0.0,0.0,0.0,0.0,0.0,0.0,0,0.0,0.0,0,0.0,0.0,0.0,0.0,0.0,0.0,0,0,0,0.0,0,0.0,0.0,0,0,0.332741495,0,0.0,0.0,0.0,0,0.0,0.0,0.0,0,0,0.0,0.0,0,0.0,0.0,0.0,0,0.0,0.0,0.0,0,0,0,0.0,0.0,0,0.0,0.0,0.0,0,0.0,0.0,0.0,0.0,0.0,0.0,0.0,0.0,0.0,0.0,0.0,0.0,0.0,0.0,0.0,0.0,0.0,0.0,0.0,0.0,0.0,0.0,0.0,0.0,0.0,0.0,0.0,0.0,0.0,0,0.0,0.0,0.0,0.0,0.0,0.0,0.0,0,0.0,0.0,0.0,0.0,0.0,99.6672585,0.0,0,0.0,0.0,0.0,0.0,0.0,0,0.0,0.0,0.0,0.0,0.0,0,0.0,0.0,0.0,0.0,0,0.0,0.0,0.0,0,0,0,0.0,0.0,0.0,0.0,0.0,0.0,0.0,0.0,0.0,0.0,0.0,0.0,0.0,0.0,0.0,0,0.0,0.0,73.0,31.46,0.16
# 5213,27303,358094,Hwa L.G.,2004,nan,(SiO2)100.0 ,0.0,0,0.0,0.0,0.0,0.0,0.0,0.0,0.0,0,0,0,0.0,0.0,0,0.0,0.0,0.0,0.0,0.0,0.0,0,0.0,0.0,0.0,0.0,0,0,0.0,0.0,0,0.0,0.0,0.0,0.0,0.0,0.0,0,0.0,0.0,0.0,0.0,0.0,0.0,0,0.0,0.0,0,0.0,0.0,0.0,0.0,0.0,0.0,0,0,0,0.0,0,0.0,0.0,0,0,0.0,0,0.0,0.0,0.0,0,0.0,0.0,0.0,0,0,0.0,0.0,0,0.0,0.0,0.0,0,0.0,0.0,0.0,0,0,0,0.0,0.0,0,0.0,0.0,0.0,0,0.0,0.0,0.0,0.0,0.0,0.0,0.0,0.0,0.0,0.0,0.0,0.0,0.0,0.0,0.0,0.0,0.0,0.0,0.0,0.0,0.0,0.0,0.0,0.0,0.0,0.0,0.0,0.0,0.0,0,0.0,0.0,0.0,0.0,0.0,0.0,0.0,0,0.0,0.0,0.0,0.0,0.0,100.0,0.0,0,0.0,0.0,0.0,0.0,0.0,0,0.0,0.0,0.0,0.0,0.0,0,0.0,0.0,0.0,0.0,0,0.0,0.0,0.0,0,0,0,0.0,0.0,0.0,0.0,0.0,0.0,0.0,0.0,0.0,0.0,0.0,0.0,0.0,0.0,0.0,0,0.0,0.0,72.5,31.25,0.16
# 5214,28350,380423,Johnson J.,2005,nan,(SiO2)100.0 ,0.0,0,0.0,0.0,0.0,0.0,0.0,0.0,0.0,0,0,0,0.0,0.0,0,0.0,0.0,0.0,0.0,0.0,0.0,0,0.0,0.0,0.0,0.0,0,0,0.0,0.0,0,0.0,0.0,0.0,0.0,0.0,0.0,0,0.0,0.0,0.0,0.0,0.0,0.0,0,0.0,0.0,0,0.0,0.0,0.0,0.0,0.0,0.0,0,0,0,0.0,0,0.0,0.0,0,0,0.0,0,0.0,0.0,0.0,0,0.0,0.0,0.0,0,0,0.0,0.0,0,0.0,0.0,0.0,0,0.0,0.0,0.0,0,0,0,0.0,0.0,0,0.0,0.0,0.0,0,0.0,0.0,0.0,0.0,0.0,0.0,0.0,0.0,0.0,0.0,0.0,0.0,0.0,0.0,0.0,0.0,0.0,0.0,0.0,0.0,0.0,0.0,0.0,0.0,0.0,0.0,0.0,0.0,0.0,0,0.0,0.0,0.0,0.0,0.0,0.0,0.0,0,0.0,0.0,0.0,0.0,0.0,100.0,0.0,0,0.0,0.0,0.0,0.0,0.0,0,0.0,0.0,0.0,0.0,0.0,0,0.0,0.0,0.0,0.0,0,0.0,0.0,0.0,0,0,0,0.0,0.0,0.0,0.0,0.0,0.0,0.0,0.0,0.0,0.0,0.0,0.0,0.0,0.0,0.0,0,0.0,0.0,74.0,31.89,0.16
# 5215,31083,387738,Krause J.T.,1979,nan,(SiO2)100.0 ,0.0,0,0.0,0.0,0.0,0.0,0.0,0.0,0.0,0,0,0,0.0,0.0,0,0.0,0.0,0.0,0.0,0.0,0.0,0,0.0,0.0,0.0,0.0,0,0,0.0,0.0,0,0.0,0.0,0.0,0.0,0.0,0.0,0,0.0,0.0,0.0,0.0,0.0,0.0,0,0.0,0.0,0,0.0,0.0,0.0,0.0,0.0,0.0,0,0,0,0.0,0,0.0,0.0,0,0,0.0,0,0.0,0.0,0.0,0,0.0,0.0,0.0,0,0,0.0,0.0,0,0.0,0.0,0.0,0,0.0,0.0,0.0,0,0,0,0.0,0.0,0,0.0,0.0,0.0,0,0.0,0.0,0.0,0.0,0.0,0.0,0.0,0.0,0.0,0.0,0.0,0.0,0.0,0.0,0.0,0.0,0.0,0.0,0.0,0.0,0.0,0.0,0.0,0.0,0.0,0.0,0.0,0.0,0.0,0,0.0,0.0,0.0,0.0,0.0,0.0,0.0,0,0.0,0.0,0.0,0.0,0.0,100.0,0.0,0,0.0,0.0,0.0,0.0,0.0,0,0.0,0.0,0.0,0.0,0.0,0,0.0,0.0,0.0,0.0,0,0.0,0.0,0.0,0,0,0,0.0,0.0,0.0,0.0,0.0,0.0,0.0,0.0,0.0,0.0,0.0,0.0,0.0,0.0,0.0,0,0.0,0.0,72.2,31.1,0.16
# 5216,33560,411154,Wilantewicz T.E,2008,OG1,(Al2O3)4.854367544 (K2O)4.854367544 (KHF2)0.9708997090000001 (Na2O)5.8252412520000005 (PbO)4.854367544 (SiO2)78.64075641 ,0.0,0,0.0,4.854367544,0.0,0.0,0.0,0.0,0.0,0,0,0,0.0,0.0,0,0.0,0.0,0.0,0.0,0.0,0.0,0,0.0,0.0,0.0,0.0,0,0,0.0,0.0,0,0.0,0.0,0.0,0.0,0.0,0.0,0,0.0,0.0,0.0,0.0,0.0,0.0,0,0.0,0.0,0,0.0,0.0,0.0,0.0,0.0,0.0,0,0,0,0.0,0,0.0,0.0,0,0,0.0,0,0.0,0.0,0.0,0,0.0,0.0,4.854367544,0,0,0.0,0.0,0,0.9708997090000001,0.0,0.0,0,0.0,0.0,0.0,0,0,0,0.0,0.0,0,0.0,0.0,0.0,0,0.0,0.0,0.0,0.0,0.0,0.0,5.8252412520000005,0.0,0.0,0.0,0.0,0.0,0.0,0.0,0.0,0.0,0.0,0.0,0.0,0.0,0.0,0.0,0.0,0.0,0.0,4.854367544,0.0,0.0,0.0,0,0.0,0.0,0.0,0.0,0.0,0.0,0.0,0,0.0,0.0,0.0,0.0,0.0,78.64075641,0.0,0,0.0,0.0,0.0,0.0,0.0,0,0.0,0.0,0.0,0.0,0.0,0,0.0,0.0,0.0,0.0,0,0.0,0.0,0.0,0,0,0,0.0,0.0,0.0,0.0,0.0,0.0,0.0,0.0,0.0,0.0,0.0,0.0,0.0,0.0,0.0,0,0.0,0.0,63.0,27.0,0.16
# 5217,33582,68033,Moore L.A.,2001,Corning HPFS,(SiO2)100.0 ,0.0,0,0.0,0.0,0.0,0.0,0.0,0.0,0.0,0,0,0,0.0,0.0,0,0.0,0.0,0.0,0.0,0.0,0.0,0,0.0,0.0,0.0,0.0,0,0,0.0,0.0,0,0.0,0.0,0.0,0.0,0.0,0.0,0,0.0,0.0,0.0,0.0,0.0,0.0,0,0.0,0.0,0,0.0,0.0,0.0,0.0,0.0,0.0,0,0,0,0.0,0,0.0,0.0,0,0,0.0,0,0.0,0.0,0.0,0,0.0,0.0,0.0,0,0,0.0,0.0,0,0.0,0.0,0.0,0,0.0,0.0,0.0,0,0,0,0.0,0.0,0,0.0,0.0,0.0,0,0.0,0.0,0.0,0.0,0.0,0.0,0.0,0.0,0.0,0.0,0.0,0.0,0.0,0.0,0.0,0.0,0.0,0.0,0.0,0.0,0.0,0.0,0.0,0.0,0.0,0.0,0.0,0.0,0.0,0,0.0,0.0,0.0,0.0,0.0,0.0,0.0,0,0.0,0.0,0.0,0.0,0.0,100.0,0.0,0,0.0,0.0,0.0,0.0,0.0,0,0.0,0.0,0.0,0.0,0.0,0,0.0,0.0,0.0,0.0,0,0.0,0.0,0.0,0,0,0,0.0,0.0,0.0,0.0,0.0,0.0,0.0,0.0,0.0,0.0,0.0,0.0,0.0,0.0,0.0,0,0.0,0.0,72.7,31.4,0.16
# 5218,39036,460253,Hashimoto T.,2007,nan,(B2O3)2.898550797 (BaO)5.797100593 (K2O)6.996500509 (Li2O)6.796601523 (Na2O)3.898050726 (Sb2O3)0.049979996 (SiO2)69.36531513 (TiO2)0.099950013 (ZnO)4.097950712 ,0.0,0,0.0,0.0,0.0,0.0,0.0,0.0,0.0,0,0,0,0.0,2.898550797,0,0.0,5.797100593,0.0,0.0,0.0,0.0,0,0.0,0.0,0.0,0.0,0,0,0.0,0.0,0,0.0,0.0,0.0,0.0,0.0,0.0,0,0.0,0.0,0.0,0.0,0.0,0.0,0,0.0,0.0,0,0.0,0.0,0.0,0.0,0.0,0.0,0,0,0,0.0,0,0.0,0.0,0,0,0.0,0,0.0,0.0,0.0,0,0.0,0.0,6.996500509,0,0,0.0,0.0,0,0.0,0.0,0.0,0,0.0,0.0,6.796601523,0,0,0,0.0,0.0,0,0.0,0.0,0.0,0,0.0,0.0,0.0,0.0,0.0,0.0,3.898050726,0.0,0.0,0.0,0.0,0.0,0.0,0.0,0.0,0.0,0.0,0.0,0.0,0.0,0.0,0.0,0.0,0.0,0.0,0.0,0.0,0.0,0.0,0,0.0,0.0,0.0,0.0,0.0,0.0,0.049979996,0,0.0,0.0,0.0,0.0,0.0,69.36531513,0.0,0,0.0,0.0,0.0,0.0,0.0,0,0.0,0.0,0.0,0.0,0.0,0,0.0,0.0,0.0,0.0,0,0.099950013,0.0,0.0,0,0,0,0.0,0.0,0.0,0.0,0.0,0.0,0.0,0.0,0.0,0.0,0.0,0.0,0.0,0.0,4.097950712,0,0.0,0.0,71.0,30.6,0.16
# 5219,40632,468691,Sidek H.A.A.,2003,nan,(Li2O)50.0 (P2O5)50.0 ,0.0,0,0.0,0.0,0.0,0.0,0.0,0.0,0.0,0,0,0,0.0,0.0,0,0.0,0.0,0.0,0.0,0.0,0.0,0,0.0,0.0,0.0,0.0,0,0,0.0,0.0,0,0.0,0.0,0.0,0.0,0.0,0.0,0,0.0,0.0,0.0,0.0,0.0,0.0,0,0.0,0.0,0,0.0,0.0,0.0,0.0,0.0,0.0,0,0,0,0.0,0,0.0,0.0,0,0,0.0,0,0.0,0.0,0.0,0,0.0,0.0,0.0,0,0,0.0,0.0,0,0.0,0.0,0.0,0,0.0,0.0,50.0,0,0,0,0.0,0.0,0,0.0,0.0,0.0,0,0.0,0.0,0.0,0.0,0.0,0.0,0.0,0.0,0.0,0.0,0.0,0.0,0.0,0.0,0.0,0.0,0.0,0.0,0.0,0.0,0.0,50.0,0.0,0.0,0.0,0.0,0.0,0.0,0.0,0,0.0,0.0,0.0,0.0,0.0,0.0,0.0,0,0.0,0.0,0.0,0.0,0.0,0.0,0.0,0,0.0,0.0,0.0,0.0,0.0,0,0.0,0.0,0.0,0.0,0.0,0,0.0,0.0,0.0,0.0,0,0.0,0.0,0.0,0,0,0,0.0,0.0,0.0,0.0,0.0,0.0,0.0,0.0,0.0,0.0,0.0,0.0,0.0,0.0,0.0,0,0.0,0.0,53.1,22.9,0.1593886
# 5220,8584,59568,Sudhakar Rao D.,1990,nan,(Na2O)25.90075 (P2O5)39.58275 (ZnO)34.5165 ,0.0,0,0.0,0.0,0.0,0.0,0.0,0.0,0.0,0,0,0,0.0,0.0,0,0.0,0.0,0.0,0.0,0.0,0.0,0,0.0,0.0,0.0,0.0,0,0,0.0,0.0,0,0.0,0.0,0.0,0.0,0.0,0.0,0,0.0,0.0,0.0,0.0,0.0,0.0,0,0.0,0.0,0,0.0,0.0,0.0,0.0,0.0,0.0,0,0,0,0.0,0,0.0,0.0,0,0,0.0,0,0.0,0.0,0.0,0,0.0,0.0,0.0,0,0,0.0,0.0,0,0.0,0.0,0.0,0,0.0,0.0,0.0,0,0,0,0.0,0.0,0,0.0,0.0,0.0,0,0.0,0.0,0.0,0.0,0.0,0.0,25.90075,0.0,0.0,0.0,0.0,0.0,0.0,0.0,0.0,0.0,0.0,0.0,0.0,0.0,0.0,39.58275,0.0,0.0,0.0,0.0,0.0,0.0,0.0,0,0.0,0.0,0.0,0.0,0.0,0.0,0.0,0,0.0,0.0,0.0,0.0,0.0,0.0,0.0,0,0.0,0.0,0.0,0.0,0.0,0,0.0,0.0,0.0,0.0,0.0,0,0.0,0.0,0.0,0.0,0,0.0,0.0,0.0,0,0,0,0.0,0.0,0.0,0.0,0.0,0.0,0.0,0.0,0.0,0.0,0.0,0.0,0.0,0.0,34.5165,0,0.0,0.0,119.0,51.61,0.159
# 5221,572,155582,Spinner S.,1954,Vycor,(B2O3)3.471136139 (SiO2)96.52886386 ,0.0,0,0.0,0.0,0.0,0.0,0.0,0.0,0.0,0,0,0,0.0,3.471136139,0,0.0,0.0,0.0,0.0,0.0,0.0,0,0.0,0.0,0.0,0.0,0,0,0.0,0.0,0,0.0,0.0,0.0,0.0,0.0,0.0,0,0.0,0.0,0.0,0.0,0.0,0.0,0,0.0,0.0,0,0.0,0.0,0.0,0.0,0.0,0.0,0,0,0,0.0,0,0.0,0.0,0,0,0.0,0,0.0,0.0,0.0,0,0.0,0.0,0.0,0,0,0.0,0.0,0,0.0,0.0,0.0,0,0.0,0.0,0.0,0,0,0,0.0,0.0,0,0.0,0.0,0.0,0,0.0,0.0,0.0,0.0,0.0,0.0,0.0,0.0,0.0,0.0,0.0,0.0,0.0,0.0,0.0,0.0,0.0,0.0,0.0,0.0,0.0,0.0,0.0,0.0,0.0,0.0,0.0,0.0,0.0,0,0.0,0.0,0.0,0.0,0.0,0.0,0.0,0,0.0,0.0,0.0,0.0,0.0,96.52886386,0.0,0,0.0,0.0,0.0,0.0,0.0,0,0.0,0.0,0.0,0.0,0.0,0,0.0,0.0,0.0,0.0,0,0.0,0.0,0.0,0,0,0,0.0,0.0,0.0,0.0,0.0,0.0,0.0,0.0,0.0,0.0,0.0,0.0,0.0,0.0,0.0,0,0.0,0.0,66.0,28.65,0.158
# 5222,2027,9461,Shaw R.R.,1971,nan,(Li2O)15.0 (SiO2)85.0 ,0.0,0,0.0,0.0,0.0,0.0,0.0,0.0,0.0,0,0,0,0.0,0.0,0,0.0,0.0,0.0,0.0,0.0,0.0,0,0.0,0.0,0.0,0.0,0,0,0.0,0.0,0,0.0,0.0,0.0,0.0,0.0,0.0,0,0.0,0.0,0.0,0.0,0.0,0.0,0,0.0,0.0,0,0.0,0.0,0.0,0.0,0.0,0.0,0,0,0,0.0,0,0.0,0.0,0,0,0.0,0,0.0,0.0,0.0,0,0.0,0.0,0.0,0,0,0.0,0.0,0,0.0,0.0,0.0,0,0.0,0.0,15.0,0,0,0,0.0,0.0,0,0.0,0.0,0.0,0,0.0,0.0,0.0,0.0,0.0,0.0,0.0,0.0,0.0,0.0,0.0,0.0,0.0,0.0,0.0,0.0,0.0,0.0,0.0,0.0,0.0,0.0,0.0,0.0,0.0,0.0,0.0,0.0,0.0,0,0.0,0.0,0.0,0.0,0.0,0.0,0.0,0,0.0,0.0,0.0,0.0,0.0,85.0,0.0,0,0.0,0.0,0.0,0.0,0.0,0,0.0,0.0,0.0,0.0,0.0,0,0.0,0.0,0.0,0.0,0,0.0,0.0,0.0,0,0,0,0.0,0.0,0.0,0.0,0.0,0.0,0.0,0.0,0.0,0.0,0.0,0.0,0.0,0.0,0.0,0,0.0,0.0,76.4,32.15,0.158
# 5224,5342,40501,Goralnik A.S.,1972,KU01,(SiO2)100.0 ,0.0,0,0.0,0.0,0.0,0.0,0.0,0.0,0.0,0,0,0,0.0,0.0,0,0.0,0.0,0.0,0.0,0.0,0.0,0,0.0,0.0,0.0,0.0,0,0,0.0,0.0,0,0.0,0.0,0.0,0.0,0.0,0.0,0,0.0,0.0,0.0,0.0,0.0,0.0,0,0.0,0.0,0,0.0,0.0,0.0,0.0,0.0,0.0,0,0,0,0.0,0,0.0,0.0,0,0,0.0,0,0.0,0.0,0.0,0,0.0,0.0,0.0,0,0,0.0,0.0,0,0.0,0.0,0.0,0,0.0,0.0,0.0,0,0,0,0.0,0.0,0,0.0,0.0,0.0,0,0.0,0.0,0.0,0.0,0.0,0.0,0.0,0.0,0.0,0.0,0.0,0.0,0.0,0.0,0.0,0.0,0.0,0.0,0.0,0.0,0.0,0.0,0.0,0.0,0.0,0.0,0.0,0.0,0.0,0,0.0,0.0,0.0,0.0,0.0,0.0,0.0,0,0.0,0.0,0.0,0.0,0.0,100.0,0.0,0,0.0,0.0,0.0,0.0,0.0,0,0.0,0.0,0.0,0.0,0.0,0,0.0,0.0,0.0,0.0,0,0.0,0.0,0.0,0,0,0,0.0,0.0,0.0,0.0,0.0,0.0,0.0,0.0,0.0,0.0,0.0,0.0,0.0,0.0,0.0,0,0.0,0.0,nan,nan,0.157
# 5225,32166,388652,Rajendran V.,2000,nan,(PbO)20.00221594 (V2O5)79.99778406 ,0.0,0,0.0,0.0,0.0,0.0,0.0,0.0,0.0,0,0,0,0.0,0.0,0,0.0,0.0,0.0,0.0,0.0,0.0,0,0.0,0.0,0.0,0.0,0,0,0.0,0.0,0,0.0,0.0,0.0,0.0,0.0,0.0,0,0.0,0.0,0.0,0.0,0.0,0.0,0,0.0,0.0,0,0.0,0.0,0.0,0.0,0.0,0.0,0,0,0,0.0,0,0.0,0.0,0,0,0.0,0,0.0,0.0,0.0,0,0.0,0.0,0.0,0,0,0.0,0.0,0,0.0,0.0,0.0,0,0.0,0.0,0.0,0,0,0,0.0,0.0,0,0.0,0.0,0.0,0,0.0,0.0,0.0,0.0,0.0,0.0,0.0,0.0,0.0,0.0,0.0,0.0,0.0,0.0,0.0,0.0,0.0,0.0,0.0,0.0,0.0,0.0,0.0,0.0,0.0,20.00221594,0.0,0.0,0.0,0,0.0,0.0,0.0,0.0,0.0,0.0,0.0,0,0.0,0.0,0.0,0.0,0.0,0.0,0.0,0,0.0,0.0,0.0,0.0,0.0,0,0.0,0.0,0.0,0.0,0.0,0,0.0,0.0,0.0,0.0,0,0.0,0.0,0.0,0,0,0,0.0,0.0,0.0,0.0,79.99778406,0.0,0.0,0.0,0.0,0.0,0.0,0.0,0.0,0.0,0.0,0,0.0,0.0,26.3,11.4,0.156
# 5226,3096,227,Nemilov S.V.,1973,nan,(Li2O)14.0 (SiO2)86.0 ,0.0,0,0.0,0.0,0.0,0.0,0.0,0.0,0.0,0,0,0,0.0,0.0,0,0.0,0.0,0.0,0.0,0.0,0.0,0,0.0,0.0,0.0,0.0,0,0,0.0,0.0,0,0.0,0.0,0.0,0.0,0.0,0.0,0,0.0,0.0,0.0,0.0,0.0,0.0,0,0.0,0.0,0,0.0,0.0,0.0,0.0,0.0,0.0,0,0,0,0.0,0,0.0,0.0,0,0,0.0,0,0.0,0.0,0.0,0,0.0,0.0,0.0,0,0,0.0,0.0,0,0.0,0.0,0.0,0,0.0,0.0,14.0,0,0,0,0.0,0.0,0,0.0,0.0,0.0,0,0.0,0.0,0.0,0.0,0.0,0.0,0.0,0.0,0.0,0.0,0.0,0.0,0.0,0.0,0.0,0.0,0.0,0.0,0.0,0.0,0.0,0.0,0.0,0.0,0.0,0.0,0.0,0.0,0.0,0,0.0,0.0,0.0,0.0,0.0,0.0,0.0,0,0.0,0.0,0.0,0.0,0.0,86.0,0.0,0,0.0,0.0,0.0,0.0,0.0,0,0.0,0.0,0.0,0.0,0.0,0,0.0,0.0,0.0,0.0,0,0.0,0.0,0.0,0,0,0,0.0,0.0,0.0,0.0,0.0,0.0,0.0,0.0,0.0,0.0,0.0,0.0,0.0,0.0,0.0,0,0.0,0.0,70.0,30.41,0.153
# 5227,5342,40500,Goralnik A.S.,1972,KI,(SiO2)100.0 ,0.0,0,0.0,0.0,0.0,0.0,0.0,0.0,0.0,0,0,0,0.0,0.0,0,0.0,0.0,0.0,0.0,0.0,0.0,0,0.0,0.0,0.0,0.0,0,0,0.0,0.0,0,0.0,0.0,0.0,0.0,0.0,0.0,0,0.0,0.0,0.0,0.0,0.0,0.0,0,0.0,0.0,0,0.0,0.0,0.0,0.0,0.0,0.0,0,0,0,0.0,0,0.0,0.0,0,0,0.0,0,0.0,0.0,0.0,0,0.0,0.0,0.0,0,0,0.0,0.0,0,0.0,0.0,0.0,0,0.0,0.0,0.0,0,0,0,0.0,0.0,0,0.0,0.0,0.0,0,0.0,0.0,0.0,0.0,0.0,0.0,0.0,0.0,0.0,0.0,0.0,0.0,0.0,0.0,0.0,0.0,0.0,0.0,0.0,0.0,0.0,0.0,0.0,0.0,0.0,0.0,0.0,0.0,0.0,0,0.0,0.0,0.0,0.0,0.0,0.0,0.0,0,0.0,0.0,0.0,0.0,0.0,100.0,0.0,0,0.0,0.0,0.0,0.0,0.0,0,0.0,0.0,0.0,0.0,0.0,0,0.0,0.0,0.0,0.0,0,0.0,0.0,0.0,0,0,0,0.0,0.0,0.0,0.0,0.0,0.0,0.0,0.0,0.0,0.0,0.0,0.0,0.0,0.0,0.0,0,0.0,0.0,nan,nan,0.151
# 5228,2027,9638,Shaw R.R.,1971,nan,(PbO)38.4 (SiO2)61.6 ,0.0,0,0.0,0.0,0.0,0.0,0.0,0.0,0.0,0,0,0,0.0,0.0,0,0.0,0.0,0.0,0.0,0.0,0.0,0,0.0,0.0,0.0,0.0,0,0,0.0,0.0,0,0.0,0.0,0.0,0.0,0.0,0.0,0,0.0,0.0,0.0,0.0,0.0,0.0,0,0.0,0.0,0,0.0,0.0,0.0,0.0,0.0,0.0,0,0,0,0.0,0,0.0,0.0,0,0,0.0,0,0.0,0.0,0.0,0,0.0,0.0,0.0,0,0,0.0,0.0,0,0.0,0.0,0.0,0,0.0,0.0,0.0,0,0,0,0.0,0.0,0,0.0,0.0,0.0,0,0.0,0.0,0.0,0.0,0.0,0.0,0.0,0.0,0.0,0.0,0.0,0.0,0.0,0.0,0.0,0.0,0.0,0.0,0.0,0.0,0.0,0.0,0.0,0.0,0.0,38.4,0.0,0.0,0.0,0,0.0,0.0,0.0,0.0,0.0,0.0,0.0,0,0.0,0.0,0.0,0.0,0.0,61.6,0.0,0,0.0,0.0,0.0,0.0,0.0,0,0.0,0.0,0.0,0.0,0.0,0,0.0,0.0,0.0,0.0,0,0.0,0.0,0.0,0,0,0,0.0,0.0,0.0,0.0,0.0,0.0,0.0,0.0,0.0,0.0,0.0,0.0,0.0,0.0,0.0,0,0.0,0.0,52.8,22.98,0.15
# 5229,14240,140054,Gulati S.T.,1998,Corning 7940,(SiO2)100.0 ,0.0,0,0.0,0.0,0.0,0.0,0.0,0.0,0.0,0,0,0,0.0,0.0,0,0.0,0.0,0.0,0.0,0.0,0.0,0,0.0,0.0,0.0,0.0,0,0,0.0,0.0,0,0.0,0.0,0.0,0.0,0.0,0.0,0,0.0,0.0,0.0,0.0,0.0,0.0,0,0.0,0.0,0,0.0,0.0,0.0,0.0,0.0,0.0,0,0,0,0.0,0,0.0,0.0,0,0,0.0,0,0.0,0.0,0.0,0,0.0,0.0,0.0,0,0,0.0,0.0,0,0.0,0.0,0.0,0,0.0,0.0,0.0,0,0,0,0.0,0.0,0,0.0,0.0,0.0,0,0.0,0.0,0.0,0.0,0.0,0.0,0.0,0.0,0.0,0.0,0.0,0.0,0.0,0.0,0.0,0.0,0.0,0.0,0.0,0.0,0.0,0.0,0.0,0.0,0.0,0.0,0.0,0.0,0.0,0,0.0,0.0,0.0,0.0,0.0,0.0,0.0,0,0.0,0.0,0.0,0.0,0.0,100.0,0.0,0,0.0,0.0,0.0,0.0,0.0,0,0.0,0.0,0.0,0.0,0.0,0,0.0,0.0,0.0,0.0,0,0.0,0.0,0.0,0,0,0,0.0,0.0,0.0,0.0,0.0,0.0,0.0,0.0,0.0,0.0,0.0,0.0,0.0,0.0,0.0,0,0.0,0.0,72.6,31.7,0.149
# 5233,8584,59569,Sudhakar Rao D.,1990,nan,(Na2O)21.12238 (P2O5)38.66531 (ZnO)40.212309999999995 ,0.0,0,0.0,0.0,0.0,0.0,0.0,0.0,0.0,0,0,0,0.0,0.0,0,0.0,0.0,0.0,0.0,0.0,0.0,0,0.0,0.0,0.0,0.0,0,0,0.0,0.0,0,0.0,0.0,0.0,0.0,0.0,0.0,0,0.0,0.0,0.0,0.0,0.0,0.0,0,0.0,0.0,0,0.0,0.0,0.0,0.0,0.0,0.0,0,0,0,0.0,0,0.0,0.0,0,0,0.0,0,0.0,0.0,0.0,0,0.0,0.0,0.0,0,0,0.0,0.0,0,0.0,0.0,0.0,0,0.0,0.0,0.0,0,0,0,0.0,0.0,0,0.0,0.0,0.0,0,0.0,0.0,0.0,0.0,0.0,0.0,21.12238,0.0,0.0,0.0,0.0,0.0,0.0,0.0,0.0,0.0,0.0,0.0,0.0,0.0,0.0,38.66531,0.0,0.0,0.0,0.0,0.0,0.0,0.0,0,0.0,0.0,0.0,0.0,0.0,0.0,0.0,0,0.0,0.0,0.0,0.0,0.0,0.0,0.0,0,0.0,0.0,0.0,0.0,0.0,0,0.0,0.0,0.0,0.0,0.0,0,0.0,0.0,0.0,0.0,0,0.0,0.0,0.0,0,0,0,0.0,0.0,0.0,0.0,0.0,0.0,0.0,0.0,0.0,0.0,0.0,0.0,0.0,0.0,40.212309999999995,0,0.0,0.0,132.0,57.67,0.14800000000000002
# 5234,16954,172861,Cline C.F.,1979,nan,(BeF2)100.0 ,0.0,0,0.0,0.0,0.0,0.0,0.0,0.0,0.0,0,0,0,0.0,0.0,0,0.0,0.0,100.0,0.0,0.0,0.0,0,0.0,0.0,0.0,0.0,0,0,0.0,0.0,0,0.0,0.0,0.0,0.0,0.0,0.0,0,0.0,0.0,0.0,0.0,0.0,0.0,0,0.0,0.0,0,0.0,0.0,0.0,0.0,0.0,0.0,0,0,0,0.0,0,0.0,0.0,0,0,0.0,0,0.0,0.0,0.0,0,0.0,0.0,0.0,0,0,0.0,0.0,0,0.0,0.0,0.0,0,0.0,0.0,0.0,0,0,0,0.0,0.0,0,0.0,0.0,0.0,0,0.0,0.0,0.0,0.0,0.0,0.0,0.0,0.0,0.0,0.0,0.0,0.0,0.0,0.0,0.0,0.0,0.0,0.0,0.0,0.0,0.0,0.0,0.0,0.0,0.0,0.0,0.0,0.0,0.0,0,0.0,0.0,0.0,0.0,0.0,0.0,0.0,0,0.0,0.0,0.0,0.0,0.0,0.0,0.0,0,0.0,0.0,0.0,0.0,0.0,0,0.0,0.0,0.0,0.0,0.0,0,0.0,0.0,0.0,0.0,0,0.0,0.0,0.0,0,0,0,0.0,0.0,0.0,0.0,0.0,0.0,0.0,0.0,0.0,0.0,0.0,0.0,0.0,0.0,0.0,0,0.0,0.0,39.1,17.06,0.147
