Repository: jacobergzhou/Poisson-Ratio

File: Non_metal_07242019.csv (part 91 of 91)
Index,Code,Glass #,Author,Year,Trademark,glass_comp,Ag2O,AgI,Al,Al2O3,AlF3,AlN,As,As2O3,As2O5,As2S3,As2Se3,AsSe,B,B2O3,BaCl2,BaF2,BaO,BeF2,BeO,Bi2O3,BiCl3,Br,Ca,CaF2,CaO,Cd,CdCl2,CdF2,CdO,Ce2O3,CeF3,CeO2,Cl,Co3O4,CoO,Cr2O3,Cs2O,CsCl,CsF,Cu2O,CuO,Dy2O3,Er,Er2O3,ErF3,Eu,Eu2O3,EuF3,F,Fe,Fe2O3,FeO,Ga,Ga2O3,Ga2S3,Ga2Se3,GaF3,Gd2O3,GdF3,Ge,GeO2,GeS2,GeSe2,H2O,HfF4,HfO2,Hg,Ho2O3,I,InF3,K,K2O,K2S,K2SO4,KBr,KCl,KF,KHF2,La,La2O3,La2S3,LaF3,Li,Li2O,Li2S,Li2SO4,LiBr,LiCl,LiF,LiI,MgF2,MgO,Mn2O3,MnF2,MnO,MnO2,MoO2,MoO3,N,Na,Na2O,Na2S,Na2SO4,NaCl,NaF,NaPO3,Nb2O5,Nd,Nd2O3,NdF3,NH4NO3,NiO,O,OH,P,P2O5,Pb,PbCl2,PbF2,PbO,PdO,Pr2O3,Pr6O11,PrF3,Rb2O,RbF,Rh2O3,RuO2,S,Sb,Sb2O3,Sb2S3,Sc2O3,Se,Si,Si3N4,SiC,SiO2,Sm2O3,Sn,SnO,SnO2,SO2,SO3,Sr,SrCl2,SrF2,SrO,Ta2O3,Ta2O5,Tb2O3,TbF3,Te,TeO2,Th,ThF4,ThO2,TiO2,Tl,Tl2O,Tl2Se,TlSe,Tm2O3,U,U3O8,UO2,V,V2O5,VO6,WO3,Y,Y2O3,Yb2O3,YbF3,YF3,ZnCl2,ZnF2,ZnO,ZnSO4,ZrF4,ZrO2,Young's modulus E (GPa),Shear modulus G (GPa),Poisson's ratio v
# 5235,36159,433192,Eraiah B.,2010,nan,(Ag2O)20.0 (P2O5)30.0 (V2O5)50.0 ,20.0,0,0.0,0.0,0.0,0.0,0.0,0.0,0.0,0,0,0,0.0,0.0,0,0.0,0.0,0.0,0.0,0.0,0.0,0,0.0,0.0,0.0,0.0,0,0,0.0,0.0,0,0.0,0.0,0.0,0.0,0.0,0.0,0,0.0,0.0,0.0,0.0,0.0,0.0,0,0.0,0.0,0,0.0,0.0,0.0,0.0,0.0,0.0,0,0,0,0.0,0,0.0,0.0,0,0,0.0,0,0.0,0.0,0.0,0,0.0,0.0,0.0,0,0,0.0,0.0,0,0.0,0.0,0.0,0,0.0,0.0,0.0,0,0,0,0.0,0.0,0,0.0,0.0,0.0,0,0.0,0.0,0.0,0.0,0.0,0.0,0.0,0.0,0.0,0.0,0.0,0.0,0.0,0.0,0.0,0.0,0.0,0.0,0.0,0.0,0.0,30.0,0.0,0.0,0.0,0.0,0.0,0.0,0.0,0,0.0,0.0,0.0,0.0,0.0,0.0,0.0,0,0.0,0.0,0.0,0.0,0.0,0.0,0.0,0,0.0,0.0,0.0,0.0,0.0,0,0.0,0.0,0.0,0.0,0.0,0,0.0,0.0,0.0,0.0,0,0.0,0.0,0.0,0,0,0,0.0,0.0,0.0,0.0,50.0,0.0,0.0,0.0,0.0,0.0,0.0,0.0,0.0,0.0,0.0,0,0.0,0.0,68.3,29.78,0.147
# 5236,12575,77866,Yamane M.,1979,nan,(SiO2)100.0 ,0.0,0,0.0,0.0,0.0,0.0,0.0,0.0,0.0,0,0,0,0.0,0.0,0,0.0,0.0,0.0,0.0,0.0,0.0,0,0.0,0.0,0.0,0.0,0,0,0.0,0.0,0,0.0,0.0,0.0,0.0,0.0,0.0,0,0.0,0.0,0.0,0.0,0.0,0.0,0,0.0,0.0,0,0.0,0.0,0.0,0.0,0.0,0.0,0,0,0,0.0,0,0.0,0.0,0,0,0.0,0,0.0,0.0,0.0,0,0.0,0.0,0.0,0,0,0.0,0.0,0,0.0,0.0,0.0,0,0.0,0.0,0.0,0,0,0,0.0,0.0,0,0.0,0.0,0.0,0,0.0,0.0,0.0,0.0,0.0,0.0,0.0,0.0,0.0,0.0,0.0,0.0,0.0,0.0,0.0,0.0,0.0,0.0,0.0,0.0,0.0,0.0,0.0,0.0,0.0,0.0,0.0,0.0,0.0,0,0.0,0.0,0.0,0.0,0.0,0.0,0.0,0,0.0,0.0,0.0,0.0,0.0,100.0,0.0,0,0.0,0.0,0.0,0.0,0.0,0,0.0,0.0,0.0,0.0,0.0,0,0.0,0.0,0.0,0.0,0,0.0,0.0,0.0,0,0,0,0.0,0.0,0.0,0.0,0.0,0.0,0.0,0.0,0.0,0.0,0.0,0.0,0.0,0.0,0.0,0,0.0,0.0,71.0,31.0,0.1451613
# 5238,3868,12578,Thiele A.,1955,nan,(B2O3)32.78897 (PbO)54.54674 (SiO2)12.66429 ,0.0,0,0.0,0.0,0.0,0.0,0.0,0.0,0.0,0,0,0,0.0,32.78897,0,0.0,0.0,0.0,0.0,0.0,0.0,0,0.0,0.0,0.0,0.0,0,0,0.0,0.0,0,0.0,0.0,0.0,0.0,0.0,0.0,0,0.0,0.0,0.0,0.0,0.0,0.0,0,0.0,0.0,0,0.0,0.0,0.0,0.0,0.0,0.0,0,0,0,0.0,0,0.0,0.0,0,0,0.0,0,0.0,0.0,0.0,0,0.0,0.0,0.0,0,0,0.0,0.0,0,0.0,0.0,0.0,0,0.0,0.0,0.0,0,0,0,0.0,0.0,0,0.0,0.0,0.0,0,0.0,0.0,0.0,0.0,0.0,0.0,0.0,0.0,0.0,0.0,0.0,0.0,0.0,0.0,0.0,0.0,0.0,0.0,0.0,0.0,0.0,0.0,0.0,0.0,0.0,54.54674,0.0,0.0,0.0,0,0.0,0.0,0.0,0.0,0.0,0.0,0.0,0,0.0,0.0,0.0,0.0,0.0,12.66429,0.0,0,0.0,0.0,0.0,0.0,0.0,0,0.0,0.0,0.0,0.0,0.0,0,0.0,0.0,0.0,0.0,0,0.0,0.0,0.0,0,0,0,0.0,0.0,0.0,0.0,0.0,0.0,0.0,0.0,0.0,0.0,0.0,0.0,0.0,0.0,0.0,0,0.0,0.0,76.1,33.4,0.141
# 5239,17142,147486,Hessenkemper H.,1989,nan,(Al2O3)0.34757081700000003 (CaO)10.11139051 (K2O)0.018811181 (MgO)5.861853293999999 (Na2O)13.34170067 (SiO2)70.08997352 (SO3)0.228700011 ,0.0,0,0.0,0.34757081700000003,0.0,0.0,0.0,0.0,0.0,0,0,0,0.0,0.0,0,0.0,0.0,0.0,0.0,0.0,0.0,0,0.0,0.0,10.11139051,0.0,0,0,0.0,0.0,0,0.0,0.0,0.0,0.0,0.0,0.0,0,0.0,0.0,0.0,0.0,0.0,0.0,0,0.0,0.0,0,0.0,0.0,0.0,0.0,0.0,0.0,0,0,0,0.0,0,0.0,0.0,0,0,0.0,0,0.0,0.0,0.0,0,0.0,0.0,0.018811181,0,0,0.0,0.0,0,0.0,0.0,0.0,0,0.0,0.0,0.0,0,0,0,0.0,0.0,0,0.0,5.861853293999999,0.0,0,0.0,0.0,0.0,0.0,0.0,0.0,13.34170067,0.0,0.0,0.0,0.0,0.0,0.0,0.0,0.0,0.0,0.0,0.0,0.0,0.0,0.0,0.0,0.0,0.0,0.0,0.0,0.0,0.0,0.0,0,0.0,0.0,0.0,0.0,0.0,0.0,0.0,0,0.0,0.0,0.0,0.0,0.0,70.08997352,0.0,0,0.0,0.0,0.0,0.228700011,0.0,0,0.0,0.0,0.0,0.0,0.0,0,0.0,0.0,0.0,0.0,0,0.0,0.0,0.0,0,0,0,0.0,0.0,0.0,0.0,0.0,0.0,0.0,0.0,0.0,0.0,0.0,0.0,0.0,0.0,0.0,0,0.0,0.0,73.0,32.0,0.140625
# 5240,2828,40536,Shinkai N.,1981,nan,(SiO2)100.0 ,0.0,0,0.0,0.0,0.0,0.0,0.0,0.0,0.0,0,0,0,0.0,0.0,0,0.0,0.0,0.0,0.0,0.0,0.0,0,0.0,0.0,0.0,0.0,0,0,0.0,0.0,0,0.0,0.0,0.0,0.0,0.0,0.0,0,0.0,0.0,0.0,0.0,0.0,0.0,0,0.0,0.0,0,0.0,0.0,0.0,0.0,0.0,0.0,0,0,0,0.0,0,0.0,0.0,0,0,0.0,0,0.0,0.0,0.0,0,0.0,0.0,0.0,0,0,0.0,0.0,0,0.0,0.0,0.0,0,0.0,0.0,0.0,0,0,0,0.0,0.0,0,0.0,0.0,0.0,0,0.0,0.0,0.0,0.0,0.0,0.0,0.0,0.0,0.0,0.0,0.0,0.0,0.0,0.0,0.0,0.0,0.0,0.0,0.0,0.0,0.0,0.0,0.0,0.0,0.0,0.0,0.0,0.0,0.0,0,0.0,0.0,0.0,0.0,0.0,0.0,0.0,0,0.0,0.0,0.0,0.0,0.0,100.0,0.0,0,0.0,0.0,0.0,0.0,0.0,0,0.0,0.0,0.0,0.0,0.0,0,0.0,0.0,0.0,0.0,0,0.0,0.0,0.0,0,0,0,0.0,0.0,0.0,0.0,0.0,0.0,0.0,0.0,0.0,0.0,0.0,0.0,0.0,0.0,0.0,0,0.0,0.0,70.4,31.32,0.14
# 5241,8701,80115,Aleinikov F.K.,1962,nan,(SiO2)100.0 ,0.0,0,0.0,0.0,0.0,0.0,0.0,0.0,0.0,0,0,0,0.0,0.0,0,0.0,0.0,0.0,0.0,0.0,0.0,0,0.0,0.0,0.0,0.0,0,0,0.0,0.0,0,0.0,0.0,0.0,0.0,0.0,0.0,0,0.0,0.0,0.0,0.0,0.0,0.0,0,0.0,0.0,0,0.0,0.0,0.0,0.0,0.0,0.0,0,0,0,0.0,0,0.0,0.0,0,0,0.0,0,0.0,0.0,0.0,0,0.0,0.0,0.0,0,0,0.0,0.0,0,0.0,0.0,0.0,0,0.0,0.0,0.0,0,0,0,0.0,0.0,0,0.0,0.0,0.0,0,0.0,0.0,0.0,0.0,0.0,0.0,0.0,0.0,0.0,0.0,0.0,0.0,0.0,0.0,0.0,0.0,0.0,0.0,0.0,0.0,0.0,0.0,0.0,0.0,0.0,0.0,0.0,0.0,0.0,0,0.0,0.0,0.0,0.0,0.0,0.0,0.0,0,0.0,0.0,0.0,0.0,0.0,100.0,0.0,0,0.0,0.0,0.0,0.0,0.0,0,0.0,0.0,0.0,0.0,0.0,0,0.0,0.0,0.0,0.0,0,0.0,0.0,0.0,0,0,0,0.0,0.0,0.0,0.0,0.0,0.0,0.0,0.0,0.0,0.0,0.0,0.0,0.0,0.0,0.0,0,0.0,0.0,nan,nan,0.14
# 5242,14906,151850,Kumar V.R.,1997,nan,(PbO)7.9854974 (TeO2)63.28386794 (ZnF2)28.73063466 ,0.0,0,0.0,0.0,0.0,0.0,0.0,0.0,0.0,0,0,0,0.0,0.0,0,0.0,0.0,0.0,0.0,0.0,0.0,0,0.0,0.0,0.0,0.0,0,0,0.0,0.0,0,0.0,0.0,0.0,0.0,0.0,0.0,0,0.0,0.0,0.0,0.0,0.0,0.0,0,0.0,0.0,0,0.0,0.0,0.0,0.0,0.0,0.0,0,0,0,0.0,0,0.0,0.0,0,0,0.0,0,0.0,0.0,0.0,0,0.0,0.0,0.0,0,0,0.0,0.0,0,0.0,0.0,0.0,0,0.0,0.0,0.0,0,0,0,0.0,0.0,0,0.0,0.0,0.0,0,0.0,0.0,0.0,0.0,0.0,0.0,0.0,0.0,0.0,0.0,0.0,0.0,0.0,0.0,0.0,0.0,0.0,0.0,0.0,0.0,0.0,0.0,0.0,0.0,0.0,7.9854974,0.0,0.0,0.0,0,0.0,0.0,0.0,0.0,0.0,0.0,0.0,0,0.0,0.0,0.0,0.0,0.0,0.0,0.0,0,0.0,0.0,0.0,0.0,0.0,0,0.0,0.0,0.0,0.0,0.0,0,0.0,63.28386794,0.0,0.0,0,0.0,0.0,0.0,0,0,0,0.0,0.0,0.0,0.0,0.0,0.0,0.0,0.0,0.0,0.0,0.0,0.0,0.0,28.73063466,0.0,0,0.0,0.0,55.0,24.0,0.14
# 5244,14906,151851,Kumar V.R.,1997,nan,(PbO)6.949752271 (TeO2)52.13051698 (ZnF2)40.91973075 ,0.0,0,0.0,0.0,0.0,0.0,0.0,0.0,0.0,0,0,0,0.0,0.0,0,0.0,0.0,0.0,0.0,0.0,0.0,0,0.0,0.0,0.0,0.0,0,0,0.0,0.0,0,0.0,0.0,0.0,0.0,0.0,0.0,0,0.0,0.0,0.0,0.0,0.0,0.0,0,0.0,0.0,0,0.0,0.0,0.0,0.0,0.0,0.0,0,0,0,0.0,0,0.0,0.0,0,0,0.0,0,0.0,0.0,0.0,0,0.0,0.0,0.0,0,0,0.0,0.0,0,0.0,0.0,0.0,0,0.0,0.0,0.0,0,0,0,0.0,0.0,0,0.0,0.0,0.0,0,0.0,0.0,0.0,0.0,0.0,0.0,0.0,0.0,0.0,0.0,0.0,0.0,0.0,0.0,0.0,0.0,0.0,0.0,0.0,0.0,0.0,0.0,0.0,0.0,0.0,6.949752271,0.0,0.0,0.0,0,0.0,0.0,0.0,0.0,0.0,0.0,0.0,0,0.0,0.0,0.0,0.0,0.0,0.0,0.0,0,0.0,0.0,0.0,0.0,0.0,0,0.0,0.0,0.0,0.0,0.0,0,0.0,52.13051698,0.0,0.0,0,0.0,0.0,0.0,0,0,0,0.0,0.0,0.0,0.0,0.0,0.0,0.0,0.0,0.0,0.0,0.0,0.0,0.0,40.91973075,0.0,0,0.0,0.0,55.3,24.2,0.138
# 5245,10775,98191,Fedelesh V.I.,1983,nan,(Bi2O3)15.0 (GeO2)85.0 ,0.0,0,0.0,0.0,0.0,0.0,0.0,0.0,0.0,0,0,0,0.0,0.0,0,0.0,0.0,0.0,0.0,15.0,0.0,0,0.0,0.0,0.0,0.0,0,0,0.0,0.0,0,0.0,0.0,0.0,0.0,0.0,0.0,0,0.0,0.0,0.0,0.0,0.0,0.0,0,0.0,0.0,0,0.0,0.0,0.0,0.0,0.0,0.0,0,0,0,0.0,0,0.0,85.0,0,0,0.0,0,0.0,0.0,0.0,0,0.0,0.0,0.0,0,0,0.0,0.0,0,0.0,0.0,0.0,0,0.0,0.0,0.0,0,0,0,0.0,0.0,0,0.0,0.0,0.0,0,0.0,0.0,0.0,0.0,0.0,0.0,0.0,0.0,0.0,0.0,0.0,0.0,0.0,0.0,0.0,0.0,0.0,0.0,0.0,0.0,0.0,0.0,0.0,0.0,0.0,0.0,0.0,0.0,0.0,0,0.0,0.0,0.0,0.0,0.0,0.0,0.0,0,0.0,0.0,0.0,0.0,0.0,0.0,0.0,0,0.0,0.0,0.0,0.0,0.0,0,0.0,0.0,0.0,0.0,0.0,0,0.0,0.0,0.0,0.0,0,0.0,0.0,0.0,0,0,0,0.0,0.0,0.0,0.0,0.0,0.0,0.0,0.0,0.0,0.0,0.0,0.0,0.0,0.0,0.0,0,0.0,0.0,64.3,28.27,0.13699999999999998
# 5246,5414,40674,Stumpf F.,1913,nan,(SiO2)100.0 ,0.0,0,0.0,0.0,0.0,0.0,0.0,0.0,0.0,0,0,0,0.0,0.0,0,0.0,0.0,0.0,0.0,0.0,0.0,0,0.0,0.0,0.0,0.0,0,0,0.0,0.0,0,0.0,0.0,0.0,0.0,0.0,0.0,0,0.0,0.0,0.0,0.0,0.0,0.0,0,0.0,0.0,0,0.0,0.0,0.0,0.0,0.0,0.0,0,0,0,0.0,0,0.0,0.0,0,0,0.0,0,0.0,0.0,0.0,0,0.0,0.0,0.0,0,0,0.0,0.0,0,0.0,0.0,0.0,0,0.0,0.0,0.0,0,0,0,0.0,0.0,0,0.0,0.0,0.0,0,0.0,0.0,0.0,0.0,0.0,0.0,0.0,0.0,0.0,0.0,0.0,0.0,0.0,0.0,0.0,0.0,0.0,0.0,0.0,0.0,0.0,0.0,0.0,0.0,0.0,0.0,0.0,0.0,0.0,0,0.0,0.0,0.0,0.0,0.0,0.0,0.0,0,0.0,0.0,0.0,0.0,0.0,100.0,0.0,0,0.0,0.0,0.0,0.0,0.0,0,0.0,0.0,0.0,0.0,0.0,0,0.0,0.0,0.0,0.0,0,0.0,0.0,0.0,0,0,0,0.0,0.0,0.0,0.0,0.0,0.0,0.0,0.0,0.0,0.0,0.0,0.0,0.0,0.0,0.0,0,0.0,0.0,69.8,30.85,0.133
# 5247,14906,151852,Kumar V.R.,1997,nan,(PbO)6.014152451 (TeO2)42.05404759 (ZnF2)51.93179996 ,0.0,0,0.0,0.0,0.0,0.0,0.0,0.0,0.0,0,0,0,0.0,0.0,0,0.0,0.0,0.0,0.0,0.0,0.0,0,0.0,0.0,0.0,0.0,0,0,0.0,0.0,0,0.0,0.0,0.0,0.0,0.0,0.0,0,0.0,0.0,0.0,0.0,0.0,0.0,0,0.0,0.0,0,0.0,0.0,0.0,0.0,0.0,0.0,0,0,0,0.0,0,0.0,0.0,0,0,0.0,0,0.0,0.0,0.0,0,0.0,0.0,0.0,0,0,0.0,0.0,0,0.0,0.0,0.0,0,0.0,0.0,0.0,0,0,0,0.0,0.0,0,0.0,0.0,0.0,0,0.0,0.0,0.0,0.0,0.0,0.0,0.0,0.0,0.0,0.0,0.0,0.0,0.0,0.0,0.0,0.0,0.0,0.0,0.0,0.0,0.0,0.0,0.0,0.0,0.0,6.014152451,0.0,0.0,0.0,0,0.0,0.0,0.0,0.0,0.0,0.0,0.0,0,0.0,0.0,0.0,0.0,0.0,0.0,0.0,0,0.0,0.0,0.0,0.0,0.0,0,0.0,0.0,0.0,0.0,0.0,0,0.0,42.05404759,0.0,0.0,0,0.0,0.0,0.0,0,0,0,0.0,0.0,0.0,0.0,0.0,0.0,0.0,0.0,0.0,0.0,0.0,0.0,0.0,51.93179996,0.0,0,0.0,0.0,55.8,24.5,0.124
# 5248,30336,390452,Sidek H.A.A.,2004,nan,(MgO)49.99928501 (P2O5)28.57102143 (PbCl2)21.42969356 ,0.0,0,0.0,0.0,0.0,0.0,0.0,0.0,0.0,0,0,0,0.0,0.0,0,0.0,0.0,0.0,0.0,0.0,0.0,0,0.0,0.0,0.0,0.0,0,0,0.0,0.0,0,0.0,0.0,0.0,0.0,0.0,0.0,0,0.0,0.0,0.0,0.0,0.0,0.0,0,0.0,0.0,0,0.0,0.0,0.0,0.0,0.0,0.0,0,0,0,0.0,0,0.0,0.0,0,0,0.0,0,0.0,0.0,0.0,0,0.0,0.0,0.0,0,0,0.0,0.0,0,0.0,0.0,0.0,0,0.0,0.0,0.0,0,0,0,0.0,0.0,0,0.0,49.99928501,0.0,0,0.0,0.0,0.0,0.0,0.0,0.0,0.0,0.0,0.0,0.0,0.0,0.0,0.0,0.0,0.0,0.0,0.0,0.0,0.0,0.0,0.0,28.57102143,0.0,21.42969356,0.0,0.0,0.0,0.0,0.0,0,0.0,0.0,0.0,0.0,0.0,0.0,0.0,0,0.0,0.0,0.0,0.0,0.0,0.0,0.0,0,0.0,0.0,0.0,0.0,0.0,0,0.0,0.0,0.0,0.0,0.0,0,0.0,0.0,0.0,0.0,0,0.0,0.0,0.0,0,0,0,0.0,0.0,0.0,0.0,0.0,0.0,0.0,0.0,0.0,0.0,0.0,0.0,0.0,0.0,0.0,0,0.0,0.0,55.5,24.68,0.124
# 5249,13869,127877,Torell L.M.,1983,nan,(BiCl3)58.75 (KCl)41.25 ,0.0,0,0.0,0.0,0.0,0.0,0.0,0.0,0.0,0,0,0,0.0,0.0,0,0.0,0.0,0.0,0.0,0.0,58.75,0,0.0,0.0,0.0,0.0,0,0,0.0,0.0,0,0.0,0.0,0.0,0.0,0.0,0.0,0,0.0,0.0,0.0,0.0,0.0,0.0,0,0.0,0.0,0,0.0,0.0,0.0,0.0,0.0,0.0,0,0,0,0.0,0,0.0,0.0,0,0,0.0,0,0.0,0.0,0.0,0,0.0,0.0,0.0,0,0,0.0,41.25,0,0.0,0.0,0.0,0,0.0,0.0,0.0,0,0,0,0.0,0.0,0,0.0,0.0,0.0,0,0.0,0.0,0.0,0.0,0.0,0.0,0.0,0.0,0.0,0.0,0.0,0.0,0.0,0.0,0.0,0.0,0.0,0.0,0.0,0.0,0.0,0.0,0.0,0.0,0.0,0.0,0.0,0.0,0.0,0,0.0,0.0,0.0,0.0,0.0,0.0,0.0,0,0.0,0.0,0.0,0.0,0.0,0.0,0.0,0,0.0,0.0,0.0,0.0,0.0,0,0.0,0.0,0.0,0.0,0.0,0,0.0,0.0,0.0,0.0,0,0.0,0.0,0.0,0,0,0,0.0,0.0,0.0,0.0,0.0,0.0,0.0,0.0,0.0,0.0,0.0,0.0,0.0,0.0,0.0,0,0.0,0.0,16.0,7.142,0.12
# 5250,14906,151853,Kumar V.R.,1997,nan,(PbO)5.27896226 (TeO2)37.73351784 (ZnF2)56.9875199 ,0.0,0,0.0,0.0,0.0,0.0,0.0,0.0,0.0,0,0,0,0.0,0.0,0,0.0,0.0,0.0,0.0,0.0,0.0,0,0.0,0.0,0.0,0.0,0,0,0.0,0.0,0,0.0,0.0,0.0,0.0,0.0,0.0,0,0.0,0.0,0.0,0.0,0.0,0.0,0,0.0,0.0,0,0.0,0.0,0.0,0.0,0.0,0.0,0,0,0,0.0,0,0.0,0.0,0,0,0.0,0,0.0,0.0,0.0,0,0.0,0.0,0.0,0,0,0.0,0.0,0,0.0,0.0,0.0,0,0.0,0.0,0.0,0,0,0,0.0,0.0,0,0.0,0.0,0.0,0,0.0,0.0,0.0,0.0,0.0,0.0,0.0,0.0,0.0,0.0,0.0,0.0,0.0,0.0,0.0,0.0,0.0,0.0,0.0,0.0,0.0,0.0,0.0,0.0,0.0,5.27896226,0.0,0.0,0.0,0,0.0,0.0,0.0,0.0,0.0,0.0,0.0,0,0.0,0.0,0.0,0.0,0.0,0.0,0.0,0,0.0,0.0,0.0,0.0,0.0,0,0.0,0.0,0.0,0.0,0.0,0,0.0,37.73351784,0.0,0.0,0,0.0,0.0,0.0,0,0,0,0.0,0.0,0.0,0.0,0.0,0.0,0.0,0.0,0.0,0.0,0.0,0.0,0.0,56.9875199,0.0,0,0.0,0.0,56.1,24.9,0.11900000000000001
# 5251,28275,380084,Raghavaiah B.V.,2004,nan,(As2O3)40.0 (PbO)40.0 (Sb2O3)20.0 ,0.0,0,0.0,0.0,0.0,0.0,0.0,40.0,0.0,0,0,0,0.0,0.0,0,0.0,0.0,0.0,0.0,0.0,0.0,0,0.0,0.0,0.0,0.0,0,0,0.0,0.0,0,0.0,0.0,0.0,0.0,0.0,0.0,0,0.0,0.0,0.0,0.0,0.0,0.0,0,0.0,0.0,0,0.0,0.0,0.0,0.0,0.0,0.0,0,0,0,0.0,0,0.0,0.0,0,0,0.0,0,0.0,0.0,0.0,0,0.0,0.0,0.0,0,0,0.0,0.0,0,0.0,0.0,0.0,0,0.0,0.0,0.0,0,0,0,0.0,0.0,0,0.0,0.0,0.0,0,0.0,0.0,0.0,0.0,0.0,0.0,0.0,0.0,0.0,0.0,0.0,0.0,0.0,0.0,0.0,0.0,0.0,0.0,0.0,0.0,0.0,0.0,0.0,0.0,0.0,40.0,0.0,0.0,0.0,0,0.0,0.0,0.0,0.0,0.0,0.0,20.0,0,0.0,0.0,0.0,0.0,0.0,0.0,0.0,0,0.0,0.0,0.0,0.0,0.0,0,0.0,0.0,0.0,0.0,0.0,0,0.0,0.0,0.0,0.0,0,0.0,0.0,0.0,0,0,0,0.0,0.0,0.0,0.0,0.0,0.0,0.0,0.0,0.0,0.0,0.0,0.0,0.0,0.0,0.0,0,0.0,0.0,67.2,30.1,0.116279
# 5252,28275,380085,Raghavaiah B.V.,2004,nan,(As2O3)50.0 (PbO)40.0 (Sb2O3)10.0 ,0.0,0,0.0,0.0,0.0,0.0,0.0,50.0,0.0,0,0,0,0.0,0.0,0,0.0,0.0,0.0,0.0,0.0,0.0,0,0.0,0.0,0.0,0.0,0,0,0.0,0.0,0,0.0,0.0,0.0,0.0,0.0,0.0,0,0.0,0.0,0.0,0.0,0.0,0.0,0,0.0,0.0,0,0.0,0.0,0.0,0.0,0.0,0.0,0,0,0,0.0,0,0.0,0.0,0,0,0.0,0,0.0,0.0,0.0,0,0.0,0.0,0.0,0,0,0.0,0.0,0,0.0,0.0,0.0,0,0.0,0.0,0.0,0,0,0,0.0,0.0,0,0.0,0.0,0.0,0,0.0,0.0,0.0,0.0,0.0,0.0,0.0,0.0,0.0,0.0,0.0,0.0,0.0,0.0,0.0,0.0,0.0,0.0,0.0,0.0,0.0,0.0,0.0,0.0,0.0,40.0,0.0,0.0,0.0,0,0.0,0.0,0.0,0.0,0.0,0.0,10.0,0,0.0,0.0,0.0,0.0,0.0,0.0,0.0,0,0.0,0.0,0.0,0.0,0.0,0,0.0,0.0,0.0,0.0,0.0,0,0.0,0.0,0.0,0.0,0,0.0,0.0,0.0,0,0,0,0.0,0.0,0.0,0.0,0.0,0.0,0.0,0.0,0.0,0.0,0.0,0.0,0.0,0.0,0.0,0,0.0,0.0,59.5,26.7,0.11423219999999999
# 5253,28275,380081,Raghavaiah B.V.,2004,nan,(As2O3)10.0 (PbO)40.0 (Sb2O3)50.0 ,0.0,0,0.0,0.0,0.0,0.0,0.0,10.0,0.0,0,0,0,0.0,0.0,0,0.0,0.0,0.0,0.0,0.0,0.0,0,0.0,0.0,0.0,0.0,0,0,0.0,0.0,0,0.0,0.0,0.0,0.0,0.0,0.0,0,0.0,0.0,0.0,0.0,0.0,0.0,0,0.0,0.0,0,0.0,0.0,0.0,0.0,0.0,0.0,0,0,0,0.0,0,0.0,0.0,0,0,0.0,0,0.0,0.0,0.0,0,0.0,0.0,0.0,0,0,0.0,0.0,0,0.0,0.0,0.0,0,0.0,0.0,0.0,0,0,0,0.0,0.0,0,0.0,0.0,0.0,0,0.0,0.0,0.0,0.0,0.0,0.0,0.0,0.0,0.0,0.0,0.0,0.0,0.0,0.0,0.0,0.0,0.0,0.0,0.0,0.0,0.0,0.0,0.0,0.0,0.0,40.0,0.0,0.0,0.0,0,0.0,0.0,0.0,0.0,0.0,0.0,50.0,0,0.0,0.0,0.0,0.0,0.0,0.0,0.0,0,0.0,0.0,0.0,0.0,0.0,0,0.0,0.0,0.0,0.0,0.0,0,0.0,0.0,0.0,0.0,0,0.0,0.0,0.0,0,0,0,0.0,0.0,0.0,0.0,0.0,0.0,0.0,0.0,0.0,0.0,0.0,0.0,0.0,0.0,0.0,0,0.0,0.0,32.3,14.5,0.11379310000000001
# 5254,31209,378701,Reddy M.R.,2001,nan,(Al2O3)4.950494752 (B2O3)75.24752624 (PbO)18.81187906 (Yb2O3)0.99009995 ,0.0,0,0.0,4.950494752,0.0,0.0,0.0,0.0,0.0,0,0,0,0.0,75.24752624,0,0.0,0.0,0.0,0.0,0.0,0.0,0,0.0,0.0,0.0,0.0,0,0,0.0,0.0,0,0.0,0.0,0.0,0.0,0.0,0.0,0,0.0,0.0,0.0,0.0,0.0,0.0,0,0.0,0.0,0,0.0,0.0,0.0,0.0,0.0,0.0,0,0,0,0.0,0,0.0,0.0,0,0,0.0,0,0.0,0.0,0.0,0,0.0,0.0,0.0,0,0,0.0,0.0,0,0.0,0.0,0.0,0,0.0,0.0,0.0,0,0,0,0.0,0.0,0,0.0,0.0,0.0,0,0.0,0.0,0.0,0.0,0.0,0.0,0.0,0.0,0.0,0.0,0.0,0.0,0.0,0.0,0.0,0.0,0.0,0.0,0.0,0.0,0.0,0.0,0.0,0.0,0.0,18.81187906,0.0,0.0,0.0,0,0.0,0.0,0.0,0.0,0.0,0.0,0.0,0,0.0,0.0,0.0,0.0,0.0,0.0,0.0,0,0.0,0.0,0.0,0.0,0.0,0,0.0,0.0,0.0,0.0,0.0,0,0.0,0.0,0.0,0.0,0,0.0,0.0,0.0,0,0,0,0.0,0.0,0.0,0.0,0.0,0.0,0.0,0.0,0.0,0.99009995,0.0,0.0,0.0,0.0,0.0,0,0.0,0.0,58.4,26.3,0.113
# 5255,28275,380083,Raghavaiah B.V.,2004,nan,(As2O3)30.0 (PbO)40.0 (Sb2O3)30.0 ,0.0,0,0.0,0.0,0.0,0.0,0.0,30.0,0.0,0,0,0,0.0,0.0,0,0.0,0.0,0.0,0.0,0.0,0.0,0,0.0,0.0,0.0,0.0,0,0,0.0,0.0,0,0.0,0.0,0.0,0.0,0.0,0.0,0,0.0,0.0,0.0,0.0,0.0,0.0,0,0.0,0.0,0,0.0,0.0,0.0,0.0,0.0,0.0,0,0,0,0.0,0,0.0,0.0,0,0,0.0,0,0.0,0.0,0.0,0,0.0,0.0,0.0,0,0,0.0,0.0,0,0.0,0.0,0.0,0,0.0,0.0,0.0,0,0,0,0.0,0.0,0,0.0,0.0,0.0,0,0.0,0.0,0.0,0.0,0.0,0.0,0.0,0.0,0.0,0.0,0.0,0.0,0.0,0.0,0.0,0.0,0.0,0.0,0.0,0.0,0.0,0.0,0.0,0.0,0.0,40.0,0.0,0.0,0.0,0,0.0,0.0,0.0,0.0,0.0,0.0,30.0,0,0.0,0.0,0.0,0.0,0.0,0.0,0.0,0,0.0,0.0,0.0,0.0,0.0,0,0.0,0.0,0.0,0.0,0.0,0,0.0,0.0,0.0,0.0,0,0.0,0.0,0.0,0,0,0,0.0,0.0,0.0,0.0,0.0,0.0,0.0,0.0,0.0,0.0,0.0,0.0,0.0,0.0,0.0,0,0.0,0.0,47.4,21.3,0.1126761
# 5256,28275,380086,Raghavaiah B.V.,2004,nan,(As2O3)55.0 (PbO)40.0 (Sb2O3)5.0 ,0.0,0,0.0,0.0,0.0,0.0,0.0,55.0,0.0,0,0,0,0.0,0.0,0,0.0,0.0,0.0,0.0,0.0,0.0,0,0.0,0.0,0.0,0.0,0,0,0.0,0.0,0,0.0,0.0,0.0,0.0,0.0,0.0,0,0.0,0.0,0.0,0.0,0.0,0.0,0,0.0,0.0,0,0.0,0.0,0.0,0.0,0.0,0.0,0,0,0,0.0,0,0.0,0.0,0,0,0.0,0,0.0,0.0,0.0,0,0.0,0.0,0.0,0,0,0.0,0.0,0,0.0,0.0,0.0,0,0.0,0.0,0.0,0,0,0,0.0,0.0,0,0.0,0.0,0.0,0,0.0,0.0,0.0,0.0,0.0,0.0,0.0,0.0,0.0,0.0,0.0,0.0,0.0,0.0,0.0,0.0,0.0,0.0,0.0,0.0,0.0,0.0,0.0,0.0,0.0,40.0,0.0,0.0,0.0,0,0.0,0.0,0.0,0.0,0.0,0.0,5.0,0,0.0,0.0,0.0,0.0,0.0,0.0,0.0,0,0.0,0.0,0.0,0.0,0.0,0,0.0,0.0,0.0,0.0,0.0,0,0.0,0.0,0.0,0.0,0,0.0,0.0,0.0,0,0,0,0.0,0.0,0.0,0.0,0.0,0.0,0.0,0.0,0.0,0.0,0.0,0.0,0.0,0.0,0.0,0,0.0,0.0,46.5,20.9,0.1124402
# 5257,15564,154242,Rajendran V.,1997,nan,(Cr2O3)0.002001 (Na2O)39.25647353 (SiO2)60.74152547 ,0.0,0,0.0,0.0,0.0,0.0,0.0,0.0,0.0,0,0,0,0.0,0.0,0,0.0,0.0,0.0,0.0,0.0,0.0,0,0.0,0.0,0.0,0.0,0,0,0.0,0.0,0,0.0,0.0,0.0,0.0,0.002001,0.0,0,0.0,0.0,0.0,0.0,0.0,0.0,0,0.0,0.0,0,0.0,0.0,0.0,0.0,0.0,0.0,0,0,0,0.0,0,0.0,0.0,0,0,0.0,0,0.0,0.0,0.0,0,0.0,0.0,0.0,0,0,0.0,0.0,0,0.0,0.0,0.0,0,0.0,0.0,0.0,0,0,0,0.0,0.0,0,0.0,0.0,0.0,0,0.0,0.0,0.0,0.0,0.0,0.0,39.25647353,0.0,0.0,0.0,0.0,0.0,0.0,0.0,0.0,0.0,0.0,0.0,0.0,0.0,0.0,0.0,0.0,0.0,0.0,0.0,0.0,0.0,0.0,0,0.0,0.0,0.0,0.0,0.0,0.0,0.0,0,0.0,0.0,0.0,0.0,0.0,60.74152547,0.0,0,0.0,0.0,0.0,0.0,0.0,0,0.0,0.0,0.0,0.0,0.0,0,0.0,0.0,0.0,0.0,0,0.0,0.0,0.0,0,0,0,0.0,0.0,0.0,0.0,0.0,0.0,0.0,0.0,0.0,0.0,0.0,0.0,0.0,0.0,0.0,0,0.0,0.0,29.6,13.36,0.11199999999999999
# 5258,31209,378699,Reddy M.R.,2001,nan,(Al2O3)4.950494752 (B2O3)75.24752624 (Ho2O3)0.99009995 (PbO)18.81187906 ,0.0,0,0.0,4.950494752,0.0,0.0,0.0,0.0,0.0,0,0,0,0.0,75.24752624,0,0.0,0.0,0.0,0.0,0.0,0.0,0,0.0,0.0,0.0,0.0,0,0,0.0,0.0,0,0.0,0.0,0.0,0.0,0.0,0.0,0,0.0,0.0,0.0,0.0,0.0,0.0,0,0.0,0.0,0,0.0,0.0,0.0,0.0,0.0,0.0,0,0,0,0.0,0,0.0,0.0,0,0,0.0,0,0.0,0.0,0.99009995,0,0.0,0.0,0.0,0,0,0.0,0.0,0,0.0,0.0,0.0,0,0.0,0.0,0.0,0,0,0,0.0,0.0,0,0.0,0.0,0.0,0,0.0,0.0,0.0,0.0,0.0,0.0,0.0,0.0,0.0,0.0,0.0,0.0,0.0,0.0,0.0,0.0,0.0,0.0,0.0,0.0,0.0,0.0,0.0,0.0,0.0,18.81187906,0.0,0.0,0.0,0,0.0,0.0,0.0,0.0,0.0,0.0,0.0,0,0.0,0.0,0.0,0.0,0.0,0.0,0.0,0,0.0,0.0,0.0,0.0,0.0,0,0.0,0.0,0.0,0.0,0.0,0,0.0,0.0,0.0,0.0,0,0.0,0.0,0.0,0,0,0,0.0,0.0,0.0,0.0,0.0,0.0,0.0,0.0,0.0,0.0,0.0,0.0,0.0,0.0,0.0,0,0.0,0.0,58.2,26.1,0.11199999999999999
# 5259,31209,378700,Reddy M.R.,2001,nan,(Al2O3)4.950494752 (B2O3)75.24752624 (Er2O3)0.99009995 (PbO)18.81187906 ,0.0,0,0.0,4.950494752,0.0,0.0,0.0,0.0,0.0,0,0,0,0.0,75.24752624,0,0.0,0.0,0.0,0.0,0.0,0.0,0,0.0,0.0,0.0,0.0,0,0,0.0,0.0,0,0.0,0.0,0.0,0.0,0.0,0.0,0,0.0,0.0,0.0,0.0,0.0,0.99009995,0,0.0,0.0,0,0.0,0.0,0.0,0.0,0.0,0.0,0,0,0,0.0,0,0.0,0.0,0,0,0.0,0,0.0,0.0,0.0,0,0.0,0.0,0.0,0,0,0.0,0.0,0,0.0,0.0,0.0,0,0.0,0.0,0.0,0,0,0,0.0,0.0,0,0.0,0.0,0.0,0,0.0,0.0,0.0,0.0,0.0,0.0,0.0,0.0,0.0,0.0,0.0,0.0,0.0,0.0,0.0,0.0,0.0,0.0,0.0,0.0,0.0,0.0,0.0,0.0,0.0,18.81187906,0.0,0.0,0.0,0,0.0,0.0,0.0,0.0,0.0,0.0,0.0,0,0.0,0.0,0.0,0.0,0.0,0.0,0.0,0,0.0,0.0,0.0,0.0,0.0,0,0.0,0.0,0.0,0.0,0.0,0,0.0,0.0,0.0,0.0,0,0.0,0.0,0.0,0,0,0,0.0,0.0,0.0,0.0,0.0,0.0,0.0,0.0,0.0,0.0,0.0,0.0,0.0,0.0,0.0,0,0.0,0.0,58.3,26.24,0.11199999999999999
# 5260,28275,380082,Raghavaiah B.V.,2004,nan,(As2O3)20.0 (PbO)40.0 (Sb2O3)40.0 ,0.0,0,0.0,0.0,0.0,0.0,0.0,20.0,0.0,0,0,0,0.0,0.0,0,0.0,0.0,0.0,0.0,0.0,0.0,0,0.0,0.0,0.0,0.0,0,0,0.0,0.0,0,0.0,0.0,0.0,0.0,0.0,0.0,0,0.0,0.0,0.0,0.0,0.0,0.0,0,0.0,0.0,0,0.0,0.0,0.0,0.0,0.0,0.0,0,0,0,0.0,0,0.0,0.0,0,0,0.0,0,0.0,0.0,0.0,0,0.0,0.0,0.0,0,0,0.0,0.0,0,0.0,0.0,0.0,0,0.0,0.0,0.0,0,0,0,0.0,0.0,0,0.0,0.0,0.0,0,0.0,0.0,0.0,0.0,0.0,0.0,0.0,0.0,0.0,0.0,0.0,0.0,0.0,0.0,0.0,0.0,0.0,0.0,0.0,0.0,0.0,0.0,0.0,0.0,0.0,40.0,0.0,0.0,0.0,0,0.0,0.0,0.0,0.0,0.0,0.0,40.0,0,0.0,0.0,0.0,0.0,0.0,0.0,0.0,0,0.0,0.0,0.0,0.0,0.0,0,0.0,0.0,0.0,0.0,0.0,0,0.0,0.0,0.0,0.0,0,0.0,0.0,0.0,0,0,0,0.0,0.0,0.0,0.0,0.0,0.0,0.0,0.0,0.0,0.0,0.0,0.0,0.0,0.0,0.0,0,0.0,0.0,35.8,16.1,0.11180119999999999
# 5261,26465,308111,Subbalakshmi P.,2002,nan,(P2O5)60.0 (PbO)40.0 ,0.0,0,0.0,0.0,0.0,0.0,0.0,0.0,0.0,0,0,0,0.0,0.0,0,0.0,0.0,0.0,0.0,0.0,0.0,0,0.0,0.0,0.0,0.0,0,0,0.0,0.0,0,0.0,0.0,0.0,0.0,0.0,0.0,0,0.0,0.0,0.0,0.0,0.0,0.0,0,0.0,0.0,0,0.0,0.0,0.0,0.0,0.0,0.0,0,0,0,0.0,0,0.0,0.0,0,0,0.0,0,0.0,0.0,0.0,0,0.0,0.0,0.0,0,0,0.0,0.0,0,0.0,0.0,0.0,0,0.0,0.0,0.0,0,0,0,0.0,0.0,0,0.0,0.0,0.0,0,0.0,0.0,0.0,0.0,0.0,0.0,0.0,0.0,0.0,0.0,0.0,0.0,0.0,0.0,0.0,0.0,0.0,0.0,0.0,0.0,0.0,60.0,0.0,0.0,0.0,40.0,0.0,0.0,0.0,0,0.0,0.0,0.0,0.0,0.0,0.0,0.0,0,0.0,0.0,0.0,0.0,0.0,0.0,0.0,0,0.0,0.0,0.0,0.0,0.0,0,0.0,0.0,0.0,0.0,0.0,0,0.0,0.0,0.0,0.0,0,0.0,0.0,0.0,0,0,0,0.0,0.0,0.0,0.0,0.0,0.0,0.0,0.0,0.0,0.0,0.0,0.0,0.0,0.0,0.0,0,0.0,0.0,55.8,25.11,0.111
# 5262,31209,378692,Reddy M.R.,2001,nan,(Al2O3)5.0 (B2O3)76.0 (PbO)19.0 ,0.0,0,0.0,5.0,0.0,0.0,0.0,0.0,0.0,0,0,0,0.0,76.0,0,0.0,0.0,0.0,0.0,0.0,0.0,0,0.0,0.0,0.0,0.0,0,0,0.0,0.0,0,0.0,0.0,0.0,0.0,0.0,0.0,0,0.0,0.0,0.0,0.0,0.0,0.0,0,0.0,0.0,0,0.0,0.0,0.0,0.0,0.0,0.0,0,0,0,0.0,0,0.0,0.0,0,0,0.0,0,0.0,0.0,0.0,0,0.0,0.0,0.0,0,0,0.0,0.0,0,0.0,0.0,0.0,0,0.0,0.0,0.0,0,0,0,0.0,0.0,0,0.0,0.0,0.0,0,0.0,0.0,0.0,0.0,0.0,0.0,0.0,0.0,0.0,0.0,0.0,0.0,0.0,0.0,0.0,0.0,0.0,0.0,0.0,0.0,0.0,0.0,0.0,0.0,0.0,19.0,0.0,0.0,0.0,0,0.0,0.0,0.0,0.0,0.0,0.0,0.0,0,0.0,0.0,0.0,0.0,0.0,0.0,0.0,0,0.0,0.0,0.0,0.0,0.0,0,0.0,0.0,0.0,0.0,0.0,0,0.0,0.0,0.0,0.0,0,0.0,0.0,0.0,0,0,0,0.0,0.0,0.0,0.0,0.0,0.0,0.0,0.0,0.0,0.0,0.0,0.0,0.0,0.0,0.0,0,0.0,0.0,58.5,26.3,0.111
# 5263,15564,154243,Rajendran V.,1997,nan,(Cr2O3)0.004002 (Na2O)39.25568921 (SiO2)60.74030879 ,0.0,0,0.0,0.0,0.0,0.0,0.0,0.0,0.0,0,0,0,0.0,0.0,0,0.0,0.0,0.0,0.0,0.0,0.0,0,0.0,0.0,0.0,0.0,0,0,0.0,0.0,0,0.0,0.0,0.0,0.0,0.004002,0.0,0,0.0,0.0,0.0,0.0,0.0,0.0,0,0.0,0.0,0,0.0,0.0,0.0,0.0,0.0,0.0,0,0,0,0.0,0,0.0,0.0,0,0,0.0,0,0.0,0.0,0.0,0,0.0,0.0,0.0,0,0,0.0,0.0,0,0.0,0.0,0.0,0,0.0,0.0,0.0,0,0,0,0.0,0.0,0,0.0,0.0,0.0,0,0.0,0.0,0.0,0.0,0.0,0.0,39.25568921,0.0,0.0,0.0,0.0,0.0,0.0,0.0,0.0,0.0,0.0,0.0,0.0,0.0,0.0,0.0,0.0,0.0,0.0,0.0,0.0,0.0,0.0,0,0.0,0.0,0.0,0.0,0.0,0.0,0.0,0,0.0,0.0,0.0,0.0,0.0,60.74030879,0.0,0,0.0,0.0,0.0,0.0,0.0,0,0.0,0.0,0.0,0.0,0.0,0,0.0,0.0,0.0,0.0,0,0.0,0.0,0.0,0,0,0,0.0,0.0,0.0,0.0,0.0,0.0,0.0,0.0,0.0,0.0,0.0,0.0,0.0,0.0,0.0,0,0.0,0.0,30.1,13.59,0.11
# 5264,26465,308112,Subbalakshmi P.,2002,nan,(Ga2O3)40.0 (P2O5)55.0 (PbO)5.0 ,0.0,0,0.0,0.0,0.0,0.0,0.0,0.0,0.0,0,0,0,0.0,0.0,0,0.0,0.0,0.0,0.0,0.0,0.0,0,0.0,0.0,0.0,0.0,0,0,0.0,0.0,0,0.0,0.0,0.0,0.0,0.0,0.0,0,0.0,0.0,0.0,0.0,0.0,0.0,0,0.0,0.0,0,0.0,0.0,0.0,0.0,0.0,40.0,0,0,0,0.0,0,0.0,0.0,0,0,0.0,0,0.0,0.0,0.0,0,0.0,0.0,0.0,0,0,0.0,0.0,0,0.0,0.0,0.0,0,0.0,0.0,0.0,0,0,0,0.0,0.0,0,0.0,0.0,0.0,0,0.0,0.0,0.0,0.0,0.0,0.0,0.0,0.0,0.0,0.0,0.0,0.0,0.0,0.0,0.0,0.0,0.0,0.0,0.0,0.0,0.0,55.0,0.0,0.0,0.0,5.0,0.0,0.0,0.0,0,0.0,0.0,0.0,0.0,0.0,0.0,0.0,0,0.0,0.0,0.0,0.0,0.0,0.0,0.0,0,0.0,0.0,0.0,0.0,0.0,0,0.0,0.0,0.0,0.0,0.0,0,0.0,0.0,0.0,0.0,0,0.0,0.0,0.0,0,0,0,0.0,0.0,0.0,0.0,0.0,0.0,0.0,0.0,0.0,0.0,0.0,0.0,0.0,0.0,0.0,0,0.0,0.0,59.0,26.57,0.11
# 5265,29015,381956,Gowda V.C.V.,2005,nan,(B2O3)60.0 (Li2O)5.0 (PbO)35.0 ,0.0,0,0.0,0.0,0.0,0.0,0.0,0.0,0.0,0,0,0,0.0,60.0,0,0.0,0.0,0.0,0.0,0.0,0.0,0,0.0,0.0,0.0,0.0,0,0,0.0,0.0,0,0.0,0.0,0.0,0.0,0.0,0.0,0,0.0,0.0,0.0,0.0,0.0,0.0,0,0.0,0.0,0,0.0,0.0,0.0,0.0,0.0,0.0,0,0,0,0.0,0,0.0,0.0,0,0,0.0,0,0.0,0.0,0.0,0,0.0,0.0,0.0,0,0,0.0,0.0,0,0.0,0.0,0.0,0,0.0,0.0,5.0,0,0,0,0.0,0.0,0,0.0,0.0,0.0,0,0.0,0.0,0.0,0.0,0.0,0.0,0.0,0.0,0.0,0.0,0.0,0.0,0.0,0.0,0.0,0.0,0.0,0.0,0.0,0.0,0.0,0.0,0.0,0.0,0.0,35.0,0.0,0.0,0.0,0,0.0,0.0,0.0,0.0,0.0,0.0,0.0,0,0.0,0.0,0.0,0.0,0.0,0.0,0.0,0,0.0,0.0,0.0,0.0,0.0,0,0.0,0.0,0.0,0.0,0.0,0,0.0,0.0,0.0,0.0,0,0.0,0.0,0.0,0,0,0,0.0,0.0,0.0,0.0,0.0,0.0,0.0,0.0,0.0,0.0,0.0,0.0,0.0,0.0,0.0,0,0.0,0.0,71.7,32.48,0.11
# 5266,15564,154244,Rajendran V.,1997,nan,(Cr2O3)0.008004 (Na2O)39.25411843 (SiO2)60.73787757 ,0.0,0,0.0,0.0,0.0,0.0,0.0,0.0,0.0,0,0,0,0.0,0.0,0,0.0,0.0,0.0,0.0,0.0,0.0,0,0.0,0.0,0.0,0.0,0,0,0.0,0.0,0,0.0,0.0,0.0,0.0,0.008004,0.0,0,0.0,0.0,0.0,0.0,0.0,0.0,0,0.0,0.0,0,0.0,0.0,0.0,0.0,0.0,0.0,0,0,0,0.0,0,0.0,0.0,0,0,0.0,0,0.0,0.0,0.0,0,0.0,0.0,0.0,0,0,0.0,0.0,0,0.0,0.0,0.0,0,0.0,0.0,0.0,0,0,0,0.0,0.0,0,0.0,0.0,0.0,0,0.0,0.0,0.0,0.0,0.0,0.0,39.25411843,0.0,0.0,0.0,0.0,0.0,0.0,0.0,0.0,0.0,0.0,0.0,0.0,0.0,0.0,0.0,0.0,0.0,0.0,0.0,0.0,0.0,0.0,0,0.0,0.0,0.0,0.0,0.0,0.0,0.0,0,0.0,0.0,0.0,0.0,0.0,60.73787757,0.0,0,0.0,0.0,0.0,0.0,0.0,0,0.0,0.0,0.0,0.0,0.0,0,0.0,0.0,0.0,0.0,0,0.0,0.0,0.0,0,0,0,0.0,0.0,0.0,0.0,0.0,0.0,0.0,0.0,0.0,0.0,0.0,0.0,0.0,0.0,0.0,0,0.0,0.0,30.3,13.66,0.109
# 5267,26465,308113,Subbalakshmi P.,2002,nan,(Ga2O3)10.0 (P2O5)55.0 (PbO)35.0 ,0.0,0,0.0,0.0,0.0,0.0,0.0,0.0,0.0,0,0,0,0.0,0.0,0,0.0,0.0,0.0,0.0,0.0,0.0,0,0.0,0.0,0.0,0.0,0,0,0.0,0.0,0,0.0,0.0,0.0,0.0,0.0,0.0,0,0.0,0.0,0.0,0.0,0.0,0.0,0,0.0,0.0,0,0.0,0.0,0.0,0.0,0.0,10.0,0,0,0,0.0,0,0.0,0.0,0,0,0.0,0,0.0,0.0,0.0,0,0.0,0.0,0.0,0,0,0.0,0.0,0,0.0,0.0,0.0,0,0.0,0.0,0.0,0,0,0,0.0,0.0,0,0.0,0.0,0.0,0,0.0,0.0,0.0,0.0,0.0,0.0,0.0,0.0,0.0,0.0,0.0,0.0,0.0,0.0,0.0,0.0,0.0,0.0,0.0,0.0,0.0,55.0,0.0,0.0,0.0,35.0,0.0,0.0,0.0,0,0.0,0.0,0.0,0.0,0.0,0.0,0.0,0,0.0,0.0,0.0,0.0,0.0,0.0,0.0,0,0.0,0.0,0.0,0.0,0.0,0,0.0,0.0,0.0,0.0,0.0,0,0.0,0.0,0.0,0.0,0,0.0,0.0,0.0,0,0,0,0.0,0.0,0.0,0.0,0.0,0.0,0.0,0.0,0.0,0.0,0.0,0.0,0.0,0.0,0.0,0,0.0,0.0,55.2,24.88,0.109
# 5268,26465,308114,Subbalakshmi P.,2002,nan,(Ga2O3)15.0 (P2O5)55.0 (PbO)30.0 ,0.0,0,0.0,0.0,0.0,0.0,0.0,0.0,0.0,0,0,0,0.0,0.0,0,0.0,0.0,0.0,0.0,0.0,0.0,0,0.0,0.0,0.0,0.0,0,0,0.0,0.0,0,0.0,0.0,0.0,0.0,0.0,0.0,0,0.0,0.0,0.0,0.0,0.0,0.0,0,0.0,0.0,0,0.0,0.0,0.0,0.0,0.0,15.0,0,0,0,0.0,0,0.0,0.0,0,0,0.0,0,0.0,0.0,0.0,0,0.0,0.0,0.0,0,0,0.0,0.0,0,0.0,0.0,0.0,0,0.0,0.0,0.0,0,0,0,0.0,0.0,0,0.0,0.0,0.0,0,0.0,0.0,0.0,0.0,0.0,0.0,0.0,0.0,0.0,0.0,0.0,0.0,0.0,0.0,0.0,0.0,0.0,0.0,0.0,0.0,0.0,55.0,0.0,0.0,0.0,30.0,0.0,0.0,0.0,0,0.0,0.0,0.0,0.0,0.0,0.0,0.0,0,0.0,0.0,0.0,0.0,0.0,0.0,0.0,0,0.0,0.0,0.0,0.0,0.0,0,0.0,0.0,0.0,0.0,0.0,0,0.0,0.0,0.0,0.0,0,0.0,0.0,0.0,0,0,0,0.0,0.0,0.0,0.0,0.0,0.0,0.0,0.0,0.0,0.0,0.0,0.0,0.0,0.0,0.0,0,0.0,0.0,50.5,22.77,0.109
# 5269,26465,308115,Subbalakshmi P.,2002,nan,(Ga2O3)20.0 (P2O5)55.0 (PbO)25.0 ,0.0,0,0.0,0.0,0.0,0.0,0.0,0.0,0.0,0,0,0,0.0,0.0,0,0.0,0.0,0.0,0.0,0.0,0.0,0,0.0,0.0,0.0,0.0,0,0,0.0,0.0,0,0.0,0.0,0.0,0.0,0.0,0.0,0,0.0,0.0,0.0,0.0,0.0,0.0,0,0.0,0.0,0,0.0,0.0,0.0,0.0,0.0,20.0,0,0,0,0.0,0,0.0,0.0,0,0,0.0,0,0.0,0.0,0.0,0,0.0,0.0,0.0,0,0,0.0,0.0,0,0.0,0.0,0.0,0,0.0,0.0,0.0,0,0,0,0.0,0.0,0,0.0,0.0,0.0,0,0.0,0.0,0.0,0.0,0.0,0.0,0.0,0.0,0.0,0.0,0.0,0.0,0.0,0.0,0.0,0.0,0.0,0.0,0.0,0.0,0.0,55.0,0.0,0.0,0.0,25.0,0.0,0.0,0.0,0,0.0,0.0,0.0,0.0,0.0,0.0,0.0,0,0.0,0.0,0.0,0.0,0.0,0.0,0.0,0,0.0,0.0,0.0,0.0,0.0,0,0.0,0.0,0.0,0.0,0.0,0,0.0,0.0,0.0,0.0,0,0.0,0.0,0.0,0,0,0,0.0,0.0,0.0,0.0,0.0,0.0,0.0,0.0,0.0,0.0,0.0,0.0,0.0,0.0,0.0,0,0.0,0.0,47.2,21.28,0.109
# 5270,31209,378698,Reddy M.R.,2001,nan,(Al2O3)4.950494752 (B2O3)75.24752624 (Dy2O3)0.99009995 (PbO)18.81187906 ,0.0,0,0.0,4.950494752,0.0,0.0,0.0,0.0,0.0,0,0,0,0.0,75.24752624,0,0.0,0.0,0.0,0.0,0.0,0.0,0,0.0,0.0,0.0,0.0,0,0,0.0,0.0,0,0.0,0.0,0.0,0.0,0.0,0.0,0,0.0,0.0,0.0,0.99009995,0.0,0.0,0,0.0,0.0,0,0.0,0.0,0.0,0.0,0.0,0.0,0,0,0,0.0,0,0.0,0.0,0,0,0.0,0,0.0,0.0,0.0,0,0.0,0.0,0.0,0,0,0.0,0.0,0,0.0,0.0,0.0,0,0.0,0.0,0.0,0,0,0,0.0,0.0,0,0.0,0.0,0.0,0,0.0,0.0,0.0,0.0,0.0,0.0,0.0,0.0,0.0,0.0,0.0,0.0,0.0,0.0,0.0,0.0,0.0,0.0,0.0,0.0,0.0,0.0,0.0,0.0,0.0,18.81187906,0.0,0.0,0.0,0,0.0,0.0,0.0,0.0,0.0,0.0,0.0,0,0.0,0.0,0.0,0.0,0.0,0.0,0.0,0,0.0,0.0,0.0,0.0,0.0,0,0.0,0.0,0.0,0.0,0.0,0,0.0,0.0,0.0,0.0,0,0.0,0.0,0.0,0,0,0,0.0,0.0,0.0,0.0,0.0,0.0,0.0,0.0,0.0,0.0,0.0,0.0,0.0,0.0,0.0,0,0.0,0.0,57.5,25.9,0.109
# 5271,15564,154245,Rajendran V.,1997,nan,(Cr2O3)0.020009998 (Na2O)39.24940608 (SiO2)60.73058393 ,0.0,0,0.0,0.0,0.0,0.0,0.0,0.0,0.0,0,0,0,0.0,0.0,0,0.0,0.0,0.0,0.0,0.0,0.0,0,0.0,0.0,0.0,0.0,0,0,0.0,0.0,0,0.0,0.0,0.0,0.0,0.020009998,0.0,0,0.0,0.0,0.0,0.0,0.0,0.0,0,0.0,0.0,0,0.0,0.0,0.0,0.0,0.0,0.0,0,0,0,0.0,0,0.0,0.0,0,0,0.0,0,0.0,0.0,0.0,0,0.0,0.0,0.0,0,0,0.0,0.0,0,0.0,0.0,0.0,0,0.0,0.0,0.0,0,0,0,0.0,0.0,0,0.0,0.0,0.0,0,0.0,0.0,0.0,0.0,0.0,0.0,39.24940608,0.0,0.0,0.0,0.0,0.0,0.0,0.0,0.0,0.0,0.0,0.0,0.0,0.0,0.0,0.0,0.0,0.0,0.0,0.0,0.0,0.0,0.0,0,0.0,0.0,0.0,0.0,0.0,0.0,0.0,0,0.0,0.0,0.0,0.0,0.0,60.73058393,0.0,0,0.0,0.0,0.0,0.0,0.0,0,0.0,0.0,0.0,0.0,0.0,0,0.0,0.0,0.0,0.0,0,0.0,0.0,0.0,0,0,0,0.0,0.0,0.0,0.0,0.0,0.0,0.0,0.0,0.0,0.0,0.0,0.0,0.0,0.0,0.0,0,0.0,0.0,30.8,13.89,0.107
# 5272,389,22050,Singer G.M.,1989,nan,(Al2O3)20.0 (AlF3)3.7 (MgO)21.8 (SiO2)54.5 ,0.0,0,0.0,20.0,3.7,0.0,0.0,0.0,0.0,0,0,0,0.0,0.0,0,0.0,0.0,0.0,0.0,0.0,0.0,0,0.0,0.0,0.0,0.0,0,0,0.0,0.0,0,0.0,0.0,0.0,0.0,0.0,0.0,0,0.0,0.0,0.0,0.0,0.0,0.0,0,0.0,0.0,0,0.0,0.0,0.0,0.0,0.0,0.0,0,0,0,0.0,0,0.0,0.0,0,0,0.0,0,0.0,0.0,0.0,0,0.0,0.0,0.0,0,0,0.0,0.0,0,0.0,0.0,0.0,0,0.0,0.0,0.0,0,0,0,0.0,0.0,0,0.0,21.8,0.0,0,0.0,0.0,0.0,0.0,0.0,0.0,0.0,0.0,0.0,0.0,0.0,0.0,0.0,0.0,0.0,0.0,0.0,0.0,0.0,0.0,0.0,0.0,0.0,0.0,0.0,0.0,0.0,0.0,0.0,0,0.0,0.0,0.0,0.0,0.0,0.0,0.0,0,0.0,0.0,0.0,0.0,0.0,54.5,0.0,0,0.0,0.0,0.0,0.0,0.0,0,0.0,0.0,0.0,0.0,0.0,0,0.0,0.0,0.0,0.0,0,0.0,0.0,0.0,0,0,0,0.0,0.0,0.0,0.0,0.0,0.0,0.0,0.0,0.0,0.0,0.0,0.0,0.0,0.0,0.0,0,0.0,0.0,93.7,42.4,0.1049528
# 5273,15564,154246,Rajendran V.,1997,nan,(Cr2O3)0.040000004 (Na2O)39.24155392 (SiO2)60.71844607 ,0.0,0,0.0,0.0,0.0,0.0,0.0,0.0,0.0,0,0,0,0.0,0.0,0,0.0,0.0,0.0,0.0,0.0,0.0,0,0.0,0.0,0.0,0.0,0,0,0.0,0.0,0,0.0,0.0,0.0,0.0,0.040000004,0.0,0,0.0,0.0,0.0,0.0,0.0,0.0,0,0.0,0.0,0,0.0,0.0,0.0,0.0,0.0,0.0,0,0,0,0.0,0,0.0,0.0,0,0,0.0,0,0.0,0.0,0.0,0,0.0,0.0,0.0,0,0,0.0,0.0,0,0.0,0.0,0.0,0,0.0,0.0,0.0,0,0,0,0.0,0.0,0,0.0,0.0,0.0,0,0.0,0.0,0.0,0.0,0.0,0.0,39.24155392,0.0,0.0,0.0,0.0,0.0,0.0,0.0,0.0,0.0,0.0,0.0,0.0,0.0,0.0,0.0,0.0,0.0,0.0,0.0,0.0,0.0,0.0,0,0.0,0.0,0.0,0.0,0.0,0.0,0.0,0,0.0,0.0,0.0,0.0,0.0,60.71844607,0.0,0,0.0,0.0,0.0,0.0,0.0,0,0.0,0.0,0.0,0.0,0.0,0,0.0,0.0,0.0,0.0,0,0.0,0.0,0.0,0,0,0,0.0,0.0,0.0,0.0,0.0,0.0,0.0,0.0,0.0,0.0,0.0,0.0,0.0,0.0,0.0,0,0.0,0.0,31.5,14.26,0.10300000000000001
# 5274,31209,378697,Reddy M.R.,2001,nan,(Al2O3)4.950494752 (B2O3)75.24752624 (PbO)18.81187906 (Tb2O3)0.99009995 ,0.0,0,0.0,4.950494752,0.0,0.0,0.0,0.0,0.0,0,0,0,0.0,75.24752624,0,0.0,0.0,0.0,0.0,0.0,0.0,0,0.0,0.0,0.0,0.0,0,0,0.0,0.0,0,0.0,0.0,0.0,0.0,0.0,0.0,0,0.0,0.0,0.0,0.0,0.0,0.0,0,0.0,0.0,0,0.0,0.0,0.0,0.0,0.0,0.0,0,0,0,0.0,0,0.0,0.0,0,0,0.0,0,0.0,0.0,0.0,0,0.0,0.0,0.0,0,0,0.0,0.0,0,0.0,0.0,0.0,0,0.0,0.0,0.0,0,0,0,0.0,0.0,0,0.0,0.0,0.0,0,0.0,0.0,0.0,0.0,0.0,0.0,0.0,0.0,0.0,0.0,0.0,0.0,0.0,0.0,0.0,0.0,0.0,0.0,0.0,0.0,0.0,0.0,0.0,0.0,0.0,18.81187906,0.0,0.0,0.0,0,0.0,0.0,0.0,0.0,0.0,0.0,0.0,0,0.0,0.0,0.0,0.0,0.0,0.0,0.0,0,0.0,0.0,0.0,0.0,0.0,0,0.0,0.0,0.0,0.0,0.99009995,0,0.0,0.0,0.0,0.0,0,0.0,0.0,0.0,0,0,0,0.0,0.0,0.0,0.0,0.0,0.0,0.0,0.0,0.0,0.0,0.0,0.0,0.0,0.0,0.0,0,0.0,0.0,56.5,25.48,0.10300000000000001
# 5275,31209,378696,Reddy M.R.,2001,nan,(Al2O3)4.950494752 (B2O3)75.24752624 (Eu2O3)0.99009995 (PbO)18.81187906 ,0.0,0,0.0,4.950494752,0.0,0.0,0.0,0.0,0.0,0,0,0,0.0,75.24752624,0,0.0,0.0,0.0,0.0,0.0,0.0,0,0.0,0.0,0.0,0.0,0,0,0.0,0.0,0,0.0,0.0,0.0,0.0,0.0,0.0,0,0.0,0.0,0.0,0.0,0.0,0.0,0,0.0,0.99009995,0,0.0,0.0,0.0,0.0,0.0,0.0,0,0,0,0.0,0,0.0,0.0,0,0,0.0,0,0.0,0.0,0.0,0,0.0,0.0,0.0,0,0,0.0,0.0,0,0.0,0.0,0.0,0,0.0,0.0,0.0,0,0,0,0.0,0.0,0,0.0,0.0,0.0,0,0.0,0.0,0.0,0.0,0.0,0.0,0.0,0.0,0.0,0.0,0.0,0.0,0.0,0.0,0.0,0.0,0.0,0.0,0.0,0.0,0.0,0.0,0.0,0.0,0.0,18.81187906,0.0,0.0,0.0,0,0.0,0.0,0.0,0.0,0.0,0.0,0.0,0,0.0,0.0,0.0,0.0,0.0,0.0,0.0,0,0.0,0.0,0.0,0.0,0.0,0,0.0,0.0,0.0,0.0,0.0,0,0.0,0.0,0.0,0.0,0,0.0,0.0,0.0,0,0,0,0.0,0.0,0.0,0.0,0.0,0.0,0.0,0.0,0.0,0.0,0.0,0.0,0.0,0.0,0.0,0,0.0,0.0,56.3,25.4,0.102
# 5276,31209,378695,Reddy M.R.,2001,nan,(Al2O3)4.950494752 (B2O3)75.24752624 (PbO)18.81187906 (Sm2O3)0.99009995 ,0.0,0,0.0,4.950494752,0.0,0.0,0.0,0.0,0.0,0,0,0,0.0,75.24752624,0,0.0,0.0,0.0,0.0,0.0,0.0,0,0.0,0.0,0.0,0.0,0,0,0.0,0.0,0,0.0,0.0,0.0,0.0,0.0,0.0,0,0.0,0.0,0.0,0.0,0.0,0.0,0,0.0,0.0,0,0.0,0.0,0.0,0.0,0.0,0.0,0,0,0,0.0,0,0.0,0.0,0,0,0.0,0,0.0,0.0,0.0,0,0.0,0.0,0.0,0,0,0.0,0.0,0,0.0,0.0,0.0,0,0.0,0.0,0.0,0,0,0,0.0,0.0,0,0.0,0.0,0.0,0,0.0,0.0,0.0,0.0,0.0,0.0,0.0,0.0,0.0,0.0,0.0,0.0,0.0,0.0,0.0,0.0,0.0,0.0,0.0,0.0,0.0,0.0,0.0,0.0,0.0,18.81187906,0.0,0.0,0.0,0,0.0,0.0,0.0,0.0,0.0,0.0,0.0,0,0.0,0.0,0.0,0.0,0.0,0.0,0.99009995,0,0.0,0.0,0.0,0.0,0.0,0,0.0,0.0,0.0,0.0,0.0,0,0.0,0.0,0.0,0.0,0,0.0,0.0,0.0,0,0,0,0.0,0.0,0.0,0.0,0.0,0.0,0.0,0.0,0.0,0.0,0.0,0.0,0.0,0.0,0.0,0,0.0,0.0,56.3,25.4,0.10099999999999999
# 5277,31209,378694,Reddy M.R.,2001,nan,(Al2O3)4.950494752 (B2O3)75.24752624 (Nd2O3)0.99009995 (PbO)18.81187906 ,0.0,0,0.0,4.950494752,0.0,0.0,0.0,0.0,0.0,0,0,0,0.0,75.24752624,0,0.0,0.0,0.0,0.0,0.0,0.0,0,0.0,0.0,0.0,0.0,0,0,0.0,0.0,0,0.0,0.0,0.0,0.0,0.0,0.0,0,0.0,0.0,0.0,0.0,0.0,0.0,0,0.0,0.0,0,0.0,0.0,0.0,0.0,0.0,0.0,0,0,0,0.0,0,0.0,0.0,0,0,0.0,0,0.0,0.0,0.0,0,0.0,0.0,0.0,0,0,0.0,0.0,0,0.0,0.0,0.0,0,0.0,0.0,0.0,0,0,0,0.0,0.0,0,0.0,0.0,0.0,0,0.0,0.0,0.0,0.0,0.0,0.0,0.0,0.0,0.0,0.0,0.0,0.0,0.0,0.0,0.99009995,0.0,0.0,0.0,0.0,0.0,0.0,0.0,0.0,0.0,0.0,18.81187906,0.0,0.0,0.0,0,0.0,0.0,0.0,0.0,0.0,0.0,0.0,0,0.0,0.0,0.0,0.0,0.0,0.0,0.0,0,0.0,0.0,0.0,0.0,0.0,0,0.0,0.0,0.0,0.0,0.0,0,0.0,0.0,0.0,0.0,0,0.0,0.0,0.0,0,0,0,0.0,0.0,0.0,0.0,0.0,0.0,0.0,0.0,0.0,0.0,0.0,0.0,0.0,0.0,0.0,0,0.0,0.0,55.8,25.3,0.1
# 5278,36159,433193,Eraiah B.,2010,nan,(Ag2O)30.0 (P2O5)20.0 (V2O5)50.0 ,30.0,0,0.0,0.0,0.0,0.0,0.0,0.0,0.0,0,0,0,0.0,0.0,0,0.0,0.0,0.0,0.0,0.0,0.0,0,0.0,0.0,0.0,0.0,0,0,0.0,0.0,0,0.0,0.0,0.0,0.0,0.0,0.0,0,0.0,0.0,0.0,0.0,0.0,0.0,0,0.0,0.0,0,0.0,0.0,0.0,0.0,0.0,0.0,0,0,0,0.0,0,0.0,0.0,0,0,0.0,0,0.0,0.0,0.0,0,0.0,0.0,0.0,0,0,0.0,0.0,0,0.0,0.0,0.0,0,0.0,0.0,0.0,0,0,0,0.0,0.0,0,0.0,0.0,0.0,0,0.0,0.0,0.0,0.0,0.0,0.0,0.0,0.0,0.0,0.0,0.0,0.0,0.0,0.0,0.0,0.0,0.0,0.0,0.0,0.0,0.0,20.0,0.0,0.0,0.0,0.0,0.0,0.0,0.0,0,0.0,0.0,0.0,0.0,0.0,0.0,0.0,0,0.0,0.0,0.0,0.0,0.0,0.0,0.0,0,0.0,0.0,0.0,0.0,0.0,0,0.0,0.0,0.0,0.0,0.0,0,0.0,0.0,0.0,0.0,0,0.0,0.0,0.0,0,0,0,0.0,0.0,0.0,0.0,50.0,0.0,0.0,0.0,0.0,0.0,0.0,0.0,0.0,0.0,0.0,0,0.0,0.0,91.7,41.68,0.1
# 5279,31209,378693,Reddy M.R.,2001,nan,(Al2O3)4.950494752 (B2O3)75.24752624 (PbO)18.81187906 (Pr2O3)0.99009995 ,0.0,0,0.0,4.950494752,0.0,0.0,0.0,0.0,0.0,0,0,0,0.0,75.24752624,0,0.0,0.0,0.0,0.0,0.0,0.0,0,0.0,0.0,0.0,0.0,0,0,0.0,0.0,0,0.0,0.0,0.0,0.0,0.0,0.0,0,0.0,0.0,0.0,0.0,0.0,0.0,0,0.0,0.0,0,0.0,0.0,0.0,0.0,0.0,0.0,0,0,0,0.0,0,0.0,0.0,0,0,0.0,0,0.0,0.0,0.0,0,0.0,0.0,0.0,0,0,0.0,0.0,0,0.0,0.0,0.0,0,0.0,0.0,0.0,0,0,0,0.0,0.0,0,0.0,0.0,0.0,0,0.0,0.0,0.0,0.0,0.0,0.0,0.0,0.0,0.0,0.0,0.0,0.0,0.0,0.0,0.0,0.0,0.0,0.0,0.0,0.0,0.0,0.0,0.0,0.0,0.0,18.81187906,0.0,0.99009995,0.0,0,0.0,0.0,0.0,0.0,0.0,0.0,0.0,0,0.0,0.0,0.0,0.0,0.0,0.0,0.0,0,0.0,0.0,0.0,0.0,0.0,0,0.0,0.0,0.0,0.0,0.0,0,0.0,0.0,0.0,0.0,0,0.0,0.0,0.0,0,0,0,0.0,0.0,0.0,0.0,0.0,0.0,0.0,0.0,0.0,0.0,0.0,0.0,0.0,0.0,0.0,0,0.0,0.0,55.3,22.7,0.098
# 5280,389,22047,Singer G.M.,1989,nan,(Al2O3)22.22246889 (MgF2)11.11012443 (MgO)11.11123445 (SiO2)55.55617223 ,0.0,0,0.0,22.22246889,0.0,0.0,0.0,0.0,0.0,0,0,0,0.0,0.0,0,0.0,0.0,0.0,0.0,0.0,0.0,0,0.0,0.0,0.0,0.0,0,0,0.0,0.0,0,0.0,0.0,0.0,0.0,0.0,0.0,0,0.0,0.0,0.0,0.0,0.0,0.0,0,0.0,0.0,0,0.0,0.0,0.0,0.0,0.0,0.0,0,0,0,0.0,0,0.0,0.0,0,0,0.0,0,0.0,0.0,0.0,0,0.0,0.0,0.0,0,0,0.0,0.0,0,0.0,0.0,0.0,0,0.0,0.0,0.0,0,0,0,0.0,0.0,0,11.11012443,11.11123445,0.0,0,0.0,0.0,0.0,0.0,0.0,0.0,0.0,0.0,0.0,0.0,0.0,0.0,0.0,0.0,0.0,0.0,0.0,0.0,0.0,0.0,0.0,0.0,0.0,0.0,0.0,0.0,0.0,0.0,0.0,0,0.0,0.0,0.0,0.0,0.0,0.0,0.0,0,0.0,0.0,0.0,0.0,0.0,55.55617223,0.0,0,0.0,0.0,0.0,0.0,0.0,0,0.0,0.0,0.0,0.0,0.0,0,0.0,0.0,0.0,0.0,0,0.0,0.0,0.0,0,0,0,0.0,0.0,0.0,0.0,0.0,0.0,0.0,0.0,0.0,0.0,0.0,0.0,0.0,0.0,0.0,0,0.0,0.0,93.9,43.7,0.0743707
# 5282,2014,9542,Goralnik A.S.,1972,nan,(SiO2)95.0 (TiO2)5.0 ,0.0,0,0.0,0.0,0.0,0.0,0.0,0.0,0.0,0,0,0,0.0,0.0,0,0.0,0.0,0.0,0.0,0.0,0.0,0,0.0,0.0,0.0,0.0,0,0,0.0,0.0,0,0.0,0.0,0.0,0.0,0.0,0.0,0,0.0,0.0,0.0,0.0,0.0,0.0,0,0.0,0.0,0,0.0,0.0,0.0,0.0,0.0,0.0,0,0,0,0.0,0,0.0,0.0,0,0,0.0,0,0.0,0.0,0.0,0,0.0,0.0,0.0,0,0,0.0,0.0,0,0.0,0.0,0.0,0,0.0,0.0,0.0,0,0,0,0.0,0.0,0,0.0,0.0,0.0,0,0.0,0.0,0.0,0.0,0.0,0.0,0.0,0.0,0.0,0.0,0.0,0.0,0.0,0.0,0.0,0.0,0.0,0.0,0.0,0.0,0.0,0.0,0.0,0.0,0.0,0.0,0.0,0.0,0.0,0,0.0,0.0,0.0,0.0,0.0,0.0,0.0,0,0.0,0.0,0.0,0.0,0.0,95.0,0.0,0,0.0,0.0,0.0,0.0,0.0,0,0.0,0.0,0.0,0.0,0.0,0,0.0,0.0,0.0,0.0,0,5.0,0.0,0.0,0,0,0,0.0,0.0,0.0,0.0,0.0,0.0,0.0,0.0,0.0,0.0,0.0,0.0,0.0,0.0,0.0,0,0.0,0.0,66.0,32.7,0.009174288000000001
# 5283,38896,459549,Goumeidane F.,2011,nan,(MoO3)20.0 (PbCl2)10.0 (Sb2O3)70.0 ,0.0,0,0.0,0.0,0.0,0.0,0.0,0.0,0.0,0,0,0,0.0,0.0,0,0.0,0.0,0.0,0.0,0.0,0.0,0,0.0,0.0,0.0,0.0,0,0,0.0,0.0,0,0.0,0.0,0.0,0.0,0.0,0.0,0,0.0,0.0,0.0,0.0,0.0,0.0,0,0.0,0.0,0,0.0,0.0,0.0,0.0,0.0,0.0,0,0,0,0.0,0,0.0,0.0,0,0,0.0,0,0.0,0.0,0.0,0,0.0,0.0,0.0,0,0,0.0,0.0,0,0.0,0.0,0.0,0,0.0,0.0,0.0,0,0,0,0.0,0.0,0,0.0,0.0,0.0,0,0.0,0.0,0.0,20.0,0.0,0.0,0.0,0.0,0.0,0.0,0.0,0.0,0.0,0.0,0.0,0.0,0.0,0.0,0.0,0.0,0.0,0.0,0.0,10.0,0.0,0.0,0.0,0.0,0.0,0,0.0,0.0,0.0,0.0,0.0,0.0,70.0,0,0.0,0.0,0.0,0.0,0.0,0.0,0.0,0,0.0,0.0,0.0,0.0,0.0,0,0.0,0.0,0.0,0.0,0.0,0,0.0,0.0,0.0,0.0,0,0.0,0.0,0.0,0,0,0,0.0,0.0,0.0,0.0,0.0,0.0,0.0,0.0,0.0,0.0,0.0,0.0,0.0,0.0,0.0,0,0.0,0.0,34.0,20.0,0.15
# 5284,40632,468692,Sidek H.A.A.,2003,nan,(Li2O)36.0 (LiCl)10.0 (P2O5)54.0 ,0.0,0,0.0,0.0,0.0,0.0,0.0,0.0,0.0,0,0,0,0.0,0.0,0,0.0,0.0,0.0,0.0,0.0,0.0,0,0.0,0.0,0.0,0.0,0,0,0.0,0.0,0,0.0,0.0,0.0,0.0,0.0,0.0,0,0.0,0.0,0.0,0.0,0.0,0.0,0,0.0,0.0,0,0.0,0.0,0.0,0.0,0.0,0.0,0,0,0,0.0,0,0.0,0.0,0,0,0.0,0,0.0,0.0,0.0,0,0.0,0.0,0.0,0,0,0.0,0.0,0,0.0,0.0,0.0,0,0.0,0.0,36.0,0,0,0,10.0,0.0,0,0.0,0.0,0.0,0,0.0,0.0,0.0,0.0,0.0,0.0,0.0,0.0,0.0,0.0,0.0,0.0,0.0,0.0,0.0,0.0,0.0,0.0,0.0,0.0,0.0,54.0,0.0,0.0,0.0,0.0,0.0,0.0,0.0,0,0.0,0.0,0.0,0.0,0.0,0.0,0.0,0,0.0,0.0,0.0,0.0,0.0,0.0,0.0,0,0.0,0.0,0.0,0.0,0.0,0,0.0,0.0,0.0,0.0,0.0,0,0.0,0.0,0.0,0.0,0,0.0,0.0,0.0,0,0,0,0.0,0.0,0.0,0.0,0.0,0.0,0.0,0.0,0.0,0.0,0.0,0.0,0.0,0.0,0.0,0,0.0,0.0,48.2,31.0,0.22258060000000002
# 5285,38896,459550,Goumeidane F.,2011,nan,(MoO3)25.0 (PbCl2)10.0 (Sb2O3)65.0 ,0.0,0,0.0,0.0,0.0,0.0,0.0,0.0,0.0,0,0,0,0.0,0.0,0,0.0,0.0,0.0,0.0,0.0,0.0,0,0.0,0.0,0.0,0.0,0,0,0.0,0.0,0,0.0,0.0,0.0,0.0,0.0,0.0,0,0.0,0.0,0.0,0.0,0.0,0.0,0,0.0,0.0,0,0.0,0.0,0.0,0.0,0.0,0.0,0,0,0,0.0,0,0.0,0.0,0,0,0.0,0,0.0,0.0,0.0,0,0.0,0.0,0.0,0,0,0.0,0.0,0,0.0,0.0,0.0,0,0.0,0.0,0.0,0,0,0,0.0,0.0,0,0.0,0.0,0.0,0,0.0,0.0,0.0,25.0,0.0,0.0,0.0,0.0,0.0,0.0,0.0,0.0,0.0,0.0,0.0,0.0,0.0,0.0,0.0,0.0,0.0,0.0,0.0,10.0,0.0,0.0,0.0,0.0,0.0,0,0.0,0.0,0.0,0.0,0.0,0.0,65.0,0,0.0,0.0,0.0,0.0,0.0,0.0,0.0,0,0.0,0.0,0.0,0.0,0.0,0,0.0,0.0,0.0,0.0,0.0,0,0.0,0.0,0.0,0.0,0,0.0,0.0,0.0,0,0,0,0.0,0.0,0.0,0.0,0.0,0.0,0.0,0.0,0.0,0.0,0.0,0.0,0.0,0.0,0.0,0,0.0,0.0,33.0,25.0,0.34
# 5286,40632,468693,Sidek H.A.A.,2003,nan,(Li2O)32.0 (LiCl)20.0 (P2O5)48.0 ,0.0,0,0.0,0.0,0.0,0.0,0.0,0.0,0.0,0,0,0,0.0,0.0,0,0.0,0.0,0.0,0.0,0.0,0.0,0,0.0,0.0,0.0,0.0,0,0,0.0,0.0,0,0.0,0.0,0.0,0.0,0.0,0.0,0,0.0,0.0,0.0,0.0,0.0,0.0,0,0.0,0.0,0,0.0,0.0,0.0,0.0,0.0,0.0,0,0,0,0.0,0,0.0,0.0,0,0,0.0,0,0.0,0.0,0.0,0,0.0,0.0,0.0,0,0,0.0,0.0,0,0.0,0.0,0.0,0,0.0,0.0,32.0,0,0,0,20.0,0.0,0,0.0,0.0,0.0,0,0.0,0.0,0.0,0.0,0.0,0.0,0.0,0.0,0.0,0.0,0.0,0.0,0.0,0.0,0.0,0.0,0.0,0.0,0.0,0.0,0.0,48.0,0.0,0.0,0.0,0.0,0.0,0.0,0.0,0,0.0,0.0,0.0,0.0,0.0,0.0,0.0,0,0.0,0.0,0.0,0.0,0.0,0.0,0.0,0,0.0,0.0,0.0,0.0,0.0,0,0.0,0.0,0.0,0.0,0.0,0,0.0,0.0,0.0,0.0,0,0.0,0.0,0.0,0,0,0,0.0,0.0,0.0,0.0,0.0,0.0,0.0,0.0,0.0,0.0,0.0,0.0,0.0,0.0,0.0,0,0.0,0.0,40.3,30.6,0.3415033
# 5287,32658,397144,Cannillo V.,2007,nan,(Al2O3)9.026241244 (B2O3)29.86573081 (BaO)3.112359084 (CaO)12.15684033 (K2O)0.115796703 (Li2O)3.125562084 (MgO)0.270630107 (Na2O)0.175988505 (SiO2)42.15085114 ,0.0,0,0.0,9.026241244,0.0,0.0,0.0,0.0,0.0,0,0,0,0.0,29.86573081,0,0.0,3.112359084,0.0,0.0,0.0,0.0,0,0.0,0.0,12.15684033,0.0,0,0,0.0,0.0,0,0.0,0.0,0.0,0.0,0.0,0.0,0,0.0,0.0,0.0,0.0,0.0,0.0,0,0.0,0.0,0,0.0,0.0,0.0,0.0,0.0,0.0,0,0,0,0.0,0,0.0,0.0,0,0,0.0,0,0.0,0.0,0.0,0,0.0,0.0,0.115796703,0,0,0.0,0.0,0,0.0,0.0,0.0,0,0.0,0.0,3.125562084,0,0,0,0.0,0.0,0,0.0,0.270630107,0.0,0,0.0,0.0,0.0,0.0,0.0,0.0,0.175988505,0.0,0.0,0.0,0.0,0.0,0.0,0.0,0.0,0.0,0.0,0.0,0.0,0.0,0.0,0.0,0.0,0.0,0.0,0.0,0.0,0.0,0.0,0,0.0,0.0,0.0,0.0,0.0,0.0,0.0,0,0.0,0.0,0.0,0.0,0.0,42.15085114,0.0,0,0.0,0.0,0.0,0.0,0.0,0,0.0,0.0,0.0,0.0,0.0,0,0.0,0.0,0.0,0.0,0,0.0,0.0,0.0,0,0,0,0.0,0.0,0.0,0.0,0.0,0.0,0.0,0.0,0.0,0.0,0.0,0.0,0.0,0.0,0.0,0,0.0,0.0,52.3,40.0,0.34625
# 5288,40632,468694,Sidek H.A.A.,2003,nan,(Li2O)28.0 (LiCl)30.0 (P2O5)42.0 ,0.0,0,0.0,0.0,0.0,0.0,0.0,0.0,0.0,0,0,0,0.0,0.0,0,0.0,0.0,0.0,0.0,0.0,0.0,0,0.0,0.0,0.0,0.0,0,0,0.0,0.0,0,0.0,0.0,0.0,0.0,0.0,0.0,0,0.0,0.0,0.0,0.0,0.0,0.0,0,0.0,0.0,0,0.0,0.0,0.0,0.0,0.0,0.0,0,0,0,0.0,0,0.0,0.0,0,0,0.0,0,0.0,0.0,0.0,0,0.0,0.0,0.0,0,0,0.0,0.0,0,0.0,0.0,0.0,0,0.0,0.0,28.0,0,0,0,30.0,0.0,0,0.0,0.0,0.0,0,0.0,0.0,0.0,0.0,0.0,0.0,0.0,0.0,0.0,0.0,0.0,0.0,0.0,0.0,0.0,0.0,0.0,0.0,0.0,0.0,0.0,42.0,0.0,0.0,0.0,0.0,0.0,0.0,0.0,0,0.0,0.0,0.0,0.0,0.0,0.0,0.0,0,0.0,0.0,0.0,0.0,0.0,0.0,0.0,0,0.0,0.0,0.0,0.0,0.0,0,0.0,0.0,0.0,0.0,0.0,0,0.0,0.0,0.0,0.0,0,0.0,0.0,0.0,0,0,0,0.0,0.0,0.0,0.0,0.0,0.0,0.0,0.0,0.0,0.0,0.0,0.0,0.0,0.0,0.0,0,0.0,0.0,35.3,29.1,0.3934708
# 5289,38896,459551,Goumeidane F.,2011,nan,(MoO3)30.0 (PbCl2)10.0 (Sb2O3)60.0 ,0.0,0,0.0,0.0,0.0,0.0,0.0,0.0,0.0,0,0,0,0.0,0.0,0,0.0,0.0,0.0,0.0,0.0,0.0,0,0.0,0.0,0.0,0.0,0,0,0.0,0.0,0,0.0,0.0,0.0,0.0,0.0,0.0,0,0.0,0.0,0.0,0.0,0.0,0.0,0,0.0,0.0,0,0.0,0.0,0.0,0.0,0.0,0.0,0,0,0,0.0,0,0.0,0.0,0,0,0.0,0,0.0,0.0,0.0,0,0.0,0.0,0.0,0,0,0.0,0.0,0,0.0,0.0,0.0,0,0.0,0.0,0.0,0,0,0,0.0,0.0,0,0.0,0.0,0.0,0,0.0,0.0,0.0,30.0,0.0,0.0,0.0,0.0,0.0,0.0,0.0,0.0,0.0,0.0,0.0,0.0,0.0,0.0,0.0,0.0,0.0,0.0,0.0,10.0,0.0,0.0,0.0,0.0,0.0,0,0.0,0.0,0.0,0.0,0.0,0.0,60.0,0,0.0,0.0,0.0,0.0,0.0,0.0,0.0,0,0.0,0.0,0.0,0.0,0.0,0,0.0,0.0,0.0,0.0,0.0,0,0.0,0.0,0.0,0.0,0,0.0,0.0,0.0,0,0,0,0.0,0.0,0.0,0.0,0.0,0.0,0.0,0.0,0.0,0.0,0.0,0.0,0.0,0.0,0.0,0,0.0,0.0,33.0,30.0,0.45
# 5290,40632,468695,Sidek H.A.A.,2003,nan,(Li2O)24.0 (LiCl)40.0 (P2O5)36.0 ,0.0,0,0.0,0.0,0.0,0.0,0.0,0.0,0.0,0,0,0,0.0,0.0,0,0.0,0.0,0.0,0.0,0.0,0.0,0,0.0,0.0,0.0,0.0,0,0,0.0,0.0,0,0.0,0.0,0.0,0.0,0.0,0.0,0,0.0,0.0,0.0,0.0,0.0,0.0,0,0.0,0.0,0,0.0,0.0,0.0,0.0,0.0,0.0,0,0,0,0.0,0,0.0,0.0,0,0,0.0,0,0.0,0.0,0.0,0,0.0,0.0,0.0,0,0,0.0,0.0,0,0.0,0.0,0.0,0,0.0,0.0,24.0,0,0,0,40.0,0.0,0,0.0,0.0,0.0,0,0.0,0.0,0.0,0.0,0.0,0.0,0.0,0.0,0.0,0.0,0.0,0.0,0.0,0.0,0.0,0.0,0.0,0.0,0.0,0.0,0.0,36.0,0.0,0.0,0.0,0.0,0.0,0.0,0.0,0,0.0,0.0,0.0,0.0,0.0,0.0,0.0,0,0.0,0.0,0.0,0.0,0.0,0.0,0.0,0,0.0,0.0,0.0,0.0,0.0,0,0.0,0.0,0.0,0.0,0.0,0,0.0,0.0,0.0,0.0,0,0.0,0.0,0.0,0,0,0,0.0,0.0,0.0,0.0,0.0,0.0,0.0,0.0,0.0,0.0,0.0,0.0,0.0,0.0,0.0,0,0.0,0.0,28.5,26.4,0.4602273
# 5291,38896,459552,Goumeidane F.,2011,nan,(MoO3)35.0 (PbCl2)10.0 (Sb2O3)55.0 ,0.0,0,0.0,0.0,0.0,0.0,0.0,0.0,0.0,0,0,0,0.0,0.0,0,0.0,0.0,0.0,0.0,0.0,0.0,0,0.0,0.0,0.0,0.0,0,0,0.0,0.0,0,0.0,0.0,0.0,0.0,0.0,0.0,0,0.0,0.0,0.0,0.0,0.0,0.0,0,0.0,0.0,0,0.0,0.0,0.0,0.0,0.0,0.0,0,0,0,0.0,0,0.0,0.0,0,0,0.0,0,0.0,0.0,0.0,0,0.0,0.0,0.0,0,0,0.0,0.0,0,0.0,0.0,0.0,0,0.0,0.0,0.0,0,0,0,0.0,0.0,0,0.0,0.0,0.0,0,0.0,0.0,0.0,35.0,0.0,0.0,0.0,0.0,0.0,0.0,0.0,0.0,0.0,0.0,0.0,0.0,0.0,0.0,0.0,0.0,0.0,0.0,0.0,10.0,0.0,0.0,0.0,0.0,0.0,0,0.0,0.0,0.0,0.0,0.0,0.0,55.0,0,0.0,0.0,0.0,0.0,0.0,0.0,0.0,0,0.0,0.0,0.0,0.0,0.0,0,0.0,0.0,0.0,0.0,0.0,0,0.0,0.0,0.0,0.0,0,0.0,0.0,0.0,0,0,0,0.0,0.0,0.0,0.0,0.0,0.0,0.0,0.0,0.0,0.0,0.0,0.0,0.0,0.0,0.0,0,0.0,0.0,34.0,35.0,0.5142857
# 5292,40632,468696,Sidek H.A.A.,2003,nan,(Li2O)20.0 (LiCl)50.0 (P2O5)30.0 ,0.0,0,0.0,0.0,0.0,0.0,0.0,0.0,0.0,0,0,0,0.0,0.0,0,0.0,0.0,0.0,0.0,0.0,0.0,0,0.0,0.0,0.0,0.0,0,0,0.0,0.0,0,0.0,0.0,0.0,0.0,0.0,0.0,0,0.0,0.0,0.0,0.0,0.0,0.0,0,0.0,0.0,0,0.0,0.0,0.0,0.0,0.0,0.0,0,0,0,0.0,0,0.0,0.0,0,0,0.0,0,0.0,0.0,0.0,0,0.0,0.0,0.0,0,0,0.0,0.0,0,0.0,0.0,0.0,0,0.0,0.0,20.0,0,0,0,50.0,0.0,0,0.0,0.0,0.0,0,0.0,0.0,0.0,0.0,0.0,0.0,0.0,0.0,0.0,0.0,0.0,0.0,0.0,0.0,0.0,0.0,0.0,0.0,0.0,0.0,0.0,30.0,0.0,0.0,0.0,0.0,0.0,0.0,0.0,0,0.0,0.0,0.0,0.0,0.0,0.0,0.0,0,0.0,0.0,0.0,0.0,0.0,0.0,0.0,0,0.0,0.0,0.0,0.0,0.0,0,0.0,0.0,0.0,0.0,0.0,0,0.0,0.0,0.0,0.0,0,0.0,0.0,0.0,0,0,0,0.0,0.0,0.0,0.0,0.0,0.0,0.0,0.0,0.0,0.0,0.0,0.0,0.0,0.0,0.0,0,0.0,0.0,22.2,24.7,0.5506073
